Repository: ruiding-uchicago/DASH

# DASH
This is the online repository that stores code, data and supplementary figures of the research work: <Synergistic Integration of Domain Knowledge, Data Mining, and Adaptive Learning for “D A S H” ing Towards Advanced Acidic Oxygen Evolution Electrocatalysts: A Comprehensive Approach Bridging Experiments and Theoretical Insights> by Rui Ding et. al.

## Code Description

Our code is written and uploaded on GitHub in Jupyter notebook file format, which is already very easy to conduct and get results. Our code does not include providing a new python library, but users could track how we train machine learning models in Jupyter ipynb files. Also, we have provided all original dataset CSV files to drive the active learning flow. Additionally, we have detailed the python version and package environment used for this work, focusing on machine learning-related packages.

## Environment
This project was trained using Python version 3.9.12. Below is the list of machine learning-related packages and their versions used in this project on the local machine we used equipped with 2080 Ti GPU, users could install anaconda (https://www.anaconda.com/download) and using pip install to install the packages below for setting environment to run in the Jupyter notebook (https://docs.anaconda.com/ae-notebooks/user-guide/basic-tasks/apps/jupyter/index.html):

absl-py 1.2.0
ase 3.22.1
catboost 1.0.6
cython 0.29.28
dask 2022.2.1
deep-forest 0.1.7
gensim 4.1.2
h5py 3.6.0
keras 2.9.0
Keras-Preprocessing 1.1.2
keras-tcn 3.5.0
lightgbm 3.3.2
matplotlib 3.4.3
numpy 1.23.5
pandas 1.4.2
pytorch-lightning 2.0.1
pymatgen 2023.8.10
scikit-learn 1.0.2
scipy 1.8.0
scikit-opt  0.6.6
scikit-optimize 0.9.0
seaborn 0.11.2
tensorboard                  2.10.1
tensorboard-data-server      0.6.1
tensorboard-plugin-wit       1.8.1
tensorflow-estimator         2.10.0
tensorflow-gpu               2.10.0
tensorflow-io-gcs-filesystem 0.31.0
torch 2.0.0
torchvision 0.15.1
xgboost 1.6.2

This is the Machine Learning Databases and Script folder.
All scripts and data files are created by Dr. Rui Ding first author of research work:
<Leveraging Data Mining, Active Learning, and Domain Adaptation in a Multi-Stage, Machine Learning-Driven Approach for the Efficient Discovery of Advanced Acidic Oxygen Evolution Electrocatalysts>
https://arxiv.org/abs/2407.04877z
Please check the original paper for more details and the discussion.
Also, please cite if use the code in whole or in part.

File: Machine Learning Databases and Script/Unsupervised Data Mining/Apriori associate rule mining/Activity/OER_activity.csv (part 1 of 29)
DOI,Country,Facility,Journal,Impact Factor,Published Date,Cited Times,Number of days until 01/20/2023,Average cited times per day,Metal_Dopant_1,Metal_Dopant_2,Metal_Dopant_3,Metal_Dopant_4,Metal_Dopant_1 Proportion in Precursor ,Metal_Dopant_2 Proportion in Precursor ,Metal_Dopant_3 Proportion in Precursor ,Metal_Dopant_4 Proportion in Precursor ,Hydrothermal Temperature (Celcius degree),Hydrothermal Time (min),Hydrothermal Still/Strring (0/1),Hydrothermal Strong Reductant in Liquid (0/1),Hydrothermal Weak Reductant in Liquid (0/1),Mixed in Solid or Liquid (0/1),Annealing Temperature (Celcius Degree),Annealing Time (min),Annealing Still/Strring (0/1),Annealing Atomosphere Inert (0/1),Annealing Atomosphere Reductive (0/1),Post-processing Acid Wash etc. (0/1),Catalyst Loading (mg cm -2),Support Material Loading (mg cm -2),Support is not Carbon (0/1),Electrode Type_Glassy Carbon/Carbon Paper or Ti Mesh (0/1),LSV Scanning Speed (mV s-1),Electrolyte Proton Concentration (M),Overpotential (mV @10 mA cm-2)
10.1002/aenm.201901313,Peoples R China,Chinese Acad Sci,ADVANCED ENERGY MATERIALS,29.698,10/22/2019,134,1186,0.112984823,MDP_1_Ru,MDP_2_Zn,MDP_3_None,MDP_4_None,MDP1PP_50_75,MDP2PP_30_40,MDP3PP_0,MDP4PP_0,HTEMP_RTEMP,HTIME_0_60,Hydrothermal Stirring,Hydrothermal Strong Reductant in Liquid_False,Hydrothermal Weak Reductant in Liquid_False,Mixed in Solid or Liquid_False,ATEMP_300_400,ATIME_60_120,Annealing Still/Strring_False,Annealing Atomosphere Inert_False,Annealing Atomosphere Reductive_False,Post-processing Acid Wash etc._True,CL_0.3_0.6,SL_0,Support is not Carbon_False,Carbon Paper,LSV_5_10,EPC_OVER1,200
10.1021/acsami.6b12984,USA,US Naval Res Lab,ACS APPLIED MATERIALS & INTERFACES,10.383,3/8/2017,41,2144,0.019123134,MDP_1_Ru,MDP_2_None,MDP_3_None,MDP_4_None,MDP1PP_100,MDP2PP_0,MDP3PP_0,MDP4PP_0,HTEMP_LOWER_THAN_TEMP,HTIME_0_60,Hydrothermal Still,Hydrothermal Strong Reductant in Liquid_False,Hydrothermal Weak Reductant in Liquid_False,Mixed in Solid or Liquid_False,ATEMP_300_400,ATIME_120_180,Annealing Still/Strring_False,Annealing Atomosphere Inert_False,Annealing Atomosphere Reductive_False,Post-processing Acid Wash etc. _False,CL_0.6_1,SL_0,Support is not Carbon_False,Carbon Paper,LSV_0_5,EPC_OVER1,313
10.1021/acsami.6b12984,USA,US Naval Res Lab,ACS APPLIED MATERIALS & INTERFACES,10.383,3/8/2017,41,2144,0.019123134,MDP_1_Ru,MDP_2_None,MDP_3_None,MDP_4_None,MDP1PP_100,MDP2PP_0,MDP3PP_0,MDP4PP_0,HTEMP_LOWER_THAN_TEMP,HTIME_0_60,Hydrothermal Still,Hydrothermal Strong Reductant in Liquid_False,Hydrothermal Weak Reductant in Liquid_False,Mixed in Solid or Liquid_False,ATEMP_200_300,ATIME_120_180,Annealing Still/Strring_False,Annealing Atomosphere Inert_False,Annealing Atomosphere Reductive_False,Post-processing Acid Wash etc. _False,CL_0.6_1,SL_0,Support is not Carbon_False,Carbon Paper,LSV_0_5,EPC_OVER1,297
10.1021/acsami.6b12984,USA,US Naval Res Lab,ACS APPLIED MATERIALS & INTERFACES,10.383,3/8/2017,41,2144,0.019123134,MDP_1_Ru,MDP_2_None,MDP_3_None,MDP_4_None,MDP1PP_100,MDP2PP_0,MDP3PP_0,MDP4PP_0,HTEMP_LOWER_THAN_TEMP,HTIME_0_60,Hydrothermal Still,Hydrothermal Strong Reductant in Liquid_False,Hydrothermal Weak Reductant in Liquid_False,Mixed in Solid or Liquid_False,ATEMP_300_400,ATIME_120_180,Annealing Still/Strring_False,Annealing Atomosphere Inert_True,Annealing Atomosphere Reductive_False,Post-processing Acid Wash etc. _False,CL_0.6_1,SL_0,Support is not Carbon_False,Carbon Paper,LSV_0_5,EPC_OVER1,270
10.1021/acsami.6b12984,USA,US Naval Res Lab,ACS APPLIED MATERIALS & INTERFACES,10.383,3/8/2017,41,2144,0.019123134,MDP_1_Ru,MDP_2_None,MDP_3_None,MDP_4_None,MDP1PP_100,MDP2PP_0,MDP3PP_0,MDP4PP_0,HTEMP_LOWER_THAN_TEMP,HTIME_0_60,Hydrothermal Still,Hydrothermal Strong Reductant in Liquid_False,Hydrothermal Weak Reductant in Liquid_False,Mixed in Solid or Liquid_False,ATEMP_300_400,ATIME_120_180,Annealing Still/Strring_False,Annealing Atomosphere Inert_True,Annealing Atomosphere Reductive_False,Post-processing Acid Wash etc. _False,CL_0.6_1,SL_0,Support is not Carbon_False,Carbon Paper,LSV_0_5,EPC_OVER1,273
10.1021/acsami.6b12984,USA,US Naval Res Lab,ACS APPLIED MATERIALS & INTERFACES,10.383,3/8/2017,41,2144,0.019123134,MDP_1_Ru,MDP_2_None,MDP_3_None,MDP_4_None,MDP1PP_100,MDP2PP_0,MDP3PP_0,MDP4PP_0,HTEMP_LOWER_THAN_TEMP,HTIME_0_60,Hydrothermal Still,Hydrothermal Strong Reductant in Liquid_False,Hydrothermal Weak Reductant in Liquid_False,Mixed in Solid or Liquid_False,ATEMP_300_400,ATIME_120_180,Annealing Still/Strring_False,Annealing Atomosphere Inert_True,Annealing Atomosphere Reductive_False,Post-processing Acid Wash etc. _False,CL_0.3_0.6,SL_0,Support is not Carbon_False,Carbon Paper,LSV_0_5,EPC_OVER1,282
10.1016/j.ijhydene.2015.07.041,India,Indian Inst Technol Delhi,INTERNATIONAL JOURNAL OF HYDROGEN ENERGY,7.139,1/13/2016,10,2564,0.003900156,MDP_1_Ru,MDP_2_Ta,MDP_3_None,MDP_4_None,MDP1PP_75_100,MDP2PP_10_20,MDP3PP_0,MDP4PP_0,HTEMP_RTEMP,HTIME_180_360,Hydrothermal Stirring,Hydrothermal Strong Reductant in Liquid_False,Hydrothermal Weak Reductant in Liquid_False,Mixed in Solid or Liquid_False,ATEMP_500_600,ATIME_180_360,Annealing Still/Strring_False,Annealing Atomosphere Inert_False,Annealing Atomosphere Reductive_False,Post-processing Acid Wash etc. _False,CL_1_5,SL_0,Support is not Carbon_False,Glassy Carbon,LSV_OVER10,EPC_OVER1,223
10.1039/C7EE02626A,USA,Univ Louisville,ENERGY & ENVIRONMENTAL SCIENCE,39.714,11/1/2017,87,1906,0.045645331,MDP_1_W,MDP_2_Ir,MDP_3_None,MDP_4_None,MDP1PP_75_100,MDP2PP_0_10,MDP3PP_0,MDP4PP_0,HTEMP_RTEMP,HTIME_180_360,Hydrothermal Stirring,Hydrothermal Strong Reductant in Liquid_False,Hydrothermal Weak Reductant in Liquid_False,Mixed in Solid or Liquid_False,ATEMP_500_600,ATIME_60_120,Annealing Still/Strring_False,Annealing Atomosphere Inert_False,Annealing Atomosphere Reductive_False,Post-processing Acid Wash etc. _False,CL_0.6_1,SL_0,Support is not Carbon_False,Glassy Carbon,LSV_OVER10,EPC_OVER1,1070
10.1039/C7EE02626A,USA,Univ Louisville,ENERGY & ENVIRONMENTAL SCIENCE,39.714,11/1/2017,87,1906,0.045645331,MDP_1_W,MDP_2_Ir,MDP_3_None,MDP_4_None,MDP1PP_50_75,MDP2PP_40_51,MDP3PP_0,MDP4PP_0,HTEMP_RTEMP,HTIME_180_360,Hydrothermal Stirring,Hydrothermal Strong Reductant in Liquid_False,Hydrothermal Weak Reductant in Liquid_False,Mixed in Solid or Liquid_False,ATEMP_500_600,ATIME_0_60,Annealing Still/Strring_False,Annealing Atomosphere Inert_False,Annealing Atomosphere Reductive_False,Post-processing Acid Wash etc. _False,CL_0.6_1,SL_0,Support is not Carbon_False,Glassy Carbon,LSV_OVER10,EPC_OVER1,370
10.1039/C7EE02626A,USA,Univ Louisville,ENERGY & ENVIRONMENTAL SCIENCE,39.714,11/1/2017,87,1906,0.045645331,MDP_1_W,MDP_2_Ir,MDP_3_None,MDP_4_None,MDP1PP_75_100,MDP2PP_0_10,MDP3PP_0,MDP4PP_0,HTEMP_RTEMP,HTIME_180_360,Hydrothermal Stirring,Hydrothermal Strong Reductant in Liquid_False,Hydrothermal Weak Reductant in Liquid_False,Mixed in Solid or Liquid_False,ATEMP_500_600,ATIME_0_60,Annealing Still/Strring_False,Annealing Atomosphere Inert_False,Annealing Atomosphere Reductive_False,Post-processing Acid Wash etc. _False,CL_0.6_1,SL_0,Support is not Carbon_False,Glassy Carbon,LSV_OVER10,EPC_OVER1,480
10.1039/C7EE02626A,USA,Univ Louisville,ENERGY & ENVIRONMENTAL SCIENCE,39.714,11/1/2017,87,1906,0.045645331,MDP_1_W,MDP_2_Ir,MDP_3_None,MDP_4_None,MDP1PP_75_100,MDP2PP_0_10,MDP3PP_0,MDP4PP_0,HTEMP_RTEMP,HTIME_180_360,Hydrothermal Stirring,Hydrothermal Strong Reductant in Liquid_False,Hydrothermal Weak Reductant in Liquid_False,Mixed in Solid or Liquid_False,ATEMP_500_600,ATIME_0_60,Annealing Still/Strring_False,Annealing Atomosphere Inert_False,Annealing Atomosphere Reductive_False,Post-processing Acid Wash etc. _False,CL_0.6_1,SL_0,Support is not Carbon_False,Glassy Carbon,LSV_OVER10,EPC_OVER1,500
10.1039/C7EE02626A,USA,Univ Louisville,ENERGY & ENVIRONMENTAL SCIENCE,39.714,11/1/2017,87,1906,0.045645331,MDP_1_W,MDP_2_None,MDP_3_None,MDP_4_None,MDP1PP_100,MDP2PP_0,MDP3PP_0,MDP4PP_0,HTEMP_RTEMP,HTIME_180_360,Hydrothermal Stirring,Hydrothermal Strong Reductant in Liquid_False,Hydrothermal Weak Reductant in Liquid_False,Mixed in Solid or Liquid_False,ATEMP_500_600,ATIME_0_60,Annealing Still/Strring_False,Annealing Atomosphere Inert_False,Annealing Atomosphere Reductive_False,Post-processing Acid Wash etc. _False,CL_0.6_1,SL_0,Support is not Carbon_False,Glassy Carbon,LSV_OVER10,EPC_OVER1,1580
10.1039/C7EE02626A,USA,Univ Louisville,ENERGY & ENVIRONMENTAL SCIENCE,39.714,11/1/2017,87,1906,0.045645331,MDP_1_Ir,MDP_2_None,MDP_3_None,MDP_4_None,MDP1PP_100,MDP2PP_0,MDP3PP_0,MDP4PP_0,HTEMP_RTEMP,HTIME_180_360,Hydrothermal Stirring,Hydrothermal Strong Reductant in Liquid_False,Hydrothermal Weak Reductant in Liquid_False,Mixed in Solid or Liquid_False,ATEMP_500_600,ATIME_0_60,Annealing Still/Strring_False,Annealing Atomosphere Inert_False,Annealing Atomosphere Reductive_False,Post-processing Acid Wash etc. _False,CL_0.6_1,SL_0,Support is not Carbon_False,Glassy Carbon,LSV_OVER10,EPC_OVER1,280
10.1149/1945-7111/abc0ca,Canada,Univ Guelph,JOURNAL OF THE ELECTROCHEMICAL SOCIETY,4.371,11/19/2020,9,792,0.011363636,MDP_1_Ir,MDP_2_Ta,MDP_3_None,MDP_4_None,MDP1PP_50_75,MDP2PP_40_51,MDP3PP_0,MDP4PP_0,HTEMP_50_100,HTIME_60_180,Hydrothermal Stirring,Hydrothermal Strong Reductant in Liquid_False,Hydrothermal Weak Reductant in Liquid_False,Mixed in Solid or Liquid_False,ATEMP_400_500,ATIME_180_360,Annealing Still/Strring_False,Annealing Atomosphere Inert_False,Annealing Atomosphere Reductive_False,Post-processing Acid Wash etc. _False,CL_1_5,SL_0.2_0.5,Support is not Carbon_False,Carbon Paper,LSV_OVER10,EPC_OVER1,309
10.1149/1945-7111/abc0ca,Canada,Univ Guelph,JOURNAL OF THE ELECTROCHEMICAL SOCIETY,4.371,11/19/2020,9,792,0.011363636,MDP_1_Ir,MDP_2_Ta,MDP_3_None,MDP_4_None,MDP1PP_50_75,MDP2PP_40_51,MDP3PP_0,MDP4PP_0,HTEMP_50_100,HTIME_60_180,Hydrothermal Stirring,Hydrothermal Strong Reductant in Liquid_False,Hydrothermal Weak Reductant in Liquid_False,Mixed in Solid or Liquid_False,ATEMP_400_500,ATIME_180_360,Annealing Still/Strring_False,Annealing Atomosphere Inert_False,Annealing Atomosphere Reductive_False,Post-processing Acid Wash etc. _False,CL_1_5,SL_0.1_0.2,Support is not Carbon_False,Carbon Paper,LSV_OVER10,EPC_OVER1,320
10.1021/acs.chemmater.9b01976,France,Coll France,CHEMISTRY OF MATERIALS,10.508,8/27/2019,46,1242,0.037037037,MDP_1_Li,MDP_2_Ir,MDP_3_None,MDP_4_None,MDP1PP_50_75,MDP2PP_30_40,MDP3PP_0,MDP4PP_0,HTEMP_RTEMP,HTIME_180_360,Hydrothermal Stirring,Hydrothermal Strong Reductant in Liquid_False,Hydrothermal Weak Reductant in Liquid_False,Mixed in Solid or Liquid_True,ATEMP_1200_1000,ATIME_OVER1440,Annealing Still/Strring_False,Annealing Atomosphere Inert_False,Annealing Atomosphere Reductive_False,Post-processing Acid Wash etc. _False,CL_0.3_0.6,SL_0.1_0.2,Support is not Carbon_False,Glassy Carbon,LSV_OVER10,EPC_OVER1,366
10.1149/1945-7111/abc0ca,Canada,Univ Guelph,JOURNAL OF THE ELECTROCHEMICAL SOCIETY,4.371,11/19/2020,9,792,0.011363636,MDP_1_Ir,MDP_2_Ta,MDP_3_None,MDP_4_None,MDP1PP_50_75,MDP2PP_40_51,MDP3PP_0,MDP4PP_0,HTEMP_50_100,HTIME_60_180,Hydrothermal Stirring,Hydrothermal Strong Reductant in Liquid_False,Hydrothermal Weak Reductant in Liquid_False,Mixed in Solid or Liquid_False,ATEMP_400_500,ATIME_180_360,Annealing Still/Strring_False,Annealing Atomosphere Inert_False,Annealing Atomosphere Reductive_False,Post-processing Acid Wash etc. _False,CL_1_5,SL_0_0.1,Support is not Carbon_False,Carbon Paper,LSV_OVER10,EPC_OVER1,325
10.1149/1945-7111/abc0ca,Canada,Univ Guelph,JOURNAL OF THE ELECTROCHEMICAL SOCIETY,4.371,11/19/2020,9,792,0.011363636,MDP_1_Ir,MDP_2_Ta,MDP_3_None,MDP_4_None,MDP1PP_50_75,MDP2PP_40_51,MDP3PP_0,MDP4PP_0,HTEMP_50_100,HTIME_60_180,Hydrothermal Stirring,Hydrothermal Strong Reductant in Liquid_False,Hydrothermal Weak Reductant in Liquid_False,Mixed in Solid or Liquid_False,ATEMP_400_500,ATIME_180_360,Annealing Still/Strring_False,Annealing Atomosphere Inert_False,Annealing Atomosphere Reductive_False,Post-processing Acid Wash etc. _False,CL_1_5,SL_0_0.1,Support is not Carbon_False,Carbon Paper,LSV_OVER10,EPC_OVER1,328
10.1149/1945-7111/abc0ca,Canada,Univ Guelph,JOURNAL OF THE ELECTROCHEMICAL SOCIETY,4.371,11/19/2020,9,792,0.011363636,MDP_1_Ir,MDP_2_Ta,MDP_3_None,MDP_4_None,MDP1PP_50_75,MDP2PP_40_51,MDP3PP_0,MDP4PP_0,HTEMP_50_100,HTIME_60_180,Hydrothermal Stirring,Hydrothermal Strong Reductant in Liquid_False,Hydrothermal Weak Reductant in Liquid_False,Mixed in Solid or Liquid_False,ATEMP_400_500,ATIME_180_360,Annealing Still/Strring_False,Annealing Atomosphere Inert_False,Annealing Atomosphere Reductive_False,Post-processing Acid Wash etc. _False,CL_1_5,SL_0,Support is not Carbon_False,Carbon Paper,LSV_OVER10,EPC_OVER1,344
10.1021/acs.nanolett.2c01777,Peoples R China,Univ Sci & Technol China,NANO LETTERS,12.262,9/8/2022,0,134,0,MDP_1_Ca,MDP_2_Ir,MDP_3_None,MDP_4_None,MDP1PP_75_100,MDP2PP_0_10,MDP3PP_0,MDP4PP_0,HTEMP_150_200,HTIME_360_720,Hydrothermal Stirring,Hydrothermal Strong Reductant in Liquid_False,Hydrothermal Weak Reductant in Liquid_False,Mixed in Solid or Liquid_False,ATEMP_600_800,ATIME_360_720,Annealing Still/Strring_False,Annealing Atomosphere Inert_False,Annealing Atomosphere Reductive_False,Post-processing Acid Wash etc. _False,CL_0.2_0.3,SL_0,Support is not Carbon_False,Glassy Carbon,LSV_OVER10,EPC_OVER1,223
10.1016/j.jpowsour.2022.231069,South Korea,Korea Adv Inst Sci & Technol,JOURNAL OF POWER SOURCES,9.794,4/27/2022,6,268,0.02238806,MDP_1_Na,MDP_2_Ir,MDP_3_None,MDP_4_None,MDP1PP_75_100,MDP2PP_0_10,MDP3PP_0,MDP4PP_0,HTEMP_50_100,HTIME_60_180,Hydrothermal Still,Hydrothermal Strong Reductant in Liquid_False,Hydrothermal Weak Reductant in Liquid_False,Mixed in Solid or Liquid_False,ATEMP_500_600,ATIME_0_60,Annealing Still/Strring_False,Annealing Atomosphere Inert_False,Annealing Atomosphere Reductive_False,Post-processing Acid Wash etc. _False,CL_0.2_0.3,SL_0,Support is not Carbon_False,Glassy Carbon,LSV_OVER10,EPC_OVER1,315
10.1016/j.jpowsour.2022.231069,South Korea,Korea Adv Inst Sci & Technol,JOURNAL OF POWER SOURCES,9.794,4/27/2022,6,268,0.02238806,MDP_1_Ir,MDP_2_None,MDP_3_None,MDP_4_None,MDP1PP_100,MDP2PP_0,MDP3PP_0,MDP4PP_0,HTEMP_150_200,HTIME_180_360,Hydrothermal Stirring,Hydrothermal Strong Reductant in Liquid_False,Hydrothermal Weak Reductant in Liquid_True,Mixed in Solid or Liquid_False,ATEMP_RT,ATIME_0,Annealing Still/Strring_False,Annealing Atomosphere Inert_False,Annealing Atomosphere Reductive_False,Post-processing Acid Wash etc. _False,CL_0.2_0.3,SL_0,Support is not Carbon_False,Glassy Carbon,LSV_OVER10,EPC_OVER1,288
10.1021/acsanm.0c02485,Peoples R China,Qingdao Univ,ACS APPLIED NANO MATERIALS,6.14,1/22/2021,11,728,0.01510989,MDP_1_Co,MDP_2_Ir,MDP_3_None,MDP_4_None,MDP1PP_50_75,MDP2PP_30_40,MDP3PP_0,MDP4PP_0,HTEMP_25_50,HTIME_0_60,Hydrothermal Stirring,Hydrothermal Strong Reductant in Liquid_True,Hydrothermal Weak Reductant in Liquid_False,Mixed in Solid or Liquid_False,ATEMP_RT,ATIME_0,Annealing Still/Strring_False,Annealing Atomosphere Inert_True,Annealing Atomosphere Reductive_False,Post-processing Acid Wash etc. _False,CL_0.2_0.3,SL_0,Support is not Carbon_False,Glassy Carbon,LSV_OVER10,EPC_OVER1,294
10.1021/acsanm.0c02485,Peoples R China,Qingdao Univ,ACS APPLIED NANO MATERIALS,6.14,1/22/2021,11,728,0.01510989,MDP_1_Co,MDP_2_Ir,MDP_3_None,MDP_4_None,MDP1PP_75_100,MDP2PP_20_30,MDP3PP_0,MDP4PP_0,HTEMP_25_50,HTIME_0_60,Hydrothermal Stirring,Hydrothermal Strong Reductant in Liquid_True,Hydrothermal Weak Reductant in Liquid_False,Mixed in Solid or Liquid_False,ATEMP_RT,ATIME_0,Annealing Still/Strring_False,Annealing Atomosphere Inert_True,Annealing Atomosphere Reductive_False,Post-processing Acid Wash etc. _False,CL_0.2_0.3,SL_0,Support is not Carbon_False,Glassy Carbon,LSV_OVER10,EPC_OVER1,280
10.1021/acsanm.0c02485,Peoples R China,Qingdao Univ,ACS APPLIED NANO MATERIALS,6.14,1/22/2021,11,728,0.01510989,MDP_1_Co,MDP_2_Ir,MDP_3_None,MDP_4_None,MDP1PP_75_100,MDP2PP_10_20,MDP3PP_0,MDP4PP_0,HTEMP_25_50,HTIME_0_60,Hydrothermal Stirring,Hydrothermal Strong Reductant in Liquid_True,Hydrothermal Weak Reductant in Liquid_False,Mixed in Solid or Liquid_False,ATEMP_RT,ATIME_0,Annealing Still/Strring_False,Annealing Atomosphere Inert_True,Annealing Atomosphere Reductive_False,Post-processing Acid Wash etc. _False,CL_0.2_0.3,SL_0,Support is not Carbon_False,Glassy Carbon,LSV_OVER10,EPC_OVER1,311
10.1021/acsenergylett.2c01683,Peoples R China,Univ Sci & Technol China,ACS ENERGY LETTERS,23.991,11/26/2022,0,55,0,MDP_1_Ca,MDP_2_Ir,MDP_3_Y,MDP_4_None,MDP1PP_50_75,MDP2PP_20_30,MDP3PP_5_15,MDP4PP_0,HTEMP_150_200,HTIME_360_720,Hydrothermal Stirring,Hydrothermal Strong Reductant in Liquid_False,Hydrothermal Weak Reductant in Liquid_True,Mixed in Solid or Liquid_False,ATEMP_600_800,ATIME_360_720,Annealing Still/Strring_False,Annealing Atomosphere Inert_False,Annealing Atomosphere Reductive_False,Post-processing Acid Wash etc. _False,CL_0.2_0.3,SL_0,Support is not Carbon_False,Glassy Carbon,LSV_5_10,EPC_OVER1,281
10.1021/acsenergylett.2c01683,Peoples R China,Univ Sci & Technol China,ACS ENERGY LETTERS,23.991,11/26/2022,0,55,0,MDP_1_Ca,MDP_2_Ir,MDP_3_Y,MDP_4_None,MDP1PP_50_75,MDP2PP_20_30,MDP3PP_5_15,MDP4PP_0,HTEMP_150_200,HTIME_360_720,Hydrothermal Stirring,Hydrothermal Strong Reductant in Liquid_False,Hydrothermal Weak Reductant in Liquid_True,Mixed in Solid or Liquid_False,ATEMP_600_800,ATIME_360_720,Annealing Still/Strring_False,Annealing Atomosphere Inert_False,Annealing Atomosphere Reductive_False,Post-processing Acid Wash etc. _False,CL_0.2_0.3,SL_0,Support is not Carbon_False,Glassy Carbon,LSV_5_10,EPC_OVER1,215
10.1021/acsenergylett.2c01683,Peoples R China,Univ Sci & Technol China,ACS ENERGY LETTERS,23.991,11/26/2022,0,55,0,MDP_1_Ca,MDP_2_Ir,MDP_3_Y,MDP_4_None,MDP1PP_50_75,MDP2PP_30_40,MDP3PP_0_5,MDP4PP_0,HTEMP_150_200,HTIME_360_720,Hydrothermal Stirring,Hydrothermal Strong Reductant in Liquid_False,Hydrothermal Weak Reductant in Liquid_True,Mixed in Solid or Liquid_False,ATEMP_600_800,ATIME_360_720,Annealing Still/Strring_False,Annealing Atomosphere Inert_False,Annealing Atomosphere Reductive_False,Post-processing Acid Wash etc. _False,CL_0.2_0.3,SL_0,Support is not Carbon_False,Glassy Carbon,LSV_5_10,EPC_OVER1,262
10.1039/d2ra05374h,Peoples R China,Shandong Univ Sci & Technol,RSC ADVANCES,4.036,10/28/2022,0,84,0,MDP_1_Ca,MDP_2_Ir,MDP_3_None,MDP_4_None,MDP1PP_50_75,MDP2PP_30_40,MDP3PP_0,MDP4PP_0,HTEMP_150_200,HTIME_360_720,Hydrothermal Stirring,Hydrothermal Strong Reductant in Liquid_False,Hydrothermal Weak Reductant in Liquid_True,Mixed in Solid or Liquid_False,ATEMP_600_800,ATIME_360_720,Annealing Still/Strring_False,Annealing Atomosphere Inert_False,Annealing Atomosphere Reductive_False,Post-processing Acid Wash etc. _False,CL_0.2_0.3,SL_0,Support is not Carbon_False,Glassy Carbon,LSV_5_10,EPC_OVER1,252
10.1002/smll.202202439,Japan,Univ Tokyo,SMALL,15.153,7/13/2022,1,191,0.005235602,MDP_1_Ru,MDP_2_Cu,MDP_3_La,MDP_4_None,MDP1PP_50_75,MDP2PP_30_40,MDP3PP_5_15,MDP4PP_0,HTEMP_RTEMP,HTIME_180_360,Hydrothermal Stirring,Hydrothermal Strong Reductant in Liquid_False,Hydrothermal Weak Reductant in Liquid_False,Mixed in Solid or Liquid_True,ATEMP_1200_1000,ATIME_OVER1440,Annealing Still/Strring_False,Annealing Atomosphere Inert_False,Annealing Atomosphere Reductive_False,Post-processing Acid Wash etc. _False,CL_0.2_0.3,SL_0,Support is not Carbon_False,Glassy Carbon,LSV_5_10,EPC_OVER1,327
10.1002/smll.202202439,Japan,Univ Tokyo,SMALL,15.153,7/13/2022,1,191,0.005235602,MDP_1_Ru,MDP_2_Cu,MDP_3_Nd,MDP_4_None,MDP1PP_50_75,MDP2PP_30_40,MDP3PP_5_15,MDP4PP_0,HTEMP_RTEMP,HTIME_180_360,Hydrothermal Stirring,Hydrothermal Strong Reductant in Liquid_False,Hydrothermal Weak Reductant in Liquid_False,Mixed in Solid or Liquid_True,ATEMP_1200_1000,ATIME_OVER1440,Annealing Still/Strring_False,Annealing Atomosphere Inert_False,Annealing Atomosphere Reductive_False,Post-processing Acid Wash etc. _False,CL_0.2_0.3,SL_0,Support is not Carbon_False,Glassy Carbon,LSV_5_10,EPC_OVER1,377
10.1002/smll.202202439,Japan,Univ Tokyo,SMALL,15.153,7/13/2022,1,191,0.005235602,MDP_1_Ru,MDP_2_Cu,MDP_3_Ca,MDP_4_None,MDP1PP_50_75,MDP2PP_30_40,MDP3PP_5_15,MDP4PP_0,HTEMP_RTEMP,HTIME_180_360,Hydrothermal Stirring,Hydrothermal Strong Reductant in Liquid_False,Hydrothermal Weak Reductant in Liquid_False,Mixed in Solid or Liquid_True,ATEMP_800_1000,ATIME_OVER1440,Annealing Still/Strring_False,Annealing Atomosphere Inert_False,Annealing Atomosphere Reductive_False,Post-processing Acid Wash etc. _False,CL_0.2_0.3,SL_0,Support is not Carbon_False,Glassy Carbon,LSV_5_10,EPC_OVER1,340
10.1002/smll.202202439,Japan,Univ Tokyo,SMALL,15.153,7/13/2022,1,191,0.005235602,MDP_1_Ru,MDP_2_Cu,MDP_3_Sr,MDP_4_None,MDP1PP_50_75,MDP2PP_30_40,MDP3PP_5_15,MDP4PP_0,HTEMP_RTEMP,HTIME_180_360,Hydrothermal Stirring,Hydrothermal Strong Reductant in Liquid_False,Hydrothermal Weak Reductant in Liquid_False,Mixed in Solid or Liquid_True,ATEMP_800_1000,ATIME_OVER1440,Annealing Still/Strring_False,Annealing Atomosphere Inert_False,Annealing Atomosphere Reductive_False,Post-processing Acid Wash etc. _False,CL_0.2_0.3,SL_0,Support is not Carbon_False,Glassy Carbon,LSV_5_10,EPC_OVER1,334
10.1016/j.cattod.2019.10.004,South Korea,Gwangju Inst Sci & Technol,CATALYSIS TODAY,6.562,6/8/2020,25,956,0.026150628,MDP_1_Si,MDP_2_Ru,MDP_3_Ir,MDP_4_None,MDP1PP_75_100,MDP2PP_10_20,MDP3PP_0_5,MDP4PP_0,HTEMP_50_100,HTIME_60_180,Hydrothermal Stirring,Hydrothermal Strong Reductant in Liquid_False,Hydrothermal Weak Reductant in Liquid_False,Mixed in Solid or Liquid_False,ATEMP_300_400,ATIME_120_180,Annealing Still/Strring_False,Annealing Atomosphere Inert_False,Annealing Atomosphere Reductive_False,Post-processing Acid Wash etc._True,CL_0.1_0.2,SL_0,Support is not Carbon_False,Glassy Carbon,LSV_5_10,EPC_OVER1,314
10.1016/j.cattod.2019.10.004,South Korea,Gwangju Inst Sci & Technol,CATALYSIS TODAY,6.562,6/8/2020,25,956,0.026150628,MDP_1_Si,MDP_2_Ru,MDP_3_Ir,MDP_4_None,MDP1PP_75_100,MDP2PP_10_20,MDP3PP_0_5,MDP4PP_0,HTEMP_50_100,HTIME_60_180,Hydrothermal Stirring,Hydrothermal Strong Reductant in Liquid_False,Hydrothermal Weak Reductant in Liquid_False,Mixed in Solid or Liquid_False,ATEMP_300_400,ATIME_120_180,Annealing Still/Strring_False,Annealing Atomosphere Inert_False,Annealing Atomosphere Reductive_False,Post-processing Acid Wash etc._True,CL_0.1_0.2,SL_0,Support is not Carbon_False,Glassy Carbon,LSV_5_10,EPC_OVER1,300
10.1016/j.cattod.2019.10.004,South Korea,Gwangju Inst Sci & Technol,CATALYSIS TODAY,6.562,6/8/2020,25,956,0.026150628,MDP_1_Ru,MDP_2_Ir,MDP_3_None,MDP_4_None,MDP1PP_75_100,MDP2PP_20_30,MDP3PP_0,MDP4PP_0,HTEMP_50_100,HTIME_60_180,Hydrothermal Stirring,Hydrothermal Strong Reductant in Liquid_False,Hydrothermal Weak Reductant in Liquid_False,Mixed in Solid or Liquid_False,ATEMP_300_400,ATIME_120_180,Annealing Still/Strring_False,Annealing Atomosphere Inert_False,Annealing Atomosphere Reductive_False,Post-processing Acid Wash etc. _False,CL_0.1_0.2,SL_0,Support is not Carbon_False,Glassy Carbon,LSV_5_10,EPC_OVER1,347
10.1016/j.cattod.2019.10.004,South Korea,Gwangju Inst Sci & Technol,CATALYSIS TODAY,6.562,6/8/2020,25,956,0.026150628,MDP_1_Si,MDP_2_Ru,MDP_3_None,MDP_4_None,MDP1PP_75_100,MDP2PP_20_30,MDP3PP_0,MDP4PP_0,HTEMP_50_100,HTIME_60_180,Hydrothermal Stirring,Hydrothermal Strong Reductant in Liquid_False,Hydrothermal Weak Reductant in Liquid_False,Mixed in Solid or Liquid_False,ATEMP_300_400,ATIME_120_180,Annealing Still/Strring_False,Annealing Atomosphere Inert_False,Annealing Atomosphere Reductive_False,Post-processing Acid Wash etc._True,CL_0.1_0.2,SL_0,Support is not Carbon_False,Glassy Carbon,LSV_5_10,EPC_OVER1,347
10.1016/j.cattod.2019.10.004,South Korea,Gwangju Inst Sci & Technol,CATALYSIS TODAY,6.562,6/8/2020,25,956,0.026150628,MDP_1_Ru,MDP_2_Ir,MDP_3_None,MDP_4_None,MDP1PP_75_100,MDP2PP_0_10,MDP3PP_0,MDP4PP_0,HTEMP_50_100,HTIME_60_180,Hydrothermal Stirring,Hydrothermal Strong Reductant in Liquid_False,Hydrothermal Weak Reductant in Liquid_False,Mixed in Solid or Liquid_False,ATEMP_300_400,ATIME_120_180,Annealing Still/Strring_False,Annealing Atomosphere Inert_False,Annealing Atomosphere Reductive_False,Post-processing Acid Wash etc. _False,CL_0.1_0.2,SL_0,Support is not Carbon_False,Glassy Carbon,LSV_5_10,EPC_OVER1,340
10.1016/j.cattod.2019.12.003,South Korea,Gwangju Inst Sci & Technol,CATALYSIS TODAY,6.562,1/11/2021,8,739,0.01082544,MDP_1_Si,MDP_2_Ru,MDP_3_None,MDP_4_None,MDP1PP_75_100,MDP2PP_20_30,MDP3PP_0,MDP4PP_0,HTEMP_RTEMP,HTIME_180_360,Hydrothermal Stirring,Hydrothermal Strong Reductant in Liquid_False,Hydrothermal Weak Reductant in Liquid_False,Mixed in Solid or Liquid_False,ATEMP_300_400,ATIME_120_180,Annealing Still/Strring_False,Annealing Atomosphere Inert_False,Annealing Atomosphere Reductive_False,Post-processing Acid Wash etc._True,CL_0.1_0.2,SL_0,Support is not Carbon_False,Glassy Carbon,LSV_5_10,EPC_OVER1,266
10.1038/s41467-022-32024-6,Spain,Barcelona Inst Sci & Technol BIST,NATURE COMMUNICATIONS,17.694,8/9/2022,2,164,0.012195122,MDP_1_Co,MDP_2_None,MDP_3_None,MDP_4_None,MDP1PP_100,MDP2PP_0,MDP3PP_0,MDP4PP_0,HTEMP_100_150,HTIME_1440_2880,Hydrothermal Still,Hydrothermal Strong Reductant in Liquid_False,Hydrothermal Weak Reductant in Liquid_False,Mixed in Solid or Liquid_False,ATEMP_600_800,ATIME_120_180,Annealing Still/Strring_False,Annealing Atomosphere Inert_True,Annealing Atomosphere Reductive_False,Post-processing Acid Wash etc. _False,CL_1_5,SL_OVER5,Support is not Carbon_False,Glassy Carbon,LSV_0_5,EPC_OVER1,446
10.1038/s41467-022-32024-6,Spain,Barcelona Inst Sci & Technol BIST,NATURE COMMUNICATIONS,17.694,8/9/2022,2,164,0.012195122,MDP_1_Co,MDP_2_None,MDP_3_None,MDP_4_None,MDP1PP_100,MDP2PP_0,MDP3PP_0,MDP4PP_0,HTEMP_100_150,HTIME_1440_2880,Hydrothermal Still,Hydrothermal Strong Reductant in Liquid_False,Hydrothermal Weak Reductant in Liquid_False,Mixed in Solid or Liquid_False,ATEMP_600_800,ATIME_120_180,Annealing Still/Strring_False,Annealing Atomosphere Inert_True,Annealing Atomosphere Reductive_False,Post-processing Acid Wash etc. _False,CL_1_5,SL_OVER5,Support is not Carbon_False,Glassy Carbon,LSV_0_5,EPC_OVER1,405
10.1038/s41467-022-32024-6,Spain,Barcelona Inst Sci & Technol BIST,NATURE COMMUNICATIONS,17.694,8/9/2022,2,164,0.012195122,MDP_1_Co,MDP_2_None,MDP_3_None,MDP_4_None,MDP1PP_100,MDP2PP_0,MDP3PP_0,MDP4PP_0,HTEMP_100_150,HTIME_1440_2880,Hydrothermal Still,Hydrothermal Strong Reductant in Liquid_False,Hydrothermal Weak Reductant in Liquid_False,Mixed in Solid or Liquid_False,ATEMP_600_800,ATIME_120_180,Annealing Still/Strring_False,Annealing Atomosphere Inert_True,Annealing Atomosphere Reductive_False,Post-processing Acid Wash etc. _False,CL_OVER5,SL_OVER5,Support is not Carbon_False,Glassy Carbon,LSV_0_5,EPC_OVER1,384
10.1038/s41467-022-32024-6,Spain,Barcelona Inst Sci & Technol BIST,NATURE COMMUNICATIONS,17.694,8/9/2022,2,164,0.012195122,MDP_1_Co,MDP_2_None,MDP_3_None,MDP_4_None,MDP1PP_100,MDP2PP_0,MDP3PP_0,MDP4PP_0,HTEMP_100_150,HTIME_1440_2880,Hydrothermal Still,Hydrothermal Strong Reductant in Liquid_False,Hydrothermal Weak Reductant in Liquid_False,Mixed in Solid or Liquid_False,ATEMP_600_800,ATIME_120_180,Annealing Still/Strring_False,Annealing Atomosphere Inert_True,Annealing Atomosphere Reductive_False,Post-processing Acid Wash etc. _False,CL_OVER5,SL_OVER5,Support is not Carbon_False,Glassy Carbon,LSV_0_5,EPC_OVER1,360
10.1088/2053-1591/ab4f1c,Peoples R China,Northeastern Univ,MATERIALS RESEARCH EXPRESS,2.025,11/25/2019,3,1152,0.002604167,MDP_1_Sr,MDP_2_Ir,MDP_3_None,MDP_4_None,MDP1PP_50_75,MDP2PP_40_51,MDP3PP_0,MDP4PP_0,HTEMP_RTEMP,HTIME_360_720,Hydrothermal Stirring,Hydrothermal Strong Reductant in Liquid_False,Hydrothermal Weak Reductant in Liquid_False,Mixed in Solid or Liquid_True,ATEMP_800_1000,ATIME_720_1440,Annealing Still/Strring_False,Annealing Atomosphere Inert_False,Annealing Atomosphere Reductive_False,Post-processing Acid Wash etc. _False,CL_0.05,SL_0_0.1,Support is not Carbon_False,Glassy Carbon,LSV_0_5,EPC_OVER1,282
10.1088/2053-1591/ab4f1c,Peoples R China,Northeastern Univ,MATERIALS RESEARCH EXPRESS,2.025,11/25/2019,3,1152,0.002604167,MDP_1_Sr,MDP_2_Ir,MDP_3_None,MDP_4_None,MDP1PP_50_75,MDP2PP_40_51,MDP3PP_0,MDP4PP_0,HTEMP_RTEMP,HTIME_180_360,Hydrothermal Stirring,Hydrothermal Strong Reductant in Liquid_False,Hydrothermal Weak Reductant in Liquid_False,Mixed in Solid or Liquid_True,ATEMP_800_1000,ATIME_720_1440,Annealing Still/Strring_False,Annealing Atomosphere Inert_False,Annealing Atomosphere Reductive_False,Post-processing Acid Wash etc. _False,CL_0.05,SL_0_0.1,Support is not Carbon_False,Glassy Carbon,LSV_0_5,EPC_OVER1,354
10.1002/anie.201813361,Peoples R China,Chinese Acad Sci,ANGEWANDTE CHEMIE-INTERNATIONAL EDITION,16.823,4/19/2019,119,1372,0.086734694,MDP_1_Mn,MDP_2_None,MDP_3_None,MDP_4_None,MDP1PP_100,MDP2PP_0,MDP3PP_0,MDP4PP_0,HTEMP_200_250,HTIME_0_60,Hydrothermal Still,Hydrothermal Strong Reductant in Liquid_False,Hydrothermal Weak Reductant in Liquid_False,Mixed in Solid or Liquid_False,ATEMP_200_300,ATIME_360_720,Annealing Still/Strring_False,Annealing Atomosphere Inert_False,Annealing Atomosphere Reductive_False,Post-processing Acid Wash etc. _False,CL_1_5,SL_0,Support is not Carbon_True,Carbon Paper,LSV_0_5,EPC_OVER1,488
10.1002/anie.201813361,Peoples R China,Chinese Acad Sci,ANGEWANDTE CHEMIE-INTERNATIONAL EDITION,16.823,4/19/2019,119,1372,0.086734694,MDP_1_Mn,MDP_2_None,MDP_3_None,MDP_4_None,MDP1PP_100,MDP2PP_0,MDP3PP_0,MDP4PP_0,HTEMP_200_250,HTIME_0_60,Hydrothermal Still,Hydrothermal Strong Reductant in Liquid_False,Hydrothermal Weak Reductant in Liquid_False,Mixed in Solid or Liquid_False,ATEMP_200_300,ATIME_360_720,Annealing Still/Strring_False,Annealing Atomosphere Inert_False,Annealing Atomosphere Reductive_False,Post-processing Acid Wash etc. _False,CL_1_5,SL_0,Support is not Carbon_False,Carbon Paper,LSV_0_5,EPC_OVER1,412
10.1021/cm302468b,England,Univ Warwick,CHEMISTRY OF MATERIALS,10.508,11/13/2012,88,3720,0.023655914,MDP_1_Ir,MDP_2_Bi,MDP_3_None,MDP_4_None,MDP1PP_50_75,MDP2PP_40_51,MDP3PP_0,MDP4PP_0,HTEMP_RTEMP,HTIME_180_360,Hydrothermal Stirring,Hydrothermal Strong Reductant in Liquid_False,Hydrothermal Weak Reductant in Liquid_False,Mixed in Solid or Liquid_False,ATEMP_200_300,ATIME_OVER1440,Annealing Still/Strring_False,Annealing Atomosphere Inert_False,Annealing Atomosphere Reductive_False,Post-processing Acid Wash etc. _False,CL_0.3_0.6,SL_0,Support is not Carbon_False,Glassy Carbon,LSV_0_5,EPC_OVER1,360
10.1021/cm302468b,England,Univ Warwick,CHEMISTRY OF MATERIALS,10.508,11/13/2012,88,3720,0.023655914,MDP_1_Ir,MDP_2_Bi,MDP_3_None,MDP_4_None,MDP1PP_50_75,MDP2PP_40_51,MDP3PP_0,MDP4PP_0,HTEMP_200_250,HTIME_2880,Hydrothermal Still,Hydrothermal Strong Reductant in Liquid_False,Hydrothermal Weak Reductant in Liquid_False,Mixed in Solid or Liquid_False,ATEMP_RT,ATIME_0,Annealing Still/Strring_False,Annealing Atomosphere Inert_False,Annealing Atomosphere Reductive_False,Post-processing Acid Wash etc. _False,CL_0.3_0.6,SL_0,Support is not Carbon_False,Glassy Carbon,LSV_0_5,EPC_OVER1,318
10.1021/jacs.0c01135,Switzerland,Swiss Fed Inst Technol,JOURNAL OF THE AMERICAN CHEMICAL SOCIETY,16.383,5/22/2020,117,973,0.12024666,MDP_1_Ru,MDP_2_Y,MDP_3_Fe,MDP_4_None,MDP1PP_50_75,MDP2PP_40_51,MDP3PP_5_15,MDP4PP_0,HTEMP_50_100,HTIME_0_60,Hydrothermal Stirring,Hydrothermal Strong Reductant in Liquid_False,Hydrothermal Weak Reductant in Liquid_False,Mixed in Solid or Liquid_False,ATEMP_1200_1000,ATIME_360_720,Annealing Still/Strring_False,Annealing Atomosphere Inert_False,Annealing Atomosphere Reductive_False,Post-processing Acid Wash etc. _False,CL_0.05,SL_0,Support is not Carbon_False,Glassy Carbon,LSV_0_5,EPC_OVER1,411
10.1021/jacs.0c01135,Switzerland,Swiss Fed Inst Technol,JOURNAL OF THE AMERICAN CHEMICAL SOCIETY,16.383,5/22/2020,117,973,0.12024666,MDP_1_Ru,MDP_2_Y,MDP_3_Cu,MDP_4_None,MDP1PP_50_75,MDP2PP_40_51,MDP3PP_5_15,MDP4PP_0,HTEMP_50_100,HTIME_0_60,Hydrothermal Stirring,Hydrothermal Strong Reductant in Liquid_False,Hydrothermal Weak Reductant in Liquid_False,Mixed in Solid or Liquid_False,ATEMP_1200_1000,ATIME_360_720,Annealing Still/Strring_False,Annealing Atomosphere Inert_False,Annealing Atomosphere Reductive_False,Post-processing Acid Wash etc. _False,CL_0.05,SL_0,Support is not Carbon_False,Glassy Carbon,LSV_0_5,EPC_OVER1,360
10.1021/jacs.0c01135,Switzerland,Swiss Fed Inst Technol,JOURNAL OF THE AMERICAN CHEMICAL SOCIETY,16.383,5/22/2020,117,973,0.12024666,MDP_1_Ru,MDP_2_Y,MDP_3_None,MDP_4_None,MDP1PP_50_75,MDP2PP_40_51,MDP3PP_0,MDP4PP_0,HTEMP_50_100,HTIME_0_60,Hydrothermal Stirring,Hydrothermal Strong Reductant in Liquid_False,Hydrothermal Weak Reductant in Liquid_False,Mixed in Solid or Liquid_False,ATEMP_1200_1000,ATIME_360_720,Annealing Still/Strring_False,Annealing Atomosphere Inert_False,Annealing Atomosphere Reductive_False,Post-processing Acid Wash etc. _False,CL_0.05,SL_0,Support is not Carbon_False,Glassy Carbon,LSV_0_5,EPC_OVER1,362
10.1098/rsos.182223,Peoples R China,Hunan Univ,ROYAL SOCIETY OPEN SCIENCE,3.653,6/4/2019,1,1326,0.000754148,MDP_1_Na,MDP_2_Sn,MDP_3_Co,MDP_4_Ir,MDP1PP_75_100,MDP2PP_0_10,MDP3PP_0_5,MDP4PP_0_5,HTEMP_RTEMP,HTIME_360_720,Hydrothermal Stirring,Hydrothermal Strong Reductant in Liquid_False,Hydrothermal Weak Reductant in Liquid_False,Mixed in Solid or Liquid_True,ATEMP_400_500,ATIME_60_120,Annealing Still/Strring_False,Annealing Atomosphere Inert_False,Annealing Atomosphere Reductive_False,Post-processing Acid Wash etc. _False,CL_0.05,SL_0_0.1,Support is not Carbon_True,Glassy Carbon,LSV_OVER10,EPC_OVER1,325
10.1098/rsos.182223,Peoples R China,Hunan Univ,ROYAL SOCIETY OPEN SCIENCE,3.653,6/4/2019,1,1326,0.000754148,MDP_1_Na,MDP_2_Sn,MDP_3_Ir,MDP_4_Co,MDP1PP_75_100,MDP2PP_0_10,MDP3PP_0_5,MDP4PP_0_5,HTEMP_RTEMP,HTIME_360_720,Hydrothermal Stirring,Hydrothermal Strong Reductant in Liquid_False,Hydrothermal Weak Reductant in Liquid_False,Mixed in Solid or Liquid_True,ATEMP_400_500,ATIME_60_120,Annealing Still/Strring_False,Annealing Atomosphere Inert_False,Annealing Atomosphere Reductive_False,Post-processing Acid Wash etc. _False,CL_0.05,SL_0_0.1,Support is not Carbon_True,Glassy Carbon,LSV_OVER10,EPC_OVER1,312
10.1098/rsos.182223,Peoples R China,Hunan Univ,ROYAL SOCIETY OPEN SCIENCE,3.653,6/4/2019,1,1326,0.000754148,MDP_1_Na,MDP_2_Sn,MDP_3_Ir,MDP_4_Co,MDP1PP_75_100,MDP2PP_0_10,MDP3PP_0_5,MDP4PP_0_5,HTEMP_RTEMP,HTIME_360_720,Hydrothermal Stirring,Hydrothermal Strong Reductant in Liquid_False,Hydrothermal Weak Reductant in Liquid_False,Mixed in Solid or Liquid_True,ATEMP_400_500,ATIME_60_120,Annealing Still/Strring_False,Annealing Atomosphere Inert_False,Annealing Atomosphere Reductive_False,Post-processing Acid Wash etc. _False,CL_0.05,SL_0_0.1,Support is not Carbon_True,Glassy Carbon,LSV_OVER10,EPC_OVER1,328
10.1098/rsos.182223,Peoples R China,Hunan Univ,ROYAL SOCIETY OPEN SCIENCE,3.653,6/4/2019,1,1326,0.000754148,MDP_1_Na,MDP_2_Sn,MDP_3_Ir,MDP_4_None,MDP1PP_75_100,MDP2PP_0_10,MDP3PP_0_5,MDP4PP_0,HTEMP_RTEMP,HTIME_360_720,Hydrothermal Stirring,Hydrothermal Strong Reductant in Liquid_False,Hydrothermal Weak Reductant in Liquid_False,Mixed in Solid or Liquid_True,ATEMP_400_500,ATIME_60_120,Annealing Still/Strring_False,Annealing Atomosphere Inert_False,Annealing Atomosphere Reductive_False,Post-processing Acid Wash etc. _False,CL_0.05,SL_0_0.1,Support is not Carbon_True,Glassy Carbon,LSV_OVER10,EPC_OVER1,342
10.1021/acs.jpcc.9b09796,Peoples R China,Univ Sci & Technol China,JOURNAL OF PHYSICAL CHEMISTRY C,4.177,2/25/2020,16,1060,0.01509434,MDP_1_S,MDP_2_Ni,MDP_3_None,MDP_4_None,MDP1PP_75_100,MDP2PP_10_20,MDP3PP_0,MDP4PP_0,HTEMP_RTEMP,HTIME_180_360,Hydrothermal Stirring,Hydrothermal Strong Reductant in Liquid_False,Hydrothermal Weak Reductant in Liquid_False,Mixed in Solid or Liquid_True,ATEMP_600_800,ATIME_120_180,Annealing Still/Strring_False,Annealing Atomosphere Inert_True,Annealing Atomosphere Reductive_False,Post-processing Acid Wash etc._True,CL_0.2_0.3,SL_0,Support is not Carbon_False,Carbon Paper,LSV_OVER10,EPC_OVER1,337
10.1002/er.6204,Peoples R China,North China Elect Power Univ,INTERNATIONAL JOURNAL OF ENERGY RESEARCH,4.672,11/24/2020,4,787,0.005082592,MDP_1_Ir,MDP_2_Pt,MDP_3_None,MDP_4_None,MDP1PP_50_75,MDP2PP_40_51,MDP3PP_0,MDP4PP_0,HTEMP_RTEMP,HTIME_720_1440,Hydrothermal Stirring,Hydrothermal Strong Reductant in Liquid_False,Hydrothermal Weak Reductant in Liquid_False,Mixed in Solid or Liquid_False,ATEMP_500_600,ATIME_120_180,Annealing Still/Strring_False,Annealing Atomosphere Inert_False,Annealing Atomosphere Reductive_False,Post-processing Acid Wash etc. _False,CL_0.1_0.2,SL_0,Support is not Carbon_False,Carbon Paper,LSV_OVER10,EPC_OVER1,446
10.1002/er.6204,Peoples R China,North China Elect Power Univ,INTERNATIONAL JOURNAL OF ENERGY RESEARCH,4.672,11/24/2020,4,787,0.005082592,MDP_1_Ir,MDP_2_Pt,MDP_3_None,MDP_4_None,MDP1PP_50_75,MDP2PP_30_40,MDP3PP_0,MDP4PP_0,HTEMP_RTEMP,HTIME_720_1440,Hydrothermal Stirring,Hydrothermal Strong Reductant in Liquid_False,Hydrothermal Weak Reductant in Liquid_False,Mixed in Solid or Liquid_False,ATEMP_500_600,ATIME_120_180,Annealing Still/Strring_False,Annealing Atomosphere Inert_False,Annealing Atomosphere Reductive_False,Post-processing Acid Wash etc. _False,CL_0.1_0.2,SL_0,Support is not Carbon_False,Carbon Paper,LSV_OVER10,EPC_OVER1,427
10.1002/er.6204,Peoples R China,North China Elect Power Univ,INTERNATIONAL JOURNAL OF ENERGY RESEARCH,4.672,11/24/2020,4,787,0.005082592,MDP_1_Pt,MDP_2_Ir,MDP_3_None,MDP_4_None,MDP1PP_50_75,MDP2PP_30_40,MDP3PP_0,MDP4PP_0,HTEMP_RTEMP,HTIME_720_1440,Hydrothermal Stirring,Hydrothermal Strong Reductant in Liquid_False,Hydrothermal Weak Reductant in Liquid_False,Mixed in Solid or Liquid_False,ATEMP_500_600,ATIME_120_180,Annealing Still/Strring_False,Annealing Atomosphere Inert_False,Annealing Atomosphere Reductive_False,Post-processing Acid Wash etc. _False,CL_0.1_0.2,SL_0,Support is not Carbon_False,Carbon Paper,LSV_OVER10,EPC_OVER1,444
10.1002/er.6204,Peoples R China,North China Elect Power Univ,INTERNATIONAL JOURNAL OF ENERGY RESEARCH,4.672,11/24/2020,4,787,0.005082592,MDP_1_Ir,MDP_2_Pt,MDP_3_None,MDP_4_None,MDP1PP_75_100,MDP2PP_10_20,MDP3PP_0,MDP4PP_0,HTEMP_RTEMP,HTIME_720_1440,Hydrothermal Stirring,Hydrothermal Strong Reductant in Liquid_False,Hydrothermal Weak Reductant in Liquid_False,Mixed in Solid or Liquid_False,ATEMP_500_600,ATIME_120_180,Annealing Still/Strring_False,Annealing Atomosphere Inert_False,Annealing Atomosphere Reductive_False,Post-processing Acid Wash etc. _False,CL_0.1_0.2,SL_0,Support is not Carbon_False,Carbon Paper,LSV_OVER10,EPC_OVER1,379
10.1002/er.6204,Peoples R China,North China Elect Power Univ,INTERNATIONAL JOURNAL OF ENERGY RESEARCH,4.672,11/24/2020,4,787,0.005082592,MDP_1_Pt,MDP_2_Ir,MDP_3_None,MDP_4_None,MDP1PP_75_100,MDP2PP_10_20,MDP3PP_0,MDP4PP_0,HTEMP_RTEMP,HTIME_720_1440,Hydrothermal Stirring,Hydrothermal Strong Reductant in Liquid_False,Hydrothermal Weak Reductant in Liquid_False,Mixed in Solid or Liquid_False,ATEMP_500_600,ATIME_120_180,Annealing Still/Strring_False,Annealing Atomosphere Inert_False,Annealing Atomosphere Reductive_False,Post-processing Acid Wash etc. _False,CL_0.1_0.2,SL_0,Support is not Carbon_False,Carbon Paper,LSV_OVER10,EPC_OVER1,393
10.1002/er.6204,Peoples R China,North China Elect Power Univ,INTERNATIONAL JOURNAL OF ENERGY RESEARCH,4.672,11/24/2020,4,787,0.005082592,MDP_1_Ir,MDP_2_None,MDP_3_None,MDP_4_None,MDP1PP_100,MDP2PP_0,MDP3PP_0,MDP4PP_0,HTEMP_RTEMP,HTIME_720_1440,Hydrothermal Stirring,Hydrothermal Strong Reductant in Liquid_False,Hydrothermal Weak Reductant in Liquid_False,Mixed in Solid or Liquid_False,ATEMP_500_600,ATIME_120_180,Annealing Still/Strring_False,Annealing Atomosphere Inert_False,Annealing Atomosphere Reductive_False,Post-processing Acid Wash etc. _False,CL_0.1_0.2,SL_0,Support is not Carbon_False,Carbon Paper,LSV_OVER10,EPC_OVER1,403
