Repository: ruiding-uchicago/DASH

This is the Machine Learning Databases and Script folder.
All scripts and data files are created by Dr. Rui Ding first author of research work:
<Leveraging Data Mining, Active Learning, and Domain Adaptation in a Multi-Stage, Machine Learning-Driven Approach for the Efficient Discovery of Advanced Acidic Oxygen Evolution Electrocatalysts>
https://arxiv.org/abs/2407.04877z
Please check the original paper for more details and the discussion.
Also, please cite if use the code in whole or in part.

File: Machine Learning Databases and Script/Unsupervised Data Mining/Apriori associate rule mining/Activity/OER_activity.csv (part 4 of 29)
DOI,Country,Facility,Journal,Impact Factor,Published Date,Cited Times,Number of days until 01/20/2023,Average cited times per day,Metal_Dopant_1,Metal_Dopant_2,Metal_Dopant_3,Metal_Dopant_4,Metal_Dopant_1 Proportion in Precursor ,Metal_Dopant_2 Proportion in Precursor ,Metal_Dopant_3 Proportion in Precursor ,Metal_Dopant_4 Proportion in Precursor ,Hydrothermal Temperature (Celcius degree),Hydrothermal Time (min),Hydrothermal Still/Strring (0/1),Hydrothermal Strong Reductant in Liquid (0/1),Hydrothermal Weak Reductant in Liquid (0/1),Mixed in Solid or Liquid (0/1),Annealing Temperature (Celcius Degree),Annealing Time (min),Annealing Still/Strring (0/1),Annealing Atomosphere Inert (0/1),Annealing Atomosphere Reductive (0/1),Post-processing Acid Wash etc. (0/1),Catalyst Loading (mg cm -2),Support Material Loading (mg cm -2),Support is not Carbon (0/1),Electrode Type_Glassy Carbon/Carbon Paper or Ti Mesh (0/1),LSV Scanning Speed (mV s-1),Electrolyte Proton Concentration (M),Overpotential (mV @10 mA cm-2)
10.1002/cctc.201901411,Peoples R China,Xi An Jiao Tong Univ,CHEMCATCHEM,5.501,12/10/2019,32,1137,0.028144239,MDP_1_Ir,MDP_2_Cr,MDP_3_None,MDP_4_None,MDP1PP_50_75,MDP2PP_40_51,MDP3PP_0,MDP4PP_0,HTEMP_RTEMP,HTIME_360_720,Hydrothermal Stirring,Hydrothermal Strong Reductant in Liquid_False,Hydrothermal Weak Reductant in Liquid_False,Mixed in Solid or Liquid_False,ATEMP_300_400,ATIME_360_720,Annealing Still/Strring_False,Annealing Atomosphere Inert_False,Annealing Atomosphere Reductive_False,Post-processing Acid Wash etc. _False,CL_0.3_0.6,SL_0,Support is not Carbon_False,Carbon Paper,LSV_OVER10,EPC_OVER1,251
10.1002/cctc.201901411,Peoples R China,Xi An Jiao Tong Univ,CHEMCATCHEM,5.501,12/10/2019,32,1137,0.028144239,MDP_1_Ir,MDP_2_Cr,MDP_3_None,MDP_4_None,MDP1PP_50_75,MDP2PP_40_51,MDP3PP_0,MDP4PP_0,HTEMP_RTEMP,HTIME_360_720,Hydrothermal Stirring,Hydrothermal Strong Reductant in Liquid_False,Hydrothermal Weak Reductant in Liquid_False,Mixed in Solid or Liquid_False,ATEMP_300_400,ATIME_360_720,Annealing Still/Strring_False,Annealing Atomosphere Inert_False,Annealing Atomosphere Reductive_False,Post-processing Acid Wash etc. _False,CL_0.3_0.6,SL_0,Support is not Carbon_False,Carbon Paper,LSV_OVER10,EPC_OVER1,245
10.1002/cctc.201901411,Peoples R China,Xi An Jiao Tong Univ,CHEMCATCHEM,5.501,12/10/2019,32,1137,0.028144239,MDP_1_Ir,MDP_2_Cr,MDP_3_None,MDP_4_None,MDP1PP_50_75,MDP2PP_30_40,MDP3PP_0,MDP4PP_0,HTEMP_RTEMP,HTIME_360_720,Hydrothermal Stirring,Hydrothermal Strong Reductant in Liquid_False,Hydrothermal Weak Reductant in Liquid_False,Mixed in Solid or Liquid_False,ATEMP_300_400,ATIME_360_720,Annealing Still/Strring_False,Annealing Atomosphere Inert_False,Annealing Atomosphere Reductive_False,Post-processing Acid Wash etc. _False,CL_0.3_0.6,SL_0,Support is not Carbon_False,Carbon Paper,LSV_OVER10,EPC_OVER1,248
10.1016/j.nanoen.2022.107960,Peoples R China,Northwestern Polytech Univ,NANO ENERGY,19.069,12/31/2022,1,20,0.05,MDP_1_Ce,MDP_2_Ir,MDP_3_None,MDP_4_None,MDP1PP_50_75,MDP2PP_40_51,MDP3PP_0,MDP4PP_0,HTEMP_RTEMP,HTIME_360_720,Hydrothermal Stirring,Hydrothermal Strong Reductant in Liquid_False,Hydrothermal Weak Reductant in Liquid_False,Mixed in Solid or Liquid_False,ATEMP_300_400,ATIME_360_720,Annealing Still/Strring_False,Annealing Atomosphere Inert_False,Annealing Atomosphere Reductive_False,Post-processing Acid Wash etc. _False,CL_0.3_0.6,SL_0,Support is not Carbon_False,Carbon Paper,LSV_OVER10,EPC_OVER1,220
10.1016/j.nanoen.2022.107960,Peoples R China,Northwestern Polytech Univ,NANO ENERGY,19.069,12/31/2022,1,20,0.05,MDP_1_Ce,MDP_2_Ir,MDP_3_None,MDP_4_None,MDP1PP_50_75,MDP2PP_30_40,MDP3PP_0,MDP4PP_0,HTEMP_RTEMP,HTIME_360_720,Hydrothermal Stirring,Hydrothermal Strong Reductant in Liquid_False,Hydrothermal Weak Reductant in Liquid_False,Mixed in Solid or Liquid_False,ATEMP_300_400,ATIME_360_720,Annealing Still/Strring_False,Annealing Atomosphere Inert_False,Annealing Atomosphere Reductive_False,Post-processing Acid Wash etc. _False,CL_0.3_0.6,SL_0,Support is not Carbon_False,Carbon Paper,LSV_OVER10,EPC_OVER1,220
10.1016/j.nanoen.2022.107960,Peoples R China,Northwestern Polytech Univ,NANO ENERGY,19.069,12/31/2022,1,20,0.05,MDP_1_Ce,MDP_2_Ir,MDP_3_None,MDP_4_None,MDP1PP_50_75,MDP2PP_30_40,MDP3PP_0,MDP4PP_0,HTEMP_RTEMP,HTIME_360_720,Hydrothermal Stirring,Hydrothermal Strong Reductant in Liquid_False,Hydrothermal Weak Reductant in Liquid_False,Mixed in Solid or Liquid_False,ATEMP_300_400,ATIME_360_720,Annealing Still/Strring_False,Annealing Atomosphere Inert_False,Annealing Atomosphere Reductive_False,Post-processing Acid Wash etc. _False,CL_0.3_0.6,SL_0,Support is not Carbon_False,Carbon Paper,LSV_OVER10,EPC_OVER1,299
10.1016/j.nanoen.2022.107960,Peoples R China,Northwestern Polytech Univ,NANO ENERGY,19.069,12/31/2022,1,20,0.05,MDP_1_Ir,MDP_2_None,MDP_3_None,MDP_4_None,MDP1PP_100,MDP2PP_0,MDP3PP_0,MDP4PP_0,HTEMP_RTEMP,HTIME_360_720,Hydrothermal Stirring,Hydrothermal Strong Reductant in Liquid_False,Hydrothermal Weak Reductant in Liquid_False,Mixed in Solid or Liquid_False,ATEMP_300_400,ATIME_360_720,Annealing Still/Strring_False,Annealing Atomosphere Inert_False,Annealing Atomosphere Reductive_False,Post-processing Acid Wash etc. _False,CL_0.3_0.6,SL_0,Support is not Carbon_False,Carbon Paper,LSV_OVER10,EPC_OVER1,290
10.1007/s12274-021-3843-8,Peoples R China,Shenzhen Univ,NANO RESEARCH,10.269,9/28/2021,12,479,0.025052192,MDP_1_Ru,MDP_2_Sr,MDP_3_None,MDP_4_None,MDP1PP_50_75,MDP2PP_40_51,MDP3PP_0,MDP4PP_0,HTEMP_RTEMP,HTIME_180_360,Hydrothermal Stirring,Hydrothermal Strong Reductant in Liquid_False,Hydrothermal Weak Reductant in Liquid_False,Mixed in Solid or Liquid_True,ATEMP_OVER1200,ATIME_360_720,Annealing Still/Strring_False,Annealing Atomosphere Inert_False,Annealing Atomosphere Reductive_False,Post-processing Acid Wash etc. _False,CL_0.3_0.6,SL_0,Support is not Carbon_False,Glassy Carbon,LSV_OVER10,EPC_OVER1,190
10.1039/D2QI02214A,Peoples R China,Sun Yat Sen Univ,INORGANIC CHEMISTRY FRONTIERS,7.779,12/27/2022,0,24,0,MDP_1_Ba,MDP_2_Ir,MDP_3_None,MDP_4_None,MDP1PP_50_75,MDP2PP_40_51,MDP3PP_0,MDP4PP_0,HTEMP_RTEMP,HTIME_0_60,Hydrothermal Stirring,Hydrothermal Strong Reductant in Liquid_False,Hydrothermal Weak Reductant in Liquid_False,Mixed in Solid or Liquid_True,ATEMP_1200_1000,ATIME_360_720,Annealing Still/Strring_False,Annealing Atomosphere Inert_False,Annealing Atomosphere Reductive_False,Post-processing Acid Wash etc. _False,CL_0.3_0.6,SL_0,Support is not Carbon_False,Glassy Carbon,LSV_OVER10,EPC_OVER1,307
10.1039/D2QI02214A,Peoples R China,Sun Yat Sen Univ,INORGANIC CHEMISTRY FRONTIERS,7.779,12/27/2022,0,24,0,MDP_1_Sr,MDP_2_Ir,MDP_3_None,MDP_4_None,MDP1PP_50_75,MDP2PP_40_51,MDP3PP_0,MDP4PP_0,HTEMP_RTEMP,HTIME_0_60,Hydrothermal Stirring,Hydrothermal Strong Reductant in Liquid_False,Hydrothermal Weak Reductant in Liquid_False,Mixed in Solid or Liquid_True,ATEMP_1200_1000,ATIME_360_720,Annealing Still/Strring_False,Annealing Atomosphere Inert_False,Annealing Atomosphere Reductive_False,Post-processing Acid Wash etc. _False,CL_0.3_0.6,SL_0,Support is not Carbon_False,Glassy Carbon,LSV_OVER10,EPC_OVER1,285
10.1007/s12274-021-3843-8,Peoples R China,Shenzhen Univ,NANO RESEARCH,10.269,9/28/2021,12,479,0.025052192,MDP_1_Ru,MDP_2_None,MDP_3_None,MDP_4_None,MDP1PP_100,MDP2PP_0,MDP3PP_0,MDP4PP_0,HTEMP_RTEMP,HTIME_180_360,Hydrothermal Stirring,Hydrothermal Strong Reductant in Liquid_False,Hydrothermal Weak Reductant in Liquid_False,Mixed in Solid or Liquid_True,ATEMP_800_1000,ATIME_360_720,Annealing Still/Strring_False,Annealing Atomosphere Inert_False,Annealing Atomosphere Reductive_False,Post-processing Acid Wash etc. _False,CL_0.3_0.6,SL_0,Support is not Carbon_False,Glassy Carbon,LSV_OVER10,EPC_OVER1,300
10.1021/jacs.8b11456,Singapore,Nanyang Technol Univ,JOURNAL OF THE AMERICAN CHEMICAL SOCIETY,16.383,3/8/2019,203,1414,0.143564356,MDP_1_Li,MDP_2_Ir,MDP_3_None,MDP_4_None,MDP1PP_75_100,MDP2PP_0_10,MDP3PP_0,MDP4PP_0,HTEMP_50_100,HTIME_360_720,Hydrothermal Stirring,Hydrothermal Strong Reductant in Liquid_False,Hydrothermal Weak Reductant in Liquid_False,Mixed in Solid or Liquid_False,ATEMP_400_500,ATIME_120_180,Annealing Still/Strring_False,Annealing Atomosphere Inert_False,Annealing Atomosphere Reductive_False,Post-processing Acid Wash etc. _False,CL_0.3_0.6,SL_0,Support is not Carbon_False,Glassy Carbon,LSV_OVER10,EPC_OVER1,266
10.1002/ange.201406668,England,Univ Southampton,ANGEWANDTE CHEMIE-INTERNATIONAL EDITION,16.823,10/6/2014,122,3028,0.040290621,MDP_1_Ir,MDP_2_Ce,MDP_3_None,MDP_4_None,MDP1PP_50_75,MDP2PP_40_51,MDP3PP_0,MDP4PP_0,HTEMP_200_250,HTIME_2880,Hydrothermal Still,Hydrothermal Strong Reductant in Liquid_True,Hydrothermal Weak Reductant in Liquid_False,Mixed in Solid or Liquid_False,ATEMP_RT,ATIME_0,Annealing Still/Strring_False,Annealing Atomosphere Inert_False,Annealing Atomosphere Reductive_False,Post-processing Acid Wash etc. _False,CL_0.3_0.6,SL_0,Support is not Carbon_False,Carbon Paper,LSV_OVER10,EPC_OVER1,278
10.1002/ange.201406668,England,Univ Southampton,ANGEWANDTE CHEMIE-INTERNATIONAL EDITION,16.823,10/6/2014,122,3028,0.040290621,MDP_1_Ce,MDP_2_Ir,MDP_3_Ru,MDP_4_None,MDP1PP_25_50,MDP2PP_20_30,MDP3PP_25_34,MDP4PP_0,HTEMP_200_250,HTIME_2880,Hydrothermal Still,Hydrothermal Strong Reductant in Liquid_True,Hydrothermal Weak Reductant in Liquid_False,Mixed in Solid or Liquid_False,ATEMP_RT,ATIME_0,Annealing Still/Strring_False,Annealing Atomosphere Inert_False,Annealing Atomosphere Reductive_False,Post-processing Acid Wash etc. _False,CL_0.3_0.6,SL_0,Support is not Carbon_False,Carbon Paper,LSV_OVER10,EPC_OVER1,252
10.1002/ange.201406668,England,Univ Southampton,ANGEWANDTE CHEMIE-INTERNATIONAL EDITION,16.823,10/6/2014,122,3028,0.040290621,MDP_1_Ru,MDP_2_Ce,MDP_3_None,MDP_4_None,MDP1PP_50_75,MDP2PP_40_51,MDP3PP_0,MDP4PP_0,HTEMP_200_250,HTIME_2880,Hydrothermal Still,Hydrothermal Strong Reductant in Liquid_True,Hydrothermal Weak Reductant in Liquid_False,Mixed in Solid or Liquid_False,ATEMP_RT,ATIME_0,Annealing Still/Strring_False,Annealing Atomosphere Inert_False,Annealing Atomosphere Reductive_False,Post-processing Acid Wash etc. _False,CL_0.3_0.6,SL_0,Support is not Carbon_False,Carbon Paper,LSV_OVER10,EPC_OVER1,214
10.1039/D0EE01960G,Peoples R China,Southern Univ Sci & Technol,ENERGY & ENVIRONMENTAL SCIENCE,39.714,1/12/2021,76,738,0.10298103,MDP_1_Na,MDP_2_Ru,MDP_3_None,MDP_4_None,MDP1PP_75_100,MDP2PP_0_10,MDP3PP_0,MDP4PP_0,HTEMP_RTEMP,HTIME_0_60,Hydrothermal Still,Hydrothermal Strong Reductant in Liquid_False,Hydrothermal Weak Reductant in Liquid_False,Mixed in Solid or Liquid_False,ATEMP_300_400,ATIME_0_60,Annealing Still/Strring_False,Annealing Atomosphere Inert_False,Annealing Atomosphere Reductive_False,Post-processing Acid Wash etc. _False,CL_0.3_0.6,SL_0,Support is not Carbon_False,Glassy Carbon,LSV_OVER10,EPC_OVER1,190
10.1016/j.nanoen.2022.107680,Peoples R China,Univ Sci & Technol China,NANO ENERGY,19.069,10/3/2022,1,109,0.009174312,MDP_1_Sr,MDP_2_Cr,MDP_3_Ir,MDP_4_None,MDP1PP_75_100,MDP2PP_10_20,MDP3PP_0_5,MDP4PP_0,HTEMP_150_200,HTIME_720_1440,Hydrothermal Stirring,Hydrothermal Strong Reductant in Liquid_False,Hydrothermal Weak Reductant in Liquid_False,Mixed in Solid or Liquid_False,ATEMP_600_800,ATIME_360_720,Annealing Still/Strring_False,Annealing Atomosphere Inert_False,Annealing Atomosphere Reductive_False,Post-processing Acid Wash etc. _False,CL_0.3_0.6,SL_0,Support is not Carbon_False,Glassy Carbon,LSV_OVER10,EPC_OVER1,217
10.1016/j.nanoen.2022.107680,Peoples R China,Univ Sci & Technol China,NANO ENERGY,19.069,10/3/2022,1,109,0.009174312,MDP_1_Sr,MDP_2_Ir,MDP_3_None,MDP_4_None,MDP1PP_75_100,MDP2PP_0_10,MDP3PP_0,MDP4PP_0,HTEMP_150_200,HTIME_720_1440,Hydrothermal Stirring,Hydrothermal Strong Reductant in Liquid_False,Hydrothermal Weak Reductant in Liquid_False,Mixed in Solid or Liquid_False,ATEMP_600_800,ATIME_360_720,Annealing Still/Strring_False,Annealing Atomosphere Inert_False,Annealing Atomosphere Reductive_False,Post-processing Acid Wash etc. _False,CL_0.3_0.6,SL_0,Support is not Carbon_False,Glassy Carbon,LSV_OVER10,EPC_OVER1,276
10.1016/j.nanoen.2022.107680,Peoples R China,Univ Sci & Technol China,NANO ENERGY,19.069,10/3/2022,1,109,0.009174312,MDP_1_Sr,MDP_2_Ir,MDP_3_None,MDP_4_None,MDP1PP_75_100,MDP2PP_0_10,MDP3PP_0,MDP4PP_0,HTEMP_150_200,HTIME_720_1440,Hydrothermal Stirring,Hydrothermal Strong Reductant in Liquid_False,Hydrothermal Weak Reductant in Liquid_False,Mixed in Solid or Liquid_False,ATEMP_600_800,ATIME_360_720,Annealing Still/Strring_False,Annealing Atomosphere Inert_False,Annealing Atomosphere Reductive_False,Post-processing Acid Wash etc. _False,CL_0.3_0.6,SL_0,Support is not Carbon_False,Glassy Carbon,LSV_OVER10,EPC_OVER1,255
10.1021/acsaem.9b01796,USA,Univ Pittsburgh,ACS APPLIED ENERGY MATERIALS,6.959,2/21/2020,21,1064,0.019736842,MDP_1_Mn,MDP_2_Nb,MDP_3_None,MDP_4_None,MDP1PP_75_100,MDP2PP_20_30,MDP3PP_0,MDP4PP_0,HTEMP_RTEMP,HTIME_60_180,Hydrothermal Stirring,Hydrothermal Strong Reductant in Liquid_False,Hydrothermal Weak Reductant in Liquid_False,Mixed in Solid or Liquid_False,ATEMP_400_500,ATIME_180_360,Annealing Still/Strring_False,Annealing Atomosphere Inert_False,Annealing Atomosphere Reductive_False,Post-processing Acid Wash etc. _False,CL_0.3_0.6,SL_0,Support is not Carbon_False,Carbon Paper,LSV_OVER10,EPC_OVER1,767
10.1021/acsaem.9b01796,USA,Univ Pittsburgh,ACS APPLIED ENERGY MATERIALS,6.959,2/21/2020,21,1064,0.019736842,MDP_1_Mn,MDP_2_Nb,MDP_3_None,MDP_4_None,MDP1PP_75_100,MDP2PP_10_20,MDP3PP_0,MDP4PP_0,HTEMP_RTEMP,HTIME_60_180,Hydrothermal Stirring,Hydrothermal Strong Reductant in Liquid_False,Hydrothermal Weak Reductant in Liquid_False,Mixed in Solid or Liquid_False,ATEMP_400_500,ATIME_180_360,Annealing Still/Strring_False,Annealing Atomosphere Inert_False,Annealing Atomosphere Reductive_False,Post-processing Acid Wash etc. _False,CL_0.3_0.6,SL_0,Support is not Carbon_False,Carbon Paper,LSV_OVER10,EPC_OVER1,868
10.1021/acsaem.9b01796,USA,Univ Pittsburgh,ACS APPLIED ENERGY MATERIALS,6.959,2/21/2020,21,1064,0.019736842,MDP_1_Mn,MDP_2_None,MDP_3_None,MDP_4_None,MDP1PP_100,MDP2PP_0,MDP3PP_0,MDP4PP_0,HTEMP_150_200,HTIME_720_1440,Hydrothermal Still,Hydrothermal Strong Reductant in Liquid_False,Hydrothermal Weak Reductant in Liquid_False,Mixed in Solid or Liquid_False,ATEMP_RT,ATIME_0,Annealing Still/Strring_False,Annealing Atomosphere Inert_False,Annealing Atomosphere Reductive_False,Post-processing Acid Wash etc. _False,CL_0.3_0.6,SL_0,Support is not Carbon_False,Carbon Paper,LSV_OVER10,EPC_OVER1,901
10.11862/CJIC.2021.043,Peoples R China,Guilin Univ Technol,CHINESE JOURNAL OF INORGANIC CHEMISTRY,0.827,3/16/2021,2,675,0.002962963,MDP_1_Ru,MDP_2_Y,MDP_3_Mg,MDP_4_None,MDP1PP_50_75,MDP2PP_40_51,MDP3PP_0_5,MDP4PP_0,HTEMP_100_150,HTIME_720_1440,Hydrothermal Still,Hydrothermal Strong Reductant in Liquid_False,Hydrothermal Weak Reductant in Liquid_False,Mixed in Solid or Liquid_False,ATEMP_1200_1000,ATIME_720_1440,Annealing Still/Strring_False,Annealing Atomosphere Inert_False,Annealing Atomosphere Reductive_False,Post-processing Acid Wash etc. _False,CL_0.2_0.3,SL_0,Support is not Carbon_False,Glassy Carbon,LSV_OVER10,EPC_OVER1,281
10.11862/CJIC.2021.043,Peoples R China,Guilin Univ Technol,CHINESE JOURNAL OF INORGANIC CHEMISTRY,0.827,3/16/2021,2,675,0.002962963,MDP_1_Ru,MDP_2_Y,MDP_3_Mg,MDP_4_None,MDP1PP_50_75,MDP2PP_40_51,MDP3PP_0_5,MDP4PP_0,HTEMP_100_150,HTIME_720_1440,Hydrothermal Still,Hydrothermal Strong Reductant in Liquid_False,Hydrothermal Weak Reductant in Liquid_False,Mixed in Solid or Liquid_False,ATEMP_1200_1000,ATIME_720_1440,Annealing Still/Strring_False,Annealing Atomosphere Inert_False,Annealing Atomosphere Reductive_False,Post-processing Acid Wash etc. _False,CL_0.2_0.3,SL_0,Support is not Carbon_False,Glassy Carbon,LSV_OVER10,EPC_OVER1,263
10.11862/CJIC.2021.043,Peoples R China,Guilin Univ Technol,CHINESE JOURNAL OF INORGANIC CHEMISTRY,0.827,3/16/2021,2,675,0.002962963,MDP_1_Ru,MDP_2_Y,MDP_3_Mg,MDP_4_None,MDP1PP_50_75,MDP2PP_40_51,MDP3PP_0_5,MDP4PP_0,HTEMP_100_150,HTIME_720_1440,Hydrothermal Still,Hydrothermal Strong Reductant in Liquid_False,Hydrothermal Weak Reductant in Liquid_False,Mixed in Solid or Liquid_False,ATEMP_1200_1000,ATIME_720_1440,Annealing Still/Strring_False,Annealing Atomosphere Inert_False,Annealing Atomosphere Reductive_False,Post-processing Acid Wash etc. _False,CL_0.2_0.3,SL_0,Support is not Carbon_False,Glassy Carbon,LSV_OVER10,EPC_OVER1,282
10.11862/CJIC.2021.043,Peoples R China,Guilin Univ Technol,CHINESE JOURNAL OF INORGANIC CHEMISTRY,0.827,3/16/2021,2,675,0.002962963,MDP_1_Ru,MDP_2_Y,MDP_3_None,MDP_4_None,MDP1PP_50_75,MDP2PP_40_51,MDP3PP_0,MDP4PP_0,HTEMP_100_150,HTIME_720_1440,Hydrothermal Still,Hydrothermal Strong Reductant in Liquid_False,Hydrothermal Weak Reductant in Liquid_False,Mixed in Solid or Liquid_False,ATEMP_1200_1000,ATIME_720_1440,Annealing Still/Strring_False,Annealing Atomosphere Inert_False,Annealing Atomosphere Reductive_False,Post-processing Acid Wash etc. _False,CL_0.2_0.3,SL_0,Support is not Carbon_False,Glassy Carbon,LSV_OVER10,EPC_OVER1,294
10.1016/j.ijhydene.2022.02.078,Peoples R China,Hubei Univ,INTERNATIONAL JOURNAL OF HYDROGEN ENERGY,7.139,5/11/2022,5,254,0.019685039,MDP_1_Fe,MDP_2_Ir,MDP_3_None,MDP_4_None,MDP1PP_75_100,MDP2PP_0_10,MDP3PP_0,MDP4PP_0,HTEMP_50_100,HTIME_360_720,Hydrothermal Stirring,Hydrothermal Strong Reductant in Liquid_False,Hydrothermal Weak Reductant in Liquid_False,Mixed in Solid or Liquid_False,ATEMP_800_1000,ATIME_360_720,Annealing Still/Strring_False,Annealing Atomosphere Inert_True,Annealing Atomosphere Reductive_False,Post-processing Acid Wash etc._True,CL_0.2_0.3,SL_0,Support is not Carbon_False,Glassy Carbon,LSV_OVER10,EPC_OVER1,370
10.1016/j.ijhydene.2022.02.078,Peoples R China,Hubei Univ,INTERNATIONAL JOURNAL OF HYDROGEN ENERGY,7.139,5/11/2022,5,254,0.019685039,MDP_1_Fe,MDP_2_Ir,MDP_3_None,MDP_4_None,MDP1PP_75_100,MDP2PP_0_10,MDP3PP_0,MDP4PP_0,HTEMP_50_100,HTIME_360_720,Hydrothermal Stirring,Hydrothermal Strong Reductant in Liquid_False,Hydrothermal Weak Reductant in Liquid_False,Mixed in Solid or Liquid_False,ATEMP_800_1000,ATIME_360_720,Annealing Still/Strring_False,Annealing Atomosphere Inert_True,Annealing Atomosphere Reductive_False,Post-processing Acid Wash etc._True,CL_0.2_0.3,SL_0,Support is not Carbon_False,Glassy Carbon,LSV_OVER10,EPC_OVER1,363
10.1016/j.ijhydene.2022.02.078,Peoples R China,Hubei Univ,INTERNATIONAL JOURNAL OF HYDROGEN ENERGY,7.139,5/11/2022,5,254,0.019685039,MDP_1_Fe,MDP_2_Ir,MDP_3_None,MDP_4_None,MDP1PP_75_100,MDP2PP_0_10,MDP3PP_0,MDP4PP_0,HTEMP_50_100,HTIME_360_720,Hydrothermal Stirring,Hydrothermal Strong Reductant in Liquid_False,Hydrothermal Weak Reductant in Liquid_False,Mixed in Solid or Liquid_False,ATEMP_800_1000,ATIME_360_720,Annealing Still/Strring_False,Annealing Atomosphere Inert_True,Annealing Atomosphere Reductive_False,Post-processing Acid Wash etc._True,CL_0.2_0.3,SL_0,Support is not Carbon_False,Glassy Carbon,LSV_OVER10,EPC_OVER1,300
10.1016/j.ijhydene.2022.02.078,Peoples R China,Hubei Univ,INTERNATIONAL JOURNAL OF HYDROGEN ENERGY,7.139,5/11/2022,5,254,0.019685039,MDP_1_Fe,MDP_2_Ir,MDP_3_None,MDP_4_None,MDP1PP_75_100,MDP2PP_0_10,MDP3PP_0,MDP4PP_0,HTEMP_50_100,HTIME_360_720,Hydrothermal Stirring,Hydrothermal Strong Reductant in Liquid_False,Hydrothermal Weak Reductant in Liquid_False,Mixed in Solid or Liquid_False,ATEMP_800_1000,ATIME_360_720,Annealing Still/Strring_False,Annealing Atomosphere Inert_True,Annealing Atomosphere Reductive_False,Post-processing Acid Wash etc._True,CL_0.2_0.3,SL_0,Support is not Carbon_False,Glassy Carbon,LSV_OVER10,EPC_OVER1,437
10.1016/j.ijhydene.2022.02.078,Peoples R China,Hubei Univ,INTERNATIONAL JOURNAL OF HYDROGEN ENERGY,7.139,5/11/2022,5,254,0.019685039,MDP_1_Fe,MDP_2_Ir,MDP_3_None,MDP_4_None,MDP1PP_75_100,MDP2PP_0_10,MDP3PP_0,MDP4PP_0,HTEMP_50_100,HTIME_360_720,Hydrothermal Stirring,Hydrothermal Strong Reductant in Liquid_False,Hydrothermal Weak Reductant in Liquid_False,Mixed in Solid or Liquid_False,ATEMP_800_1000,ATIME_360_720,Annealing Still/Strring_False,Annealing Atomosphere Inert_True,Annealing Atomosphere Reductive_False,Post-processing Acid Wash etc._True,CL_0.2_0.3,SL_0,Support is not Carbon_False,Glassy Carbon,LSV_OVER10,EPC_OVER1,395
10.1002/aesr.202000074,Peoples R China,Zhengzhou Univ,ADVANCED ENERGY & SUSTANINABILITY RESEARCH,0,5/8/2022,4,257,0.015564202,MDP_1_Se,MDP_2_Ir,MDP_3_Bi,MDP_4_None,MDP1PP_50_75,MDP2PP_30_40,MDP3PP_5_15,MDP4PP_0,HTEMP_RTEMP,HTIME_180_360,Hydrothermal Stirring,Hydrothermal Strong Reductant in Liquid_False,Hydrothermal Weak Reductant in Liquid_False,Mixed in Solid or Liquid_True,ATEMP_800_1000,ATIME_OVER1440,Annealing Still/Strring_False,Annealing Atomosphere Inert_True,Annealing Atomosphere Reductive_False,Post-processing Acid Wash etc. _False,CL_0.2_0.3,SL_0,Support is not Carbon_False,Glassy Carbon,LSV_OVER10,EPC_OVER1,379
10.1039/d2ra04624e,Japan,Kitami Inst Technol,RSC ADVANCES,4.036,9/1/2022,0,141,0,MDP_1_Ba,MDP_2_Ir,MDP_3_Mn,MDP_4_None,MDP1PP_50_75,MDP2PP_30_40,MDP3PP_15_25,MDP4PP_0,HTEMP_RTEMP,HTIME_0_60,Hydrothermal Stirring,Hydrothermal Strong Reductant in Liquid_False,Hydrothermal Weak Reductant in Liquid_False,Mixed in Solid or Liquid_True,ATEMP_1200_1000,ATIME_OVER1440,Annealing Still/Strring_False,Annealing Atomosphere Inert_False,Annealing Atomosphere Reductive_False,Post-processing Acid Wash etc. _False,CL_0.2_0.3,SL_0,Support is not Carbon_False,Glassy Carbon,LSV_OVER10,EPC_OVER1,327
10.1039/d2ra04624e,Japan,Kitami Inst Technol,RSC ADVANCES,4.036,9/1/2022,0,141,0,MDP_1_Ba,MDP_2_Ir,MDP_3_Mn,MDP_4_None,MDP1PP_50_75,MDP2PP_40_51,MDP3PP_5_15,MDP4PP_0,HTEMP_RTEMP,HTIME_0_60,Hydrothermal Stirring,Hydrothermal Strong Reductant in Liquid_False,Hydrothermal Weak Reductant in Liquid_False,Mixed in Solid or Liquid_True,ATEMP_1200_1000,ATIME_OVER1440,Annealing Still/Strring_False,Annealing Atomosphere Inert_False,Annealing Atomosphere Reductive_False,Post-processing Acid Wash etc. _False,CL_0.2_0.3,SL_0,Support is not Carbon_False,Glassy Carbon,LSV_OVER10,EPC_OVER1,286
10.1039/d2ra04624e,Japan,Kitami Inst Technol,RSC ADVANCES,4.036,9/1/2022,0,141,0,MDP_1_Ba,MDP_2_Ir,MDP_3_Mn,MDP_4_None,MDP1PP_50_75,MDP2PP_40_51,MDP3PP_5_15,MDP4PP_0,HTEMP_RTEMP,HTIME_0_60,Hydrothermal Stirring,Hydrothermal Strong Reductant in Liquid_False,Hydrothermal Weak Reductant in Liquid_False,Mixed in Solid or Liquid_True,ATEMP_1200_1000,ATIME_OVER1440,Annealing Still/Strring_False,Annealing Atomosphere Inert_False,Annealing Atomosphere Reductive_False,Post-processing Acid Wash etc. _False,CL_0.2_0.3,SL_0,Support is not Carbon_False,Glassy Carbon,LSV_OVER10,EPC_OVER1,295
10.1039/d2ra04624e,Japan,Kitami Inst Technol,RSC ADVANCES,4.036,9/1/2022,0,141,0,MDP_1_Ba,MDP_2_Ir,MDP_3_None,MDP_4_None,MDP1PP_50_75,MDP2PP_40_51,MDP3PP_0,MDP4PP_0,HTEMP_RTEMP,HTIME_0_60,Hydrothermal Stirring,Hydrothermal Strong Reductant in Liquid_False,Hydrothermal Weak Reductant in Liquid_False,Mixed in Solid or Liquid_True,ATEMP_1200_1000,ATIME_OVER1440,Annealing Still/Strring_False,Annealing Atomosphere Inert_False,Annealing Atomosphere Reductive_False,Post-processing Acid Wash etc. _False,CL_0.2_0.3,SL_0,Support is not Carbon_False,Glassy Carbon,LSV_OVER10,EPC_OVER1,320
10.1021/jacs.8b11456,Singapore,Nanyang Technol Univ,JOURNAL OF THE AMERICAN CHEMICAL SOCIETY,16.383,3/8/2019,203,1414,0.143564356,MDP_1_Li,MDP_2_Ir,MDP_3_None,MDP_4_None,MDP1PP_75_100,MDP2PP_0_10,MDP3PP_0,MDP4PP_0,HTEMP_50_100,HTIME_360_720,Hydrothermal Stirring,Hydrothermal Strong Reductant in Liquid_False,Hydrothermal Weak Reductant in Liquid_False,Mixed in Solid or Liquid_False,ATEMP_400_500,ATIME_120_180,Annealing Still/Strring_False,Annealing Atomosphere Inert_False,Annealing Atomosphere Reductive_False,Post-processing Acid Wash etc. _False,CL_0.2_0.3,SL_0,Support is not Carbon_False,Glassy Carbon,LSV_OVER10,EPC_OVER1,273
10.1002/adfm.201704796,South Korea,Korea Adv Inst Sci & Technol,ADVANCED FUNCTIONAL MATERIALS,19.924,12/28/2018,162,1484,0.10916442,MDP_1_Ir,MDP_2_None,MDP_3_None,MDP_4_None,MDP1PP_100,MDP2PP_0,MDP3PP_0,MDP4PP_0,HTEMP_50_100,HTIME_60_180,Hydrothermal Stirring,Hydrothermal Strong Reductant in Liquid_False,Hydrothermal Weak Reductant in Liquid_False,Mixed in Solid or Liquid_False,ATEMP_600_800,ATIME_0_60,Annealing Still/Strring_False,Annealing Atomosphere Inert_False,Annealing Atomosphere Reductive_False,Post-processing Acid Wash etc. _False,CL_0.2_0.3,SL_0,Support is not Carbon_False,Glassy Carbon,LSV_OVER10,EPC_OVER1,341
10.1002/adfm.201704796,South Korea,Korea Adv Inst Sci & Technol,ADVANCED FUNCTIONAL MATERIALS,19.924,12/28/2018,162,1484,0.10916442,MDP_1_Ir,MDP_2_None,MDP_3_None,MDP_4_None,MDP1PP_100,MDP2PP_0,MDP3PP_0,MDP4PP_0,HTEMP_50_100,HTIME_60_180,Hydrothermal Stirring,Hydrothermal Strong Reductant in Liquid_False,Hydrothermal Weak Reductant in Liquid_False,Mixed in Solid or Liquid_False,ATEMP_500_600,ATIME_0_60,Annealing Still/Strring_False,Annealing Atomosphere Inert_False,Annealing Atomosphere Reductive_False,Post-processing Acid Wash etc. _False,CL_0.2_0.3,SL_0,Support is not Carbon_False,Glassy Carbon,LSV_OVER10,EPC_OVER1,325
10.1002/adfm.201704796,South Korea,Korea Adv Inst Sci & Technol,ADVANCED FUNCTIONAL MATERIALS,19.924,12/28/2018,162,1484,0.10916442,MDP_1_Ir,MDP_2_None,MDP_3_None,MDP_4_None,MDP1PP_100,MDP2PP_0,MDP3PP_0,MDP4PP_0,HTEMP_50_100,HTIME_60_180,Hydrothermal Stirring,Hydrothermal Strong Reductant in Liquid_False,Hydrothermal Weak Reductant in Liquid_False,Mixed in Solid or Liquid_False,ATEMP_400_500,ATIME_0_60,Annealing Still/Strring_False,Annealing Atomosphere Inert_False,Annealing Atomosphere Reductive_False,Post-processing Acid Wash etc. _False,CL_0.2_0.3,SL_0,Support is not Carbon_False,Glassy Carbon,LSV_OVER10,EPC_OVER1,314
10.1002/adfm.201704796,South Korea,Korea Adv Inst Sci & Technol,ADVANCED FUNCTIONAL MATERIALS,19.924,12/28/2018,162,1484,0.10916442,MDP_1_Ir,MDP_2_None,MDP_3_None,MDP_4_None,MDP1PP_100,MDP2PP_0,MDP3PP_0,MDP4PP_0,HTEMP_50_100,HTIME_60_180,Hydrothermal Stirring,Hydrothermal Strong Reductant in Liquid_False,Hydrothermal Weak Reductant in Liquid_False,Mixed in Solid or Liquid_False,ATEMP_300_400,ATIME_0_60,Annealing Still/Strring_False,Annealing Atomosphere Inert_False,Annealing Atomosphere Reductive_False,Post-processing Acid Wash etc. _False,CL_0.2_0.3,SL_0,Support is not Carbon_False,Glassy Carbon,LSV_OVER10,EPC_OVER1,304
10.1039/D0EE01960G,Peoples R China,Southern Univ Sci & Technol,ENERGY & ENVIRONMENTAL SCIENCE,39.714,1/12/2021,76,738,0.10298103,MDP_1_Na,MDP_2_Ru,MDP_3_None,MDP_4_None,MDP1PP_75_100,MDP2PP_0_10,MDP3PP_0,MDP4PP_0,HTEMP_RTEMP,HTIME_0_60,Hydrothermal Still,Hydrothermal Strong Reductant in Liquid_False,Hydrothermal Weak Reductant in Liquid_False,Mixed in Solid or Liquid_False,ATEMP_300_400,ATIME_0_60,Annealing Still/Strring_False,Annealing Atomosphere Inert_False,Annealing Atomosphere Reductive_False,Post-processing Acid Wash etc. _False,CL_0.2_0.3,SL_0,Support is not Carbon_False,Glassy Carbon,LSV_OVER10,EPC_OVER1,199
10.1016/j.apcatb.2019.118176,Peoples R China,Harbin Inst Technol,APPLIED CATALYSIS B-ENVIRONMENTAL,24.319,11/29/2019,34,1148,0.029616725,MDP_1_Ru,MDP_2_Y,MDP_3_Ca,MDP_4_None,MDP1PP_50_75,MDP2PP_40_51,MDP3PP_5_15,MDP4PP_0,HTEMP_100_150,HTIME_360_720,Hydrothermal Stirring,Hydrothermal Strong Reductant in Liquid_False,Hydrothermal Weak Reductant in Liquid_False,Mixed in Solid or Liquid_False,ATEMP_1200_1000,ATIME_180_360,Annealing Still/Strring_False,Annealing Atomosphere Inert_False,Annealing Atomosphere Reductive_False,Post-processing Acid Wash etc. _False,CL_0.2_0.3,SL_0,Support is not Carbon_False,Carbon Paper,LSV_OVER10,EPC_OVER1,297
10.1016/j.apcatb.2019.118176,Peoples R China,Harbin Inst Technol,APPLIED CATALYSIS B-ENVIRONMENTAL,24.319,11/29/2019,34,1148,0.029616725,MDP_1_Ru,MDP_2_Y,MDP_3_Ca,MDP_4_None,MDP1PP_50_75,MDP2PP_40_51,MDP3PP_5_15,MDP4PP_0,HTEMP_100_150,HTIME_360_720,Hydrothermal Stirring,Hydrothermal Strong Reductant in Liquid_False,Hydrothermal Weak Reductant in Liquid_False,Mixed in Solid or Liquid_False,ATEMP_1200_1000,ATIME_180_360,Annealing Still/Strring_False,Annealing Atomosphere Inert_False,Annealing Atomosphere Reductive_False,Post-processing Acid Wash etc. _False,CL_0.2_0.3,SL_0,Support is not Carbon_False,Carbon Paper,LSV_OVER10,EPC_OVER1,276
10.1016/j.apcatb.2019.118176,Peoples R China,Harbin Inst Technol,APPLIED CATALYSIS B-ENVIRONMENTAL,24.319,11/29/2019,34,1148,0.029616725,MDP_1_Ru,MDP_2_Y,MDP_3_Ca,MDP_4_None,MDP1PP_50_75,MDP2PP_40_51,MDP3PP_0_5,MDP4PP_0,HTEMP_100_150,HTIME_360_720,Hydrothermal Stirring,Hydrothermal Strong Reductant in Liquid_False,Hydrothermal Weak Reductant in Liquid_False,Mixed in Solid or Liquid_False,ATEMP_1200_1000,ATIME_180_360,Annealing Still/Strring_False,Annealing Atomosphere Inert_False,Annealing Atomosphere Reductive_False,Post-processing Acid Wash etc. _False,CL_0.2_0.3,SL_0,Support is not Carbon_False,Carbon Paper,LSV_OVER10,EPC_OVER1,282
10.1016/j.apcatb.2019.118176,Peoples R China,Harbin Inst Technol,APPLIED CATALYSIS B-ENVIRONMENTAL,24.319,11/29/2019,34,1148,0.029616725,MDP_1_Ru,MDP_2_Y,MDP_3_None,MDP_4_None,MDP1PP_50_75,MDP2PP_40_51,MDP3PP_0,MDP4PP_0,HTEMP_100_150,HTIME_360_720,Hydrothermal Stirring,Hydrothermal Strong Reductant in Liquid_False,Hydrothermal Weak Reductant in Liquid_False,Mixed in Solid or Liquid_False,ATEMP_1200_1000,ATIME_180_360,Annealing Still/Strring_False,Annealing Atomosphere Inert_False,Annealing Atomosphere Reductive_False,Post-processing Acid Wash etc. _False,CL_0.2_0.3,SL_0,Support is not Carbon_False,Carbon Paper,LSV_OVER10,EPC_OVER1,299
10.1149/09601.0211ecst,Peoples R China,Southern Univ Sci & Technol,ECS TRANSACTIONS,0.64,1/1/2020,0,1115,0,MDP_1_Ru,MDP_2_Y,MDP_3_Ba,MDP_4_None,MDP1PP_50_75,MDP2PP_40_51,MDP3PP_5_15,MDP4PP_0,HTEMP_50_100,HTIME_360_720,Hydrothermal Stirring,Hydrothermal Strong Reductant in Liquid_False,Hydrothermal Weak Reductant in Liquid_False,Mixed in Solid or Liquid_False,ATEMP_1200_1000,ATIME_720_1440,Annealing Still/Strring_False,Annealing Atomosphere Inert_False,Annealing Atomosphere Reductive_False,Post-processing Acid Wash etc. _False,CL_0.2_0.3,SL_0,Support is not Carbon_False,Glassy Carbon,LSV_OVER10,EPC_OVER1,300
10.1149/09601.0211ecst,Peoples R China,Southern Univ Sci & Technol,ECS TRANSACTIONS,0.64,1/1/2020,0,1115,0,MDP_1_Ru,MDP_2_Y,MDP_3_Ba,MDP_4_None,MDP1PP_50_75,MDP2PP_40_51,MDP3PP_5_15,MDP4PP_0,HTEMP_50_100,HTIME_360_720,Hydrothermal Stirring,Hydrothermal Strong Reductant in Liquid_False,Hydrothermal Weak Reductant in Liquid_False,Mixed in Solid or Liquid_False,ATEMP_1200_1000,ATIME_720_1440,Annealing Still/Strring_False,Annealing Atomosphere Inert_False,Annealing Atomosphere Reductive_False,Post-processing Acid Wash etc. _False,CL_0.2_0.3,SL_0,Support is not Carbon_False,Glassy Carbon,LSV_OVER10,EPC_OVER1,287
10.1149/09601.0211ecst,Peoples R China,Southern Univ Sci & Technol,ECS TRANSACTIONS,0.64,1/1/2020,0,1115,0,MDP_1_Ru,MDP_2_Y,MDP_3_Ba,MDP_4_None,MDP1PP_50_75,MDP2PP_40_51,MDP3PP_0_5,MDP4PP_0,HTEMP_50_100,HTIME_360_720,Hydrothermal Stirring,Hydrothermal Strong Reductant in Liquid_False,Hydrothermal Weak Reductant in Liquid_False,Mixed in Solid or Liquid_False,ATEMP_1200_1000,ATIME_720_1440,Annealing Still/Strring_False,Annealing Atomosphere Inert_False,Annealing Atomosphere Reductive_False,Post-processing Acid Wash etc. _False,CL_0.2_0.3,SL_0,Support is not Carbon_False,Glassy Carbon,LSV_OVER10,EPC_OVER1,279
10.1149/09601.0211ecst,Peoples R China,Southern Univ Sci & Technol,ECS TRANSACTIONS,0.64,1/1/2020,0,1115,0,MDP_1_Ru,MDP_2_Y,MDP_3_Ba,MDP_4_None,MDP1PP_50_75,MDP2PP_40_51,MDP3PP_0_5,MDP4PP_0,HTEMP_50_100,HTIME_360_720,Hydrothermal Stirring,Hydrothermal Strong Reductant in Liquid_False,Hydrothermal Weak Reductant in Liquid_False,Mixed in Solid or Liquid_False,ATEMP_1200_1000,ATIME_720_1440,Annealing Still/Strring_False,Annealing Atomosphere Inert_False,Annealing Atomosphere Reductive_False,Post-processing Acid Wash etc. _False,CL_0.2_0.3,SL_0,Support is not Carbon_False,Glassy Carbon,LSV_OVER10,EPC_OVER1,284
10.1149/09601.0211ecst,Peoples R China,Southern Univ Sci & Technol,ECS TRANSACTIONS,0.64,1/1/2020,0,1115,0,MDP_1_Ru,MDP_2_Y,MDP_3_None,MDP_4_None,MDP1PP_50_75,MDP2PP_40_51,MDP3PP_0,MDP4PP_0,HTEMP_50_100,HTIME_360_720,Hydrothermal Stirring,Hydrothermal Strong Reductant in Liquid_False,Hydrothermal Weak Reductant in Liquid_False,Mixed in Solid or Liquid_False,ATEMP_1200_1000,ATIME_720_1440,Annealing Still/Strring_False,Annealing Atomosphere Inert_False,Annealing Atomosphere Reductive_False,Post-processing Acid Wash etc. _False,CL_0.2_0.3,SL_0,Support is not Carbon_False,Glassy Carbon,LSV_OVER10,EPC_OVER1,304
10.3390/catal9060549,South Korea,Korea Res Inst Chem Technol,CATALYSTS,4.501,7/17/2019,11,1283,0.008573655,MDP_1_Si,MDP_2_Ru,MDP_3_None,MDP_4_None,MDP1PP_50_75,MDP2PP_40_51,MDP3PP_0,MDP4PP_0,HTEMP_RTEMP,HTIME_180_360,Hydrothermal Stirring,Hydrothermal Strong Reductant in Liquid_False,Hydrothermal Weak Reductant in Liquid_False,Mixed in Solid or Liquid_False,ATEMP_500_600,ATIME_180_360,Annealing Still/Strring_False,Annealing Atomosphere Inert_False,Annealing Atomosphere Reductive_False,Post-processing Acid Wash etc._True,CL_0.2_0.3,SL_0,Support is not Carbon_False,Glassy Carbon,LSV_OVER10,EPC_OVER1,276
10.1021/acscatal.7b04410,USA,Columbia Univ,ACS CATALYSIS,13.7,12/28/2018,83,1484,0.055929919,MDP_1_Fe,MDP_2_Ir,MDP_3_N,MDP_4_None,MDP1PP_50_75,MDP2PP_20_30,MDP3PP_15_25,MDP4PP_0,HTEMP_RTEMP,HTIME_0_60,Hydrothermal Stirring,Hydrothermal Strong Reductant in Liquid_True,Hydrothermal Weak Reductant in Liquid_False,Mixed in Solid or Liquid_False,ATEMP_500_600,ATIME_120_180,Annealing Still/Strring_False,Annealing Atomosphere Inert_False,Annealing Atomosphere Reductive_True,Post-processing Acid Wash etc. _False,CL_0.1_0.2,SL_0,Support is not Carbon_False,Glassy Carbon,LSV_OVER10,EPC_OVER1,316
10.1021/acscatal.7b04410,USA,Columbia Univ,ACS CATALYSIS,13.7,12/28/2018,83,1484,0.055929919,MDP_1_Co,MDP_2_Ir,MDP_3_N,MDP_4_None,MDP1PP_50_75,MDP2PP_20_30,MDP3PP_15_25,MDP4PP_0,HTEMP_RTEMP,HTIME_0_60,Hydrothermal Stirring,Hydrothermal Strong Reductant in Liquid_True,Hydrothermal Weak Reductant in Liquid_False,Mixed in Solid or Liquid_False,ATEMP_500_600,ATIME_120_180,Annealing Still/Strring_False,Annealing Atomosphere Inert_False,Annealing Atomosphere Reductive_True,Post-processing Acid Wash etc. _False,CL_0.1_0.2,SL_0,Support is not Carbon_False,Glassy Carbon,LSV_OVER10,EPC_OVER1,319
10.1021/acscatal.7b04410,USA,Columbia Univ,ACS CATALYSIS,13.7,12/28/2018,83,1484,0.055929919,MDP_1_Ni,MDP_2_Ir,MDP_3_N,MDP_4_None,MDP1PP_50_75,MDP2PP_20_30,MDP3PP_15_25,MDP4PP_0,HTEMP_RTEMP,HTIME_0_60,Hydrothermal Stirring,Hydrothermal Strong Reductant in Liquid_True,Hydrothermal Weak Reductant in Liquid_False,Mixed in Solid or Liquid_False,ATEMP_500_600,ATIME_120_180,Annealing Still/Strring_False,Annealing Atomosphere Inert_False,Annealing Atomosphere Reductive_True,Post-processing Acid Wash etc. _False,CL_0.1_0.2,SL_0,Support is not Carbon_False,Glassy Carbon,LSV_OVER10,EPC_OVER1,346
10.1039/D0EE01960G,Peoples R China,Southern Univ Sci & Technol,ENERGY & ENVIRONMENTAL SCIENCE,39.714,1/12/2021,76,738,0.10298103,MDP_1_Na,MDP_2_Ru,MDP_3_None,MDP_4_None,MDP1PP_75_100,MDP2PP_0_10,MDP3PP_0,MDP4PP_0,HTEMP_RTEMP,HTIME_0_60,Hydrothermal Still,Hydrothermal Strong Reductant in Liquid_False,Hydrothermal Weak Reductant in Liquid_False,Mixed in Solid or Liquid_False,ATEMP_300_400,ATIME_180_360,Annealing Still/Strring_False,Annealing Atomosphere Inert_False,Annealing Atomosphere Reductive_False,Post-processing Acid Wash etc. _False,CL_0.1_0.2,SL_0,Support is not Carbon_False,Glassy Carbon,LSV_OVER10,EPC_OVER1,221
10.1021/jacs.8b11456,Singapore,Nanyang Technol Univ,JOURNAL OF THE AMERICAN CHEMICAL SOCIETY,16.383,3/8/2019,203,1414,0.143564356,MDP_1_K,MDP_2_Ir,MDP_3_None,MDP_4_None,MDP1PP_75_100,MDP2PP_0_10,MDP3PP_0,MDP4PP_0,HTEMP_50_100,HTIME_360_720,Hydrothermal Stirring,Hydrothermal Strong Reductant in Liquid_False,Hydrothermal Weak Reductant in Liquid_False,Mixed in Solid or Liquid_False,ATEMP_400_500,ATIME_120_180,Annealing Still/Strring_False,Annealing Atomosphere Inert_False,Annealing Atomosphere Reductive_False,Post-processing Acid Wash etc. _False,CL_0.1_0.2,SL_0,Support is not Carbon_False,Glassy Carbon,LSV_OVER10,EPC_OVER1,377
10.1021/jacs.8b11456,Singapore,Nanyang Technol Univ,JOURNAL OF THE AMERICAN CHEMICAL SOCIETY,16.383,3/8/2019,203,1414,0.143564356,MDP_1_Na,MDP_2_Ir,MDP_3_None,MDP_4_None,MDP1PP_75_100,MDP2PP_0_10,MDP3PP_0,MDP4PP_0,HTEMP_50_100,HTIME_360_720,Hydrothermal Stirring,Hydrothermal Strong Reductant in Liquid_False,Hydrothermal Weak Reductant in Liquid_False,Mixed in Solid or Liquid_False,ATEMP_400_500,ATIME_120_180,Annealing Still/Strring_False,Annealing Atomosphere Inert_False,Annealing Atomosphere Reductive_False,Post-processing Acid Wash etc. _False,CL_0.1_0.2,SL_0,Support is not Carbon_False,Glassy Carbon,LSV_OVER10,EPC_OVER1,312
10.1021/jacs.8b11456,Singapore,Nanyang Technol Univ,JOURNAL OF THE AMERICAN CHEMICAL SOCIETY,16.383,3/8/2019,203,1414,0.143564356,MDP_1_Li,MDP_2_Ir,MDP_3_None,MDP_4_None,MDP1PP_75_100,MDP2PP_0_10,MDP3PP_0,MDP4PP_0,HTEMP_50_100,HTIME_360_720,Hydrothermal Stirring,Hydrothermal Strong Reductant in Liquid_False,Hydrothermal Weak Reductant in Liquid_False,Mixed in Solid or Liquid_False,ATEMP_400_500,ATIME_120_180,Annealing Still/Strring_False,Annealing Atomosphere Inert_False,Annealing Atomosphere Reductive_False,Post-processing Acid Wash etc. _False,CL_0.1_0.2,SL_0,Support is not Carbon_False,Glassy Carbon,LSV_OVER10,EPC_OVER1,295
10.1039/D0EE01960G,Peoples R China,Southern Univ Sci & Technol,ENERGY & ENVIRONMENTAL SCIENCE,39.714,1/12/2021,76,738,0.10298103,MDP_1_Na,MDP_2_Ru,MDP_3_None,MDP_4_None,MDP1PP_75_100,MDP2PP_0_10,MDP3PP_0,MDP4PP_0,HTEMP_RTEMP,HTIME_0_60,Hydrothermal Still,Hydrothermal Strong Reductant in Liquid_False,Hydrothermal Weak Reductant in Liquid_False,Mixed in Solid or Liquid_False,ATEMP_300_400,ATIME_0_60,Annealing Still/Strring_False,Annealing Atomosphere Inert_False,Annealing Atomosphere Reductive_False,Post-processing Acid Wash etc. _False,CL_0.1_0.2,SL_0,Support is not Carbon_False,Glassy Carbon,LSV_OVER10,EPC_OVER1,210
10.1039/D1TA00325A,Italy,Ist Italiano Tecnol,JOURNAL OF MATERIALS CHEMISTRY A,14.511,5/1/2021,4,629,0.0063593,MDP_1_Ru,MDP_2_Co,MDP_3_None,MDP_4_None,MDP1PP_50_75,MDP2PP_40_51,MDP3PP_0,MDP4PP_0,HTEMP_RTEMP,HTIME_0_60,Hydrothermal Stirring,Hydrothermal Strong Reductant in Liquid_False,Hydrothermal Weak Reductant in Liquid_False,Mixed in Solid or Liquid_False,ATEMP_300_400,ATIME_60_120,Annealing Still/Strring_False,Annealing Atomosphere Inert_False,Annealing Atomosphere Reductive_False,Post-processing Acid Wash etc. _False,CL_0.1_0.2,SL_0,Support is not Carbon_False,Carbon Paper,LSV_OVER10,EPC_OVER1,240
10.1039/D0EE01960G,Peoples R China,Southern Univ Sci & Technol,ENERGY & ENVIRONMENTAL SCIENCE,39.714,1/12/2021,76,738,0.10298103,MDP_1_Na,MDP_2_Ru,MDP_3_None,MDP_4_None,MDP1PP_75_100,MDP2PP_0_10,MDP3PP_0,MDP4PP_0,HTEMP_RTEMP,HTIME_0_60,Hydrothermal Still,Hydrothermal Strong Reductant in Liquid_False,Hydrothermal Weak Reductant in Liquid_False,Mixed in Solid or Liquid_False,ATEMP_300_400,ATIME_0_60,Annealing Still/Strring_False,Annealing Atomosphere Inert_False,Annealing Atomosphere Reductive_False,Post-processing Acid Wash etc. _False,CL_0.05_0.1,SL_0,Support is not Carbon_False,Glassy Carbon,LSV_OVER10,EPC_OVER1,222
10.1021/jacs.8b11456,Singapore,Nanyang Technol Univ,JOURNAL OF THE AMERICAN CHEMICAL SOCIETY,16.383,3/8/2019,203,1414,0.143564356,MDP_1_Li,MDP_2_Ir,MDP_3_None,MDP_4_None,MDP1PP_75_100,MDP2PP_0_10,MDP3PP_0,MDP4PP_0,HTEMP_50_100,HTIME_360_720,Hydrothermal Stirring,Hydrothermal Strong Reductant in Liquid_False,Hydrothermal Weak Reductant in Liquid_False,Mixed in Solid or Liquid_False,ATEMP_400_500,ATIME_120_180,Annealing Still/Strring_False,Annealing Atomosphere Inert_False,Annealing Atomosphere Reductive_False,Post-processing Acid Wash etc. _False,CL_0.05_0.1,SL_0,Support is not Carbon_False,Glassy Carbon,LSV_OVER10,EPC_OVER1,312
10.1016/j.jcat.2019.01.018,Canada,Univ Alberta,JOURNAL OF CATALYSIS,8.047,5/20/2019,49,1341,0.036539896,MDP_1_Ir,MDP_2_None,MDP_3_None,MDP_4_None,MDP1PP_100,MDP2PP_0,MDP3PP_0,MDP4PP_0,HTEMP_RTEMP,HTIME_180_360,Hydrothermal Stirring,Hydrothermal Strong Reductant in Liquid_False,Hydrothermal Weak Reductant in Liquid_True,Mixed in Solid or Liquid_False,ATEMP_RT,ATIME_0,Annealing Still/Strring_False,Annealing Atomosphere Inert_False,Annealing Atomosphere Reductive_False,Post-processing Acid Wash etc. _False,CL_0.05_0.1,SL_0,Support is not Carbon_False,Glassy Carbon,LSV_OVER10,EPC_OVER1,288
