Repository: ruiding-uchicago/DASH

This is the Machine Learning Databases and Script folder.
All scripts and data files are created by Dr. Rui Ding first author of research work:
<Leveraging Data Mining, Active Learning, and Domain Adaptation in a Multi-Stage, Machine Learning-Driven Approach for the Efficient Discovery of Advanced Acidic Oxygen Evolution Electrocatalysts>
https://arxiv.org/abs/2407.04877z
Please check the original paper for more details and the discussion.
Also, please cite if use the code in whole or in part.

File: Machine Learning Databases and Script/Unsupervised Data Mining/Apriori associate rule mining/Activity/OER_activity.csv (part 5 of 29)
DOI,Country,Facility,Journal,Impact Factor,Published Date,Cited Times,Number of days until 01/20/2023,Average cited times per day,Metal_Dopant_1,Metal_Dopant_2,Metal_Dopant_3,Metal_Dopant_4,Metal_Dopant_1 Proportion in Precursor ,Metal_Dopant_2 Proportion in Precursor ,Metal_Dopant_3 Proportion in Precursor ,Metal_Dopant_4 Proportion in Precursor ,Hydrothermal Temperature (Celcius degree),Hydrothermal Time (min),Hydrothermal Still/Strring (0/1),Hydrothermal Strong Reductant in Liquid (0/1),Hydrothermal Weak Reductant in Liquid (0/1),Mixed in Solid or Liquid (0/1),Annealing Temperature (Celcius Degree),Annealing Time (min),Annealing Still/Strring (0/1),Annealing Atomosphere Inert (0/1),Annealing Atomosphere Reductive (0/1),Post-processing Acid Wash etc. (0/1),Catalyst Loading (mg cm -2),Support Material Loading (mg cm -2),Support is not Carbon (0/1),Electrode Type_Glassy Carbon/Carbon Paper or Ti Mesh (0/1),LSV Scanning Speed (mV s-1),Electrolyte Proton Concentration (M),Overpotential (mV @10 mA cm-2)
10.1016/j.jcat.2019.01.018,Canada,Univ Alberta,JOURNAL OF CATALYSIS,8.047,5/20/2019,49,1341,0.036539896,MDP_1_Ir,MDP_2_None,MDP_3_None,MDP_4_None,MDP1PP_100,MDP2PP_0,MDP3PP_0,MDP4PP_0,HTEMP_200_250,HTIME_60_180,Hydrothermal Still,Hydrothermal Strong Reductant in Liquid_False,Hydrothermal Weak Reductant in Liquid_True,Mixed in Solid or Liquid_False,ATEMP_RT,ATIME_0,Annealing Still/Strring_False,Annealing Atomosphere Inert_False,Annealing Atomosphere Reductive_False,Post-processing Acid Wash etc. _False,CL_0.05_0.1,SL_0,Support is not Carbon_False,Glassy Carbon,LSV_OVER10,EPC_OVER1,264
10.1039/D0EE01960G,Peoples R China,Southern Univ Sci & Technol,ENERGY & ENVIRONMENTAL SCIENCE,39.714,1/12/2021,76,738,0.10298103,MDP_1_Na,MDP_2_Ru,MDP_3_None,MDP_4_None,MDP1PP_75_100,MDP2PP_0_10,MDP3PP_0,MDP4PP_0,HTEMP_RTEMP,HTIME_0_60,Hydrothermal Still,Hydrothermal Strong Reductant in Liquid_False,Hydrothermal Weak Reductant in Liquid_False,Mixed in Solid or Liquid_False,ATEMP_300_400,ATIME_0_60,Annealing Still/Strring_False,Annealing Atomosphere Inert_False,Annealing Atomosphere Reductive_False,Post-processing Acid Wash etc. _False,CL_0.05,SL_0,Support is not Carbon_False,Glassy Carbon,LSV_OVER10,EPC_OVER1,235
10.1021/jacs.8b11456,Singapore,Nanyang Technol Univ,JOURNAL OF THE AMERICAN CHEMICAL SOCIETY,16.383,3/8/2019,203,1414,0.143564356,MDP_1_Li,MDP_2_Ir,MDP_3_None,MDP_4_None,MDP1PP_75_100,MDP2PP_0_10,MDP3PP_0,MDP4PP_0,HTEMP_50_100,HTIME_360_720,Hydrothermal Stirring,Hydrothermal Strong Reductant in Liquid_False,Hydrothermal Weak Reductant in Liquid_False,Mixed in Solid or Liquid_False,ATEMP_400_500,ATIME_120_180,Annealing Still/Strring_False,Annealing Atomosphere Inert_False,Annealing Atomosphere Reductive_False,Post-processing Acid Wash etc. _False,CL_0.05,SL_0,Support is not Carbon_False,Glassy Carbon,LSV_OVER10,EPC_OVER1,338
10.1016/j.jcis.2021.09.171,Peoples R China,Jiangsu Univ,JOURNAL OF COLLOID AND INTERFACE SCIENCE,9.965,11/11/2021,9,435,0.020689655,MDP_1_Pt,MDP_2_Ru,MDP_3_Ir,MDP_4_None,MDP1PP_50_75,MDP2PP_10_20,MDP3PP_15_25,MDP4PP_0,HTEMP_RTEMP,HTIME_60_180,Hydrothermal Stirring,Hydrothermal Strong Reductant in Liquid_True,Hydrothermal Weak Reductant in Liquid_False,Mixed in Solid or Liquid_False,ATEMP_25_200,ATIME_360_720,Annealing Still/Strring_False,Annealing Atomosphere Inert_False,Annealing Atomosphere Reductive_False,Post-processing Acid Wash etc._True,CL_0.05,SL_0,Support is not Carbon_False,Glassy Carbon,LSV_OVER10,EPC_OVER1,450
10.1016/j.jcis.2021.09.171,Peoples R China,Jiangsu Univ,JOURNAL OF COLLOID AND INTERFACE SCIENCE,9.965,11/11/2021,9,435,0.020689655,MDP_1_Pt,MDP_2_Ru,MDP_3_Ir,MDP_4_None,MDP1PP_50_75,MDP2PP_20_30,MDP3PP_5_15,MDP4PP_0,HTEMP_RTEMP,HTIME_60_180,Hydrothermal Stirring,Hydrothermal Strong Reductant in Liquid_True,Hydrothermal Weak Reductant in Liquid_False,Mixed in Solid or Liquid_False,ATEMP_25_200,ATIME_360_720,Annealing Still/Strring_False,Annealing Atomosphere Inert_False,Annealing Atomosphere Reductive_False,Post-processing Acid Wash etc._True,CL_0.05,SL_0,Support is not Carbon_False,Glassy Carbon,LSV_OVER10,EPC_OVER1,490
10.1016/j.jcis.2021.09.171,Peoples R China,Jiangsu Univ,JOURNAL OF COLLOID AND INTERFACE SCIENCE,9.965,11/11/2021,9,435,0.020689655,MDP_1_Pt,MDP_2_Ru,MDP_3_Ir,MDP_4_None,MDP1PP_50_75,MDP2PP_20_30,MDP3PP_5_15,MDP4PP_0,HTEMP_RTEMP,HTIME_60_180,Hydrothermal Stirring,Hydrothermal Strong Reductant in Liquid_True,Hydrothermal Weak Reductant in Liquid_False,Mixed in Solid or Liquid_False,ATEMP_25_200,ATIME_360_720,Annealing Still/Strring_False,Annealing Atomosphere Inert_False,Annealing Atomosphere Reductive_False,Post-processing Acid Wash etc._True,CL_0.05,SL_0,Support is not Carbon_False,Glassy Carbon,LSV_OVER10,EPC_OVER1,470
10.1021/acsaem.9b01459,Peoples R China,Univ Sci & Technol China,ACS APPLIED ENERGY MATERIALS,6.959,1/27/2020,15,1089,0.013774105,MDP_1_Ru,MDP_2_Cu,MDP_3_None,MDP_4_None,MDP1PP_50_75,MDP2PP_40_51,MDP3PP_0,MDP4PP_0,HTEMP_150_200,HTIME_720_1440,Hydrothermal Still,Hydrothermal Strong Reductant in Liquid_False,Hydrothermal Weak Reductant in Liquid_True,Mixed in Solid or Liquid_False,ATEMP_300_400,ATIME_120_180,Annealing Still/Strring_False,Annealing Atomosphere Inert_False,Annealing Atomosphere Reductive_False,Post-processing Acid Wash etc. _False,CL_0.05,SL_0,Support is not Carbon_False,Carbon Paper,LSV_OVER10,EPC_OVER1,270
10.1021/acsaem.9b01459,Peoples R China,Univ Sci & Technol China,ACS APPLIED ENERGY MATERIALS,6.959,1/27/2020,15,1089,0.013774105,MDP_1_Ru,MDP_2_None,MDP_3_None,MDP_4_None,MDP1PP_100,MDP2PP_0,MDP3PP_0,MDP4PP_0,HTEMP_150_200,HTIME_720_1440,Hydrothermal Still,Hydrothermal Strong Reductant in Liquid_False,Hydrothermal Weak Reductant in Liquid_True,Mixed in Solid or Liquid_False,ATEMP_300_400,ATIME_120_180,Annealing Still/Strring_False,Annealing Atomosphere Inert_False,Annealing Atomosphere Reductive_False,Post-processing Acid Wash etc. _False,CL_0.05,SL_0,Support is not Carbon_False,Carbon Paper,LSV_OVER10,EPC_OVER1,431
10.1002/aenm.201801912,Peoples R China,Zhejiang Univ,ADVANCED ENERGY MATERIALS,29.698,12/28/2018,176,1484,0.118598383,MDP_1_Fe,MDP_2_None,MDP_3_None,MDP_4_None,MDP1PP_100,MDP2PP_0,MDP3PP_0,MDP4PP_0,HTEMP_RTEMP,HTIME_720_1440,Hydrothermal Still,Hydrothermal Strong Reductant in Liquid_False,Hydrothermal Weak Reductant in Liquid_False,Mixed in Solid or Liquid_False,ATEMP_1200_1000,ATIME_120_180,Annealing Still/Strring_False,Annealing Atomosphere Inert_True,Annealing Atomosphere Reductive_False,Post-processing Acid Wash etc._True,CL_0.05_0.1,SL_OVER5,Support is not Carbon_False,Carbon Paper,LSV_5_10,EPC_OVER1,383
10.1002/aenm.201801912,Peoples R China,Zhejiang Univ,ADVANCED ENERGY MATERIALS,29.698,12/28/2018,176,1484,0.118598383,MDP_1_Fe,MDP_2_None,MDP_3_None,MDP_4_None,MDP1PP_100,MDP2PP_0,MDP3PP_0,MDP4PP_0,HTEMP_RTEMP,HTIME_720_1440,Hydrothermal Still,Hydrothermal Strong Reductant in Liquid_False,Hydrothermal Weak Reductant in Liquid_False,Mixed in Solid or Liquid_False,ATEMP_800_1000,ATIME_120_180,Annealing Still/Strring_False,Annealing Atomosphere Inert_True,Annealing Atomosphere Reductive_False,Post-processing Acid Wash etc._True,CL_0.1_0.2,SL_OVER5,Support is not Carbon_False,Carbon Paper,LSV_5_10,EPC_OVER1,303
10.1002/aenm.201801912,Peoples R China,Zhejiang Univ,ADVANCED ENERGY MATERIALS,29.698,12/28/2018,176,1484,0.118598383,MDP_1_Co,MDP_2_None,MDP_3_None,MDP_4_None,MDP1PP_100,MDP2PP_0,MDP3PP_0,MDP4PP_0,HTEMP_RTEMP,HTIME_720_1440,Hydrothermal Still,Hydrothermal Strong Reductant in Liquid_False,Hydrothermal Weak Reductant in Liquid_False,Mixed in Solid or Liquid_False,ATEMP_800_1000,ATIME_120_180,Annealing Still/Strring_False,Annealing Atomosphere Inert_True,Annealing Atomosphere Reductive_False,Post-processing Acid Wash etc._True,CL_0.1_0.2,SL_OVER5,Support is not Carbon_False,Carbon Paper,LSV_5_10,EPC_OVER1,382
10.1002/aenm.201801912,Peoples R China,Zhejiang Univ,ADVANCED ENERGY MATERIALS,29.698,12/28/2018,176,1484,0.118598383,MDP_1_Ni,MDP_2_None,MDP_3_None,MDP_4_None,MDP1PP_100,MDP2PP_0,MDP3PP_0,MDP4PP_0,HTEMP_RTEMP,HTIME_720_1440,Hydrothermal Still,Hydrothermal Strong Reductant in Liquid_False,Hydrothermal Weak Reductant in Liquid_False,Mixed in Solid or Liquid_False,ATEMP_800_1000,ATIME_120_180,Annealing Still/Strring_False,Annealing Atomosphere Inert_True,Annealing Atomosphere Reductive_False,Post-processing Acid Wash etc._True,CL_0.1_0.2,SL_OVER5,Support is not Carbon_False,Carbon Paper,LSV_5_10,EPC_OVER1,402
10.1002/aenm.201801912,Peoples R China,Zhejiang Univ,ADVANCED ENERGY MATERIALS,29.698,12/28/2018,176,1484,0.118598383,MDP_1_Fe,MDP_2_None,MDP_3_None,MDP_4_None,MDP1PP_100,MDP2PP_0,MDP3PP_0,MDP4PP_0,HTEMP_RTEMP,HTIME_720_1440,Hydrothermal Still,Hydrothermal Strong Reductant in Liquid_False,Hydrothermal Weak Reductant in Liquid_False,Mixed in Solid or Liquid_False,ATEMP_800_1000,ATIME_120_180,Annealing Still/Strring_False,Annealing Atomosphere Inert_True,Annealing Atomosphere Reductive_False,Post-processing Acid Wash etc._True,CL_0.1_0.2,SL_OVER5,Support is not Carbon_False,Carbon Paper,LSV_5_10,EPC_OVER1,342
10.1039/D0CY00919A,Japan,Toyota Technol Inst,CATALYSIS SCIENCE & TECHNOLOGY,6.177,10/19/2020,16,823,0.019441069,MDP_1_Ir,MDP_2_None,MDP_3_None,MDP_4_None,MDP1PP_100,MDP2PP_0,MDP3PP_0,MDP4PP_0,HTEMP_150_200,HTIME_180_360,Hydrothermal Still,Hydrothermal Strong Reductant in Liquid_False,Hydrothermal Weak Reductant in Liquid_True,Mixed in Solid or Liquid_False,ATEMP_RT,ATIME_0,Annealing Still/Strring_False,Annealing Atomosphere Inert_False,Annealing Atomosphere Reductive_False,Post-processing Acid Wash etc. _False,CL_0.1_0.2,SL_1_5,Support is not Carbon_False,Glassy Carbon,LSV_5_10,EPC_OVER1,314
10.1021/acscatal.2c01944,Peoples R China,Shanghai Univ Elect Power,ACS CATALYSIS,13.7,8/4/2022,5,169,0.029585799,MDP_1_Ti,MDP_2_Ru,MDP_3_None,MDP_4_None,MDP1PP_50_75,MDP2PP_20_30,MDP3PP_0,MDP4PP_0,HTEMP_RTEMP,HTIME_60_180,Hydrothermal Stirring,Hydrothermal Strong Reductant in Liquid_True,Hydrothermal Weak Reductant in Liquid_False,Mixed in Solid or Liquid_False,ATEMP_300_400,ATIME_120_180,Annealing Still/Strring_False,Annealing Atomosphere Inert_False,Annealing Atomosphere Reductive_False,Post-processing Acid Wash etc._True,CL_1_5,SL_1_5,Support is not Carbon_True,Carbon Paper,LSV_5_10,EPC_OVER1,180
10.1021/acscatal.2c01944,Peoples R China,Shanghai Univ Elect Power,ACS CATALYSIS,13.7,8/4/2022,5,169,0.029585799,MDP_1_Ti,MDP_2_Ru,MDP_3_None,MDP_4_None,MDP1PP_50_75,MDP2PP_20_30,MDP3PP_0,MDP4PP_0,HTEMP_RTEMP,HTIME_60_180,Hydrothermal Stirring,Hydrothermal Strong Reductant in Liquid_True,Hydrothermal Weak Reductant in Liquid_False,Mixed in Solid or Liquid_False,ATEMP_300_400,ATIME_120_180,Annealing Still/Strring_False,Annealing Atomosphere Inert_False,Annealing Atomosphere Reductive_False,Post-processing Acid Wash etc. _False,CL_1_5,SL_1_5,Support is not Carbon_True,Carbon Paper,LSV_5_10,EPC_OVER1,310
10.1021/acscatal.2c01944,Peoples R China,Shanghai Univ Elect Power,ACS CATALYSIS,13.7,8/4/2022,5,169,0.029585799,MDP_1_Ru,MDP_2_None,MDP_3_None,MDP_4_None,MDP1PP_100,MDP2PP_0,MDP3PP_0,MDP4PP_0,HTEMP_RTEMP,HTIME_60_180,Hydrothermal Stirring,Hydrothermal Strong Reductant in Liquid_True,Hydrothermal Weak Reductant in Liquid_False,Mixed in Solid or Liquid_False,ATEMP_300_400,ATIME_120_180,Annealing Still/Strring_False,Annealing Atomosphere Inert_False,Annealing Atomosphere Reductive_False,Post-processing Acid Wash etc. _False,CL_1_5,SL_1_5,Support is not Carbon_False,Carbon Paper,LSV_5_10,EPC_OVER1,280
10.1021/acsaem.0c01775,Singapore,Natl Univ Singapore,ACS APPLIED ENERGY MATERIALS,6.959,10/23/2020,26,819,0.031746032,MDP_1_Mn,MDP_2_Cu,MDP_3_F,MDP_4_None,MDP1PP_25_50,MDP2PP_40_51,MDP3PP_5_15,MDP4PP_0,HTEMP_RTEMP,HTIME_60_180,Hydrothermal Stirring,Hydrothermal Strong Reductant in Liquid_False,Hydrothermal Weak Reductant in Liquid_False,Mixed in Solid or Liquid_False,ATEMP_500_600,ATIME_180_360,Annealing Still/Strring_False,Annealing Atomosphere Inert_False,Annealing Atomosphere Reductive_False,Post-processing Acid Wash etc. _False,CL_OVER5,SL_1_5,Support is not Carbon_False,Glassy Carbon,LSV_5_10,EPC_OVER1,545
10.1039/D1CC02349G,Peoples R China,China Univ Geosci Wuhan,CHEMICAL COMMUNICATIONS,6.065,8/15/2021,4,523,0.007648184,MDP_1_Fe,MDP_2_Ir,MDP_3_None,MDP_4_None,MDP1PP_50_75,MDP2PP_30_40,MDP3PP_0,MDP4PP_0,HTEMP_RTEMP,HTIME_360_720,Hydrothermal Stirring,Hydrothermal Strong Reductant in Liquid_True,Hydrothermal Weak Reductant in Liquid_False,Mixed in Solid or Liquid_False,ATEMP_RT,ATIME_0,Annealing Still/Strring_False,Annealing Atomosphere Inert_False,Annealing Atomosphere Reductive_False,Post-processing Acid Wash etc._True,CL_0.2_0.3,SL_1_5,Support is not Carbon_False,Glassy Carbon,LSV_5_10,EPC_OVER1,254
10.1039/D1CC02349G,Peoples R China,China Univ Geosci Wuhan,CHEMICAL COMMUNICATIONS,6.065,8/15/2021,4,523,0.007648184,MDP_1_Ir,MDP_2_None,MDP_3_None,MDP_4_None,MDP1PP_100,MDP2PP_0,MDP3PP_0,MDP4PP_0,HTEMP_RTEMP,HTIME_360_720,Hydrothermal Stirring,Hydrothermal Strong Reductant in Liquid_True,Hydrothermal Weak Reductant in Liquid_False,Mixed in Solid or Liquid_False,ATEMP_RT,ATIME_0,Annealing Still/Strring_False,Annealing Atomosphere Inert_False,Annealing Atomosphere Reductive_False,Post-processing Acid Wash etc._True,CL_0.2_0.3,SL_1_5,Support is not Carbon_False,Glassy Carbon,LSV_5_10,EPC_OVER1,266
10.1039/D0CY00919A,Japan,Toyota Technol Inst,CATALYSIS SCIENCE & TECHNOLOGY,6.177,10/19/2020,16,823,0.019441069,MDP_1_Ir,MDP_2_None,MDP_3_None,MDP_4_None,MDP1PP_100,MDP2PP_0,MDP3PP_0,MDP4PP_0,HTEMP_150_200,HTIME_180_360,Hydrothermal Still,Hydrothermal Strong Reductant in Liquid_False,Hydrothermal Weak Reductant in Liquid_True,Mixed in Solid or Liquid_False,ATEMP_RT,ATIME_0,Annealing Still/Strring_False,Annealing Atomosphere Inert_False,Annealing Atomosphere Reductive_False,Post-processing Acid Wash etc. _False,CL_0.1_0.2,SL_1_5,Support is not Carbon_False,Glassy Carbon,LSV_5_10,EPC_OVER1,305
10.1002/adma.202104638,Australia,Queensland Univ Technol,ADVANCED MATERIALS,32.086,10/16/2021,23,461,0.04989154,MDP_1_Ir,MDP_2_None,MDP_3_None,MDP_4_None,MDP1PP_100,MDP2PP_0,MDP3PP_0,MDP4PP_0,HTEMP_RTEMP,HTIME_1440_2880,Hydrothermal Stirring,Hydrothermal Strong Reductant in Liquid_False,Hydrothermal Weak Reductant in Liquid_False,Mixed in Solid or Liquid_False,ATEMP_RT,ATIME_0,Annealing Still/Strring_False,Annealing Atomosphere Inert_True,Annealing Atomosphere Reductive_False,Post-processing Acid Wash etc. _False,CL_0.1_0.2,SL_1_5,Support is not Carbon_True,Carbon Paper,LSV_5_10,EPC_OVER1,290
10.1002/cctc.201801312,India,Indian Assoc Cultivat Sci,CHEMCATCHEM,5.501,2/13/2019,53,1437,0.036882394,MDP_1_Sn,MDP_2_Ir,MDP_3_None,MDP_4_None,MDP1PP_75_100,MDP2PP_0,MDP3PP_0,MDP4PP_0,HTEMP_50_100,HTIME_60_180,Hydrothermal Stirring,Hydrothermal Strong Reductant in Liquid_False,Hydrothermal Weak Reductant in Liquid_False,Mixed in Solid or Liquid_False,ATEMP_300_400,ATIME_0_60,Annealing Still/Strring_False,Annealing Atomosphere Inert_False,Annealing Atomosphere Reductive_False,Post-processing Acid Wash etc. _False,CL_0.05,SL_1_5,Support is not Carbon_True,Glassy Carbon,LSV_5_10,EPC_OVER1,240
10.1039/D0EE04028B,Peoples R China,Soochow Univ,ENERGY & ENVIRONMENTAL SCIENCE,39.714,5/13/2021,27,617,0.04376013,MDP_1_Ru,MDP_2_Na,MDP_3_None,MDP_4_None,MDP1PP_50_75,MDP2PP_40_51,MDP3PP_0,MDP4PP_0,HTEMP_200_250,HTIME_1440_2880,Hydrothermal Still,Hydrothermal Strong Reductant in Liquid_False,Hydrothermal Weak Reductant in Liquid_True,Mixed in Solid or Liquid_False,ATEMP_200_300,ATIME_60_120,Annealing Still/Strring_False,Annealing Atomosphere Inert_False,Annealing Atomosphere Reductive_False,Post-processing Acid Wash etc._True,CL_0.2_0.3,SL_1_5,Support is not Carbon_False,Glassy Carbon,LSV_5_10,EPC_OVER1,210
10.1039/D0EE04028B,Peoples R China,Soochow Univ,ENERGY & ENVIRONMENTAL SCIENCE,39.714,5/13/2021,27,617,0.04376013,MDP_1_Ru,MDP_2_Ni,MDP_3_None,MDP_4_None,MDP1PP_50_75,MDP2PP_40_51,MDP3PP_0,MDP4PP_0,HTEMP_200_250,HTIME_1440_2880,Hydrothermal Still,Hydrothermal Strong Reductant in Liquid_False,Hydrothermal Weak Reductant in Liquid_True,Mixed in Solid or Liquid_False,ATEMP_200_300,ATIME_60_120,Annealing Still/Strring_False,Annealing Atomosphere Inert_False,Annealing Atomosphere Reductive_False,Post-processing Acid Wash etc._True,CL_0.2_0.3,SL_1_5,Support is not Carbon_False,Glassy Carbon,LSV_5_10,EPC_OVER1,205
10.1039/D1TA00158B,Japan,Toyota Technol Inst,JOURNAL OF MATERIALS CHEMISTRY A,14.511,3/27/2021,16,664,0.024096386,MDP_1_Ir,MDP_2_None,MDP_3_None,MDP_4_None,MDP1PP_100,MDP2PP_0,MDP3PP_0,MDP4PP_0,HTEMP_150_200,HTIME_180_360,Hydrothermal Still,Hydrothermal Strong Reductant in Liquid_False,Hydrothermal Weak Reductant in Liquid_False,Mixed in Solid or Liquid_False,ATEMP_200_300,ATIME_0,Annealing Still/Strring_False,Annealing Atomosphere Inert_False,Annealing Atomosphere Reductive_False,Post-processing Acid Wash etc. _False,CL_0.1_0.2,SL_1_5,Support is not Carbon_False,Glassy Carbon,LSV_5_10,EPC_OVER1,299
10.1007/s12274-022-4081-4,Peoples R China,Soochow Univ,NANO RESEARCH,10.269,2/11/2022,1,343,0.002915452,MDP_1_Ru,MDP_2_S,MDP_3_Cu,MDP_4_None,MDP1PP_50_75,MDP2PP_10_20,MDP3PP_15_25,MDP4PP_0,HTEMP_200_250,HTIME_180_360,Hydrothermal Stirring,Hydrothermal Strong Reductant in Liquid_False,Hydrothermal Weak Reductant in Liquid_True,Mixed in Solid or Liquid_False,ATEMP_300_400,ATIME_180_360,Annealing Still/Strring_False,Annealing Atomosphere Inert_False,Annealing Atomosphere Reductive_False,Post-processing Acid Wash etc._True,CL_0.2_0.3,SL_1_5,Support is not Carbon_False,Glassy Carbon,LSV_5_10,EPC_OVER1,211
10.1007/s10800-015-0875-3,Mexico,Univ Autonoma Zacatecas,JOURNAL OF APPLIED ELECTROCHEMISTRY,2.925,11/1/2015,9,2637,0.003412969,MDP_1_Sn,MDP_2_Ir,MDP_3_Sb,MDP_4_None,MDP1PP_75_100,MDP2PP_10_20,MDP3PP_5_15,MDP4PP_0,HTEMP_50_100,HTIME_60_180,Hydrothermal Stirring,Hydrothermal Strong Reductant in Liquid_False,Hydrothermal Weak Reductant in Liquid_False,Mixed in Solid or Liquid_False,ATEMP_400_500,ATIME_0_60,Annealing Still/Strring_False,Annealing Atomosphere Inert_False,Annealing Atomosphere Reductive_False,Post-processing Acid Wash etc. _False,CL_0.6_1,SL_0.5_1,Support is not Carbon_False,Glassy Carbon,LSV_5_10,EPC_OVER1,211
10.1007/s10800-015-0875-3,Mexico,Univ Autonoma Zacatecas,JOURNAL OF APPLIED ELECTROCHEMISTRY,2.925,11/1/2015,9,2637,0.003412969,MDP_1_Sn,MDP_2_Ir,MDP_3_Sb,MDP_4_None,MDP1PP_50_75,MDP2PP_40_51,MDP3PP_0_5,MDP4PP_0,HTEMP_50_100,HTIME_60_180,Hydrothermal Stirring,Hydrothermal Strong Reductant in Liquid_False,Hydrothermal Weak Reductant in Liquid_False,Mixed in Solid or Liquid_False,ATEMP_400_500,ATIME_0_60,Annealing Still/Strring_False,Annealing Atomosphere Inert_False,Annealing Atomosphere Reductive_False,Post-processing Acid Wash etc. _False,CL_0.6_1,SL_0.5_1,Support is not Carbon_False,Glassy Carbon,LSV_5_10,EPC_OVER1,278
10.1002/advs.202201654,Peoples R China,Chinese Acad Sci,ADVANCED SCIENCE,17.521,6/26/2022,2,208,0.009615385,MDP_1_Sn,MDP_2_Ru,MDP_3_Co,MDP_4_Sb,MDP1PP_25_50,MDP2PP_30_40,MDP3PP_15_25,MDP4PP_0_5,HTEMP_RTEMP,HTIME_1440_2880,Hydrothermal Stirring,Hydrothermal Strong Reductant in Liquid_False,Hydrothermal Weak Reductant in Liquid_False,Mixed in Solid or Liquid_False,ATEMP_300_400,ATIME_120_180,Annealing Still/Strring_False,Annealing Atomosphere Inert_False,Annealing Atomosphere Reductive_False,Post-processing Acid Wash etc. _False,CL_1_5,SL_0.5_1,Support is not Carbon_True,Glassy Carbon,LSV_5_10,EPC_OVER1,226
10.1021/acsaem.9b02019,India,Univ Delhi,ACS APPLIED ENERGY MATERIALS,6.959,2/21/2020,21,1064,0.019736842,MDP_1_S,MDP_2_Co,MDP_3_None,MDP_4_None,MDP1PP_50_75,MDP2PP_40_51,MDP3PP_0,MDP4PP_0,HTEMP_200_250,HTIME_60_180,Hydrothermal Stirring,Hydrothermal Strong Reductant in Liquid_False,Hydrothermal Weak Reductant in Liquid_True,Mixed in Solid or Liquid_False,ATEMP_RT,ATIME_0,Annealing Still/Strring_False,Annealing Atomosphere Inert_False,Annealing Atomosphere Reductive_False,Post-processing Acid Wash etc. _False,CL_0.2_0.3,SL_0.5_1,Support is not Carbon_False,Glassy Carbon,LSV_5_10,EPC_OVER1,420
10.1039/C9TA00598F,Peoples R China,Soochow Univ,JOURNAL OF MATERIALS CHEMISTRY A,14.511,4/19/2019,74,1372,0.05393586,MDP_1_Ru,MDP_2_Co,MDP_3_None,MDP_4_None,MDP1PP_50_75,MDP2PP_40_51,MDP3PP_0,MDP4PP_0,HTEMP_150_200,HTIME_180_360,Hydrothermal Stirring,Hydrothermal Strong Reductant in Liquid_False,Hydrothermal Weak Reductant in Liquid_True,Mixed in Solid or Liquid_False,ATEMP_200_300,ATIME_0_60,Annealing Still/Strring_False,Annealing Atomosphere Inert_False,Annealing Atomosphere Reductive_False,Post-processing Acid Wash etc. _False,CL_0.2_0.3,SL_0.5_1,Support is not Carbon_False,Glassy Carbon,LSV_5_10,EPC_OVER1,199
10.1039/C9TA00598F,Peoples R China,Soochow Univ,JOURNAL OF MATERIALS CHEMISTRY A,14.511,4/19/2019,74,1372,0.05393586,MDP_1_Ru,MDP_2_Fe,MDP_3_None,MDP_4_None,MDP1PP_75_100,MDP2PP_20_30,MDP3PP_0,MDP4PP_0,HTEMP_150_200,HTIME_180_360,Hydrothermal Stirring,Hydrothermal Strong Reductant in Liquid_False,Hydrothermal Weak Reductant in Liquid_True,Mixed in Solid or Liquid_False,ATEMP_200_300,ATIME_0_60,Annealing Still/Strring_False,Annealing Atomosphere Inert_False,Annealing Atomosphere Reductive_False,Post-processing Acid Wash etc. _False,CL_0.2_0.3,SL_0.5_1,Support is not Carbon_False,Glassy Carbon,LSV_5_10,EPC_OVER1,229
10.1039/C9TA00598F,Peoples R China,Soochow Univ,JOURNAL OF MATERIALS CHEMISTRY A,14.511,4/19/2019,74,1372,0.05393586,MDP_1_Ru,MDP_2_Ni,MDP_3_None,MDP_4_None,MDP1PP_75_100,MDP2PP_10_20,MDP3PP_0,MDP4PP_0,HTEMP_150_200,HTIME_180_360,Hydrothermal Stirring,Hydrothermal Strong Reductant in Liquid_False,Hydrothermal Weak Reductant in Liquid_True,Mixed in Solid or Liquid_False,ATEMP_200_300,ATIME_0_60,Annealing Still/Strring_False,Annealing Atomosphere Inert_False,Annealing Atomosphere Reductive_False,Post-processing Acid Wash etc. _False,CL_0.2_0.3,SL_0.5_1,Support is not Carbon_False,Glassy Carbon,LSV_5_10,EPC_OVER1,216
10.1007/s12274-022-4081-4,Peoples R China,Soochow Univ,NANO RESEARCH,10.269,2/11/2022,1,343,0.002915452,MDP_1_Ru,MDP_2_S,MDP_3_Cu,MDP_4_None,MDP1PP_50_75,MDP2PP_10_20,MDP3PP_15_25,MDP4PP_0,HTEMP_200_250,HTIME_180_360,Hydrothermal Stirring,Hydrothermal Strong Reductant in Liquid_False,Hydrothermal Weak Reductant in Liquid_True,Mixed in Solid or Liquid_False,ATEMP_300_400,ATIME_180_360,Annealing Still/Strring_False,Annealing Atomosphere Inert_False,Annealing Atomosphere Reductive_False,Post-processing Acid Wash etc._True,CL_0.2_0.3,SL_0.5_1,Support is not Carbon_False,Glassy Carbon,LSV_5_10,EPC_OVER1,211
10.1016/j.apcatb.2016.07.048,France,Univ Poitiers,APPLIED CATALYSIS B-ENVIRONMENTAL,24.319,12/28/2018,46,1484,0.030997305,MDP_1_Ru,MDP_2_Ir,MDP_3_None,MDP_4_None,MDP1PP_50_75,MDP2PP_40_51,MDP3PP_0,MDP4PP_0,HTEMP_150_200,HTIME_0_60,Hydrothermal Stirring,Hydrothermal Strong Reductant in Liquid_False,Hydrothermal Weak Reductant in Liquid_True,Mixed in Solid or Liquid_False,ATEMP_RT,ATIME_0,Annealing Still/Strring_False,Annealing Atomosphere Inert_False,Annealing Atomosphere Reductive_False,Post-processing Acid Wash etc._True,CL_0.2_0.3,SL_0.5_1,Support is not Carbon_False,Carbon Paper,LSV_5_10,EPC_OVER1,327
10.1016/j.apcatb.2016.07.048,France,Univ Poitiers,APPLIED CATALYSIS B-ENVIRONMENTAL,24.319,12/28/2018,46,1484,0.030997305,MDP_1_Ru,MDP_2_Ir,MDP_3_None,MDP_4_None,MDP1PP_75_100,MDP2PP_20_30,MDP3PP_0,MDP4PP_0,HTEMP_150_200,HTIME_0_60,Hydrothermal Stirring,Hydrothermal Strong Reductant in Liquid_False,Hydrothermal Weak Reductant in Liquid_True,Mixed in Solid or Liquid_False,ATEMP_RT,ATIME_0,Annealing Still/Strring_False,Annealing Atomosphere Inert_False,Annealing Atomosphere Reductive_False,Post-processing Acid Wash etc._True,CL_0.2_0.3,SL_0.5_1,Support is not Carbon_False,Carbon Paper,LSV_5_10,EPC_OVER1,267
10.1016/j.apcatb.2016.07.048,France,Univ Poitiers,APPLIED CATALYSIS B-ENVIRONMENTAL,24.319,12/28/2018,46,1484,0.030997305,MDP_1_Ir,MDP_2_Ru,MDP_3_None,MDP_4_None,MDP1PP_75_100,MDP2PP_20_30,MDP3PP_0,MDP4PP_0,HTEMP_150_200,HTIME_0_60,Hydrothermal Stirring,Hydrothermal Strong Reductant in Liquid_False,Hydrothermal Weak Reductant in Liquid_True,Mixed in Solid or Liquid_False,ATEMP_RT,ATIME_0,Annealing Still/Strring_False,Annealing Atomosphere Inert_False,Annealing Atomosphere Reductive_False,Post-processing Acid Wash etc._True,CL_0.2_0.3,SL_0.5_1,Support is not Carbon_False,Carbon Paper,LSV_5_10,EPC_OVER1,258
10.1016/j.apcatb.2016.07.048,France,Univ Poitiers,APPLIED CATALYSIS B-ENVIRONMENTAL,24.319,12/28/2018,46,1484,0.030997305,MDP_1_Ru,MDP_2_None,MDP_3_None,MDP_4_None,MDP1PP_100,MDP2PP_0,MDP3PP_0,MDP4PP_0,HTEMP_150_200,HTIME_0_60,Hydrothermal Stirring,Hydrothermal Strong Reductant in Liquid_False,Hydrothermal Weak Reductant in Liquid_True,Mixed in Solid or Liquid_False,ATEMP_RT,ATIME_0,Annealing Still/Strring_False,Annealing Atomosphere Inert_False,Annealing Atomosphere Reductive_False,Post-processing Acid Wash etc._True,CL_0.2_0.3,SL_0.5_1,Support is not Carbon_False,Carbon Paper,LSV_5_10,EPC_OVER1,243
10.1016/j.apcatb.2016.07.048,France,Univ Poitiers,APPLIED CATALYSIS B-ENVIRONMENTAL,24.319,12/28/2018,46,1484,0.030997305,MDP_1_Ir,MDP_2_None,MDP_3_None,MDP_4_None,MDP1PP_100,MDP2PP_0,MDP3PP_0,MDP4PP_0,HTEMP_150_200,HTIME_0_60,Hydrothermal Stirring,Hydrothermal Strong Reductant in Liquid_False,Hydrothermal Weak Reductant in Liquid_True,Mixed in Solid or Liquid_False,ATEMP_RT,ATIME_0,Annealing Still/Strring_False,Annealing Atomosphere Inert_False,Annealing Atomosphere Reductive_False,Post-processing Acid Wash etc._True,CL_0.2_0.3,SL_0.5_1,Support is not Carbon_False,Carbon Paper,LSV_5_10,EPC_OVER1,297
10.1016/j.mtener.2018.09.002,Peoples R China,Jilin Univ,MATERIALS TODAY ENERGY,9.257,8/27/2019,17,1242,0.013687601,MDP_1_Ir,MDP_2_None,MDP_3_None,MDP_4_None,MDP1PP_100,MDP2PP_0,MDP3PP_0,MDP4PP_0,HTEMP_RTEMP,HTIME_0_60,Hydrothermal Stirring,Hydrothermal Strong Reductant in Liquid_False,Hydrothermal Weak Reductant in Liquid_False,Mixed in Solid or Liquid_False,ATEMP_400_500,ATIME_120_180,Annealing Still/Strring_False,Annealing Atomosphere Inert_False,Annealing Atomosphere Reductive_True,Post-processing Acid Wash etc. _False,CL_0.05,SL_0.5_1,Support is not Carbon_False,Glassy Carbon,LSV_5_10,EPC_OVER1,314
10.1016/j.mtener.2018.09.002,Peoples R China,Jilin Univ,MATERIALS TODAY ENERGY,9.257,8/27/2019,17,1242,0.013687601,MDP_1_Ir,MDP_2_None,MDP_3_None,MDP_4_None,MDP1PP_100,MDP2PP_0,MDP3PP_0,MDP4PP_0,HTEMP_RTEMP,HTIME_0_60,Hydrothermal Stirring,Hydrothermal Strong Reductant in Liquid_False,Hydrothermal Weak Reductant in Liquid_False,Mixed in Solid or Liquid_False,ATEMP_400_500,ATIME_120_180,Annealing Still/Strring_False,Annealing Atomosphere Inert_False,Annealing Atomosphere Reductive_True,Post-processing Acid Wash etc. _False,CL_0.05,SL_0.5_1,Support is not Carbon_False,Glassy Carbon,LSV_5_10,EPC_OVER1,306
10.1016/j.mtener.2018.09.002,Peoples R China,Jilin Univ,MATERIALS TODAY ENERGY,9.257,8/27/2019,17,1242,0.013687601,MDP_1_Ir,MDP_2_None,MDP_3_None,MDP_4_None,MDP1PP_100,MDP2PP_0,MDP3PP_0,MDP4PP_0,HTEMP_RTEMP,HTIME_0_60,Hydrothermal Stirring,Hydrothermal Strong Reductant in Liquid_False,Hydrothermal Weak Reductant in Liquid_False,Mixed in Solid or Liquid_False,ATEMP_400_500,ATIME_120_180,Annealing Still/Strring_False,Annealing Atomosphere Inert_False,Annealing Atomosphere Reductive_True,Post-processing Acid Wash etc. _False,CL_0.05,SL_0.5_1,Support is not Carbon_False,Glassy Carbon,LSV_5_10,EPC_OVER1,285
10.1016/j.mtener.2018.09.002,Peoples R China,Jilin Univ,MATERIALS TODAY ENERGY,9.257,8/27/2019,17,1242,0.013687601,MDP_1_Ir,MDP_2_None,MDP_3_None,MDP_4_None,MDP1PP_100,MDP2PP_0,MDP3PP_0,MDP4PP_0,HTEMP_RTEMP,HTIME_0_60,Hydrothermal Stirring,Hydrothermal Strong Reductant in Liquid_False,Hydrothermal Weak Reductant in Liquid_False,Mixed in Solid or Liquid_False,ATEMP_400_500,ATIME_120_180,Annealing Still/Strring_False,Annealing Atomosphere Inert_False,Annealing Atomosphere Reductive_True,Post-processing Acid Wash etc. _False,CL_0.05,SL_0.5_1,Support is not Carbon_False,Glassy Carbon,LSV_5_10,EPC_OVER1,273
10.1002/advs.202201654,Peoples R China,Chinese Acad Sci,ADVANCED SCIENCE,17.521,6/26/2022,2,208,0.009615385,MDP_1_Sn,MDP_2_Ru,MDP_3_Co,MDP_4_Sb,MDP1PP_25_50,MDP2PP_30_40,MDP3PP_15_25,MDP4PP_0_5,HTEMP_RTEMP,HTIME_1440_2880,Hydrothermal Stirring,Hydrothermal Strong Reductant in Liquid_False,Hydrothermal Weak Reductant in Liquid_False,Mixed in Solid or Liquid_False,ATEMP_300_400,ATIME_120_180,Annealing Still/Strring_False,Annealing Atomosphere Inert_False,Annealing Atomosphere Reductive_False,Post-processing Acid Wash etc._True,CL_0.6_1,SL_0.5_1,Support is not Carbon_True,Glassy Carbon,LSV_5_10,EPC_OVER1,204
10.1007/s12274-022-4081-4,Peoples R China,Soochow Univ,NANO RESEARCH,10.269,2/11/2022,1,343,0.002915452,MDP_1_Ru,MDP_2_S,MDP_3_Cu,MDP_4_None,MDP1PP_50_75,MDP2PP_10_20,MDP3PP_15_25,MDP4PP_0,HTEMP_200_250,HTIME_180_360,Hydrothermal Stirring,Hydrothermal Strong Reductant in Liquid_False,Hydrothermal Weak Reductant in Liquid_True,Mixed in Solid or Liquid_False,ATEMP_300_400,ATIME_180_360,Annealing Still/Strring_False,Annealing Atomosphere Inert_False,Annealing Atomosphere Reductive_False,Post-processing Acid Wash etc._True,CL_0.1_0.2,SL_0.5_1,Support is not Carbon_False,Glassy Carbon,LSV_5_10,EPC_OVER1,214
10.1039/D0CY00919A,Japan,Toyota Technol Inst,CATALYSIS SCIENCE & TECHNOLOGY,6.177,10/19/2020,16,823,0.019441069,MDP_1_Ir,MDP_2_None,MDP_3_None,MDP_4_None,MDP1PP_100,MDP2PP_0,MDP3PP_0,MDP4PP_0,HTEMP_150_200,HTIME_180_360,Hydrothermal Still,Hydrothermal Strong Reductant in Liquid_False,Hydrothermal Weak Reductant in Liquid_True,Mixed in Solid or Liquid_False,ATEMP_RT,ATIME_0,Annealing Still/Strring_False,Annealing Atomosphere Inert_False,Annealing Atomosphere Reductive_False,Post-processing Acid Wash etc. _False,CL_0.1_0.2,SL_0.5_1,Support is not Carbon_False,Glassy Carbon,LSV_5_10,EPC_OVER1,283
10.1016/j.apcatb.2020.118643,Peoples R China,Zhejiang Univ,APPLIED CATALYSIS B-ENVIRONMENTAL,24.319,3/17/2020,31,1039,0.029836381,MDP_1_Ir,MDP_2_La,MDP_3_Pt,MDP_4_None,MDP1PP_75_100,MDP2PP_0_10,MDP3PP_5_15,MDP4PP_0,HTEMP_50_100,HTIME_720_1440,Hydrothermal Stirring,Hydrothermal Strong Reductant in Liquid_False,Hydrothermal Weak Reductant in Liquid_False,Mixed in Solid or Liquid_False,ATEMP_800_1000,ATIME_180_360,Annealing Still/Strring_False,Annealing Atomosphere Inert_True,Annealing Atomosphere Reductive_False,Post-processing Acid Wash etc. _False,CL_0.05,SL_0.5_1,Support is not Carbon_False,Carbon Paper,LSV_5_10,EPC_OVER1,209
10.1016/j.apcatb.2020.118643,Peoples R China,Zhejiang Univ,APPLIED CATALYSIS B-ENVIRONMENTAL,24.319,3/17/2020,31,1039,0.029836381,MDP_1_Ir,MDP_2_La,MDP_3_Pt,MDP_4_None,MDP1PP_75_100,MDP2PP_0_10,MDP3PP_5_15,MDP4PP_0,HTEMP_50_100,HTIME_720_1440,Hydrothermal Stirring,Hydrothermal Strong Reductant in Liquid_False,Hydrothermal Weak Reductant in Liquid_False,Mixed in Solid or Liquid_False,ATEMP_800_1000,ATIME_180_360,Annealing Still/Strring_False,Annealing Atomosphere Inert_True,Annealing Atomosphere Reductive_False,Post-processing Acid Wash etc. _False,CL_0.05,SL_0.5_1,Support is not Carbon_False,Carbon Paper,LSV_5_10,EPC_OVER1,206
10.1016/j.apcatb.2020.118643,Peoples R China,Zhejiang Univ,APPLIED CATALYSIS B-ENVIRONMENTAL,24.319,3/17/2020,31,1039,0.029836381,MDP_1_Ir,MDP_2_La,MDP_3_None,MDP_4_None,MDP1PP_75_100,MDP2PP_10_20,MDP3PP_0,MDP4PP_0,HTEMP_50_100,HTIME_720_1440,Hydrothermal Stirring,Hydrothermal Strong Reductant in Liquid_False,Hydrothermal Weak Reductant in Liquid_False,Mixed in Solid or Liquid_False,ATEMP_800_1000,ATIME_180_360,Annealing Still/Strring_False,Annealing Atomosphere Inert_True,Annealing Atomosphere Reductive_False,Post-processing Acid Wash etc. _False,CL_0.05,SL_0.5_1,Support is not Carbon_False,Carbon Paper,LSV_5_10,EPC_OVER1,227
10.1016/j.apcatb.2020.118643,Peoples R China,Zhejiang Univ,APPLIED CATALYSIS B-ENVIRONMENTAL,24.319,3/17/2020,31,1039,0.029836381,MDP_1_Ir,MDP_2_La,MDP_3_None,MDP_4_None,MDP1PP_75_100,MDP2PP_0_10,MDP3PP_0,MDP4PP_0,HTEMP_50_100,HTIME_720_1440,Hydrothermal Stirring,Hydrothermal Strong Reductant in Liquid_False,Hydrothermal Weak Reductant in Liquid_False,Mixed in Solid or Liquid_False,ATEMP_800_1000,ATIME_180_360,Annealing Still/Strring_False,Annealing Atomosphere Inert_True,Annealing Atomosphere Reductive_False,Post-processing Acid Wash etc. _False,CL_0.05,SL_0.5_1,Support is not Carbon_False,Carbon Paper,LSV_5_10,EPC_OVER1,220
10.1016/j.apcatb.2020.118643,Peoples R China,Zhejiang Univ,APPLIED CATALYSIS B-ENVIRONMENTAL,24.319,3/17/2020,31,1039,0.029836381,MDP_1_Ir,MDP_2_La,MDP_3_None,MDP_4_None,MDP1PP_75_100,MDP2PP_0_10,MDP3PP_0,MDP4PP_0,HTEMP_50_100,HTIME_720_1440,Hydrothermal Stirring,Hydrothermal Strong Reductant in Liquid_False,Hydrothermal Weak Reductant in Liquid_False,Mixed in Solid or Liquid_False,ATEMP_800_1000,ATIME_180_360,Annealing Still/Strring_False,Annealing Atomosphere Inert_True,Annealing Atomosphere Reductive_False,Post-processing Acid Wash etc. _False,CL_0.05,SL_0.5_1,Support is not Carbon_False,Carbon Paper,LSV_5_10,EPC_OVER1,260
10.1016/j.isci.2019.01.004,Peoples R China,Soochow Univ,ISCIENCE,6.107,2/13/2019,71,1437,0.04940849,MDP_1_Ru,MDP_2_Ni,MDP_3_None,MDP_4_None,MDP1PP_50_75,MDP2PP_40_51,MDP3PP_0,MDP4PP_0,HTEMP_150_200,HTIME_180_360,Hydrothermal Still,Hydrothermal Strong Reductant in Liquid_False,Hydrothermal Weak Reductant in Liquid_True,Mixed in Solid or Liquid_False,ATEMP_300_400,ATIME_120_180,Annealing Still/Strring_False,Annealing Atomosphere Inert_False,Annealing Atomosphere Reductive_False,Post-processing Acid Wash etc. _False,CL_0.1_0.2,SL_0.5_1,Support is not Carbon_False,Glassy Carbon,LSV_5_10,EPC_OVER1,252
10.1016/j.isci.2019.01.004,Peoples R China,Soochow Univ,ISCIENCE,6.107,2/13/2019,71,1437,0.04940849,MDP_1_Ru,MDP_2_Ni,MDP_3_None,MDP_4_None,MDP1PP_50_75,MDP2PP_40_51,MDP3PP_0,MDP4PP_0,HTEMP_150_200,HTIME_180_360,Hydrothermal Still,Hydrothermal Strong Reductant in Liquid_False,Hydrothermal Weak Reductant in Liquid_True,Mixed in Solid or Liquid_False,ATEMP_300_400,ATIME_120_180,Annealing Still/Strring_False,Annealing Atomosphere Inert_False,Annealing Atomosphere Reductive_False,Post-processing Acid Wash etc. _False,CL_0.1_0.2,SL_0.5_1,Support is not Carbon_False,Glassy Carbon,LSV_5_10,EPC_OVER1,260
10.1016/j.isci.2019.01.004,Peoples R China,Soochow Univ,ISCIENCE,6.107,2/13/2019,71,1437,0.04940849,MDP_1_Ru,MDP_2_Ni,MDP_3_None,MDP_4_None,MDP1PP_75_100,MDP2PP_20_30,MDP3PP_0,MDP4PP_0,HTEMP_150_200,HTIME_180_360,Hydrothermal Still,Hydrothermal Strong Reductant in Liquid_False,Hydrothermal Weak Reductant in Liquid_True,Mixed in Solid or Liquid_False,ATEMP_300_400,ATIME_120_180,Annealing Still/Strring_False,Annealing Atomosphere Inert_False,Annealing Atomosphere Reductive_False,Post-processing Acid Wash etc. _False,CL_0.1_0.2,SL_0.5_1,Support is not Carbon_False,Glassy Carbon,LSV_5_10,EPC_OVER1,269
10.1016/j.isci.2019.01.004,Peoples R China,Soochow Univ,ISCIENCE,6.107,2/13/2019,71,1437,0.04940849,MDP_1_Ru,MDP_2_None,MDP_3_None,MDP_4_None,MDP1PP_100,MDP2PP_0,MDP3PP_0,MDP4PP_0,HTEMP_150_200,HTIME_180_360,Hydrothermal Still,Hydrothermal Strong Reductant in Liquid_False,Hydrothermal Weak Reductant in Liquid_True,Mixed in Solid or Liquid_False,ATEMP_300_400,ATIME_120_180,Annealing Still/Strring_False,Annealing Atomosphere Inert_False,Annealing Atomosphere Reductive_False,Post-processing Acid Wash etc. _False,CL_0.1_0.2,SL_0.5_1,Support is not Carbon_False,Glassy Carbon,LSV_5_10,EPC_OVER1,278
10.1016/j.isci.2019.01.004,Peoples R China,Soochow Univ,ISCIENCE,6.107,2/13/2019,71,1437,0.04940849,MDP_1_Ru,MDP_2_Ni,MDP_3_None,MDP_4_None,MDP1PP_50_75,MDP2PP_40_51,MDP3PP_0,MDP4PP_0,HTEMP_150_200,HTIME_180_360,Hydrothermal Still,Hydrothermal Strong Reductant in Liquid_False,Hydrothermal Weak Reductant in Liquid_True,Mixed in Solid or Liquid_False,ATEMP_400_500,ATIME_60_120,Annealing Still/Strring_False,Annealing Atomosphere Inert_False,Annealing Atomosphere Reductive_False,Post-processing Acid Wash etc. _False,CL_0.1_0.2,SL_0.5_1,Support is not Carbon_False,Glassy Carbon,LSV_5_10,EPC_OVER1,419
10.1016/j.isci.2019.01.004,Peoples R China,Soochow Univ,ISCIENCE,6.107,2/13/2019,71,1437,0.04940849,MDP_1_Ru,MDP_2_Ni,MDP_3_None,MDP_4_None,MDP1PP_50_75,MDP2PP_40_51,MDP3PP_0,MDP4PP_0,HTEMP_150_200,HTIME_180_360,Hydrothermal Still,Hydrothermal Strong Reductant in Liquid_False,Hydrothermal Weak Reductant in Liquid_True,Mixed in Solid or Liquid_False,ATEMP_300_400,ATIME_60_120,Annealing Still/Strring_False,Annealing Atomosphere Inert_False,Annealing Atomosphere Reductive_False,Post-processing Acid Wash etc. _False,CL_0.1_0.2,SL_0.5_1,Support is not Carbon_False,Glassy Carbon,LSV_5_10,EPC_OVER1,285
10.1016/j.isci.2019.01.004,Peoples R China,Soochow Univ,ISCIENCE,6.107,2/13/2019,71,1437,0.04940849,MDP_1_Ru,MDP_2_Ni,MDP_3_None,MDP_4_None,MDP1PP_50_75,MDP2PP_40_51,MDP3PP_0,MDP4PP_0,HTEMP_150_200,HTIME_180_360,Hydrothermal Still,Hydrothermal Strong Reductant in Liquid_False,Hydrothermal Weak Reductant in Liquid_True,Mixed in Solid or Liquid_False,ATEMP_300_400,ATIME_60_120,Annealing Still/Strring_False,Annealing Atomosphere Inert_False,Annealing Atomosphere Reductive_False,Post-processing Acid Wash etc. _False,CL_0.1_0.2,SL_0.5_1,Support is not Carbon_False,Glassy Carbon,LSV_5_10,EPC_OVER1,371
10.1038/s41467-019-12885-0,Peoples R China,Tsinghua Univ,NATURE COMMUNICATIONS,17.694,11/7/2019,140,1170,0.11965812,MDP_1_Zn,MDP_2_Ir,MDP_3_Ru,MDP_4_None,MDP1PP_75_100,MDP2PP_0_10,MDP3PP_0_5,MDP4PP_0,HTEMP_50_100,HTIME_60_180,Hydrothermal Still,Hydrothermal Strong Reductant in Liquid_False,Hydrothermal Weak Reductant in Liquid_False,Mixed in Solid or Liquid_False,ATEMP_300_400,ATIME_120_180,Annealing Still/Strring_False,Annealing Atomosphere Inert_False,Annealing Atomosphere Reductive_False,Post-processing Acid Wash etc. _False,CL_0.1_0.2,SL_0.2_0.5,Support is not Carbon_False,Glassy Carbon,LSV_5_10,EPC_OVER1,233
10.1039/C7SE00113D,Peoples R China,Wuhan Univ,SUSTAINABLE ENERGY & FUELS,6.813,1/26/2018,15,1820,0.008241758,MDP_1_Ir,MDP_2_Fe,MDP_3_None,MDP_4_None,MDP1PP_50_75,MDP2PP_40_51,MDP3PP_0,MDP4PP_0,HTEMP_250_300,HTIME_60_180,Hydrothermal Stirring,Hydrothermal Strong Reductant in Liquid_False,Hydrothermal Weak Reductant in Liquid_True,Mixed in Solid or Liquid_False,ATEMP_RT,ATIME_0,Annealing Still/Strring_False,Annealing Atomosphere Inert_False,Annealing Atomosphere Reductive_False,Post-processing Acid Wash etc. _False,CL_OVER5,SL_0.2_0.5,Support is not Carbon_False,Glassy Carbon,LSV_5_10,EPC_OVER1,279
10.1039/C7SE00113D,Peoples R China,Wuhan Univ,SUSTAINABLE ENERGY & FUELS,6.813,1/26/2018,15,1820,0.008241758,MDP_1_Ir,MDP_2_Fe,MDP_3_None,MDP_4_None,MDP1PP_75_100,MDP2PP_20_30,MDP3PP_0,MDP4PP_0,HTEMP_250_300,HTIME_60_180,Hydrothermal Stirring,Hydrothermal Strong Reductant in Liquid_False,Hydrothermal Weak Reductant in Liquid_True,Mixed in Solid or Liquid_False,ATEMP_RT,ATIME_0,Annealing Still/Strring_False,Annealing Atomosphere Inert_False,Annealing Atomosphere Reductive_False,Post-processing Acid Wash etc. _False,CL_OVER5,SL_0.2_0.5,Support is not Carbon_False,Glassy Carbon,LSV_5_10,EPC_OVER1,287
10.1039/C7SE00113D,Peoples R China,Wuhan Univ,SUSTAINABLE ENERGY & FUELS,6.813,1/26/2018,15,1820,0.008241758,MDP_1_Fe,MDP_2_Ir,MDP_3_None,MDP_4_None,MDP1PP_75_100,MDP2PP_20_30,MDP3PP_0,MDP4PP_0,HTEMP_250_300,HTIME_60_180,Hydrothermal Stirring,Hydrothermal Strong Reductant in Liquid_False,Hydrothermal Weak Reductant in Liquid_True,Mixed in Solid or Liquid_False,ATEMP_RT,ATIME_0,Annealing Still/Strring_False,Annealing Atomosphere Inert_False,Annealing Atomosphere Reductive_False,Post-processing Acid Wash etc. _False,CL_OVER5,SL_0.2_0.5,Support is not Carbon_False,Glassy Carbon,LSV_5_10,EPC_OVER1,296
10.1039/C7SE00113D,Peoples R China,Wuhan Univ,SUSTAINABLE ENERGY & FUELS,6.813,1/26/2018,15,1820,0.008241758,MDP_1_Ir,MDP_2_None,MDP_3_None,MDP_4_None,MDP1PP_100,MDP2PP_0,MDP3PP_0,MDP4PP_0,HTEMP_250_300,HTIME_60_180,Hydrothermal Stirring,Hydrothermal Strong Reductant in Liquid_False,Hydrothermal Weak Reductant in Liquid_True,Mixed in Solid or Liquid_False,ATEMP_RT,ATIME_0,Annealing Still/Strring_False,Annealing Atomosphere Inert_False,Annealing Atomosphere Reductive_False,Post-processing Acid Wash etc. _False,CL_OVER5,SL_0.2_0.5,Support is not Carbon_False,Glassy Carbon,LSV_5_10,EPC_OVER1,316
10.1007/s12274-022-4081-4,Peoples R China,Soochow Univ,NANO RESEARCH,10.269,2/11/2022,1,343,0.002915452,MDP_1_Ru,MDP_2_S,MDP_3_Cu,MDP_4_None,MDP1PP_50_75,MDP2PP_10_20,MDP3PP_15_25,MDP4PP_0,HTEMP_200_250,HTIME_180_360,Hydrothermal Stirring,Hydrothermal Strong Reductant in Liquid_False,Hydrothermal Weak Reductant in Liquid_True,Mixed in Solid or Liquid_False,ATEMP_300_400,ATIME_180_360,Annealing Still/Strring_False,Annealing Atomosphere Inert_False,Annealing Atomosphere Reductive_False,Post-processing Acid Wash etc._True,CL_0.1_0.2,SL_0.2_0.5,Support is not Carbon_False,Glassy Carbon,LSV_5_10,EPC_OVER1,222
