Repository: ruiding-uchicago/DASH

This is the Machine Learning Databases and Script folder.
All scripts and data files are created by Dr. Rui Ding first author of research work:
<Leveraging Data Mining, Active Learning, and Domain Adaptation in a Multi-Stage, Machine Learning-Driven Approach for the Efficient Discovery of Advanced Acidic Oxygen Evolution Electrocatalysts>
https://arxiv.org/abs/2407.04877z
Please check the original paper for more details and the discussion.
Also, please cite if use the code in whole or in part.

File: Machine Learning Databases and Script/Unsupervised Data Mining/Apriori associate rule mining/Activity/OER_activity.csv (part 6 of 29)
DOI,Country,Facility,Journal,Impact Factor,Published Date,Cited Times,Number of days until 01/20/2023,Average cited times per day,Metal_Dopant_1,Metal_Dopant_2,Metal_Dopant_3,Metal_Dopant_4,Metal_Dopant_1 Proportion in Precursor ,Metal_Dopant_2 Proportion in Precursor ,Metal_Dopant_3 Proportion in Precursor ,Metal_Dopant_4 Proportion in Precursor ,Hydrothermal Temperature (Celcius degree),Hydrothermal Time (min),Hydrothermal Still/Strring (0/1),Hydrothermal Strong Reductant in Liquid (0/1),Hydrothermal Weak Reductant in Liquid (0/1),Mixed in Solid or Liquid (0/1),Annealing Temperature (Celcius Degree),Annealing Time (min),Annealing Still/Strring (0/1),Annealing Atomosphere Inert (0/1),Annealing Atomosphere Reductive (0/1),Post-processing Acid Wash etc. (0/1),Catalyst Loading (mg cm -2),Support Material Loading (mg cm -2),Support is not Carbon (0/1),Electrode Type_Glassy Carbon/Carbon Paper or Ti Mesh (0/1),LSV Scanning Speed (mV s-1),Electrolyte Proton Concentration (M),Overpotential (mV @10 mA cm-2)
10.1016/j.cej.2021.132825,Peoples R China,South China Univ Technol,CHEMICAL ENGINEERING JOURNAL,16.744,12/10/2021,8,406,0.019704433,MDP_1_Ir,MDP_2_None,MDP_3_None,MDP_4_None,MDP1PP_100,MDP2PP_0,MDP3PP_0,MDP4PP_0,HTEMP_RTEMP,HTIME_0_60,Hydrothermal Stirring,Hydrothermal Strong Reductant in Liquid_False,Hydrothermal Weak Reductant in Liquid_False,Mixed in Solid or Liquid_False,ATEMP_300_400,ATIME_60_120,Annealing Still/Strring_False,Annealing Atomosphere Inert_False,Annealing Atomosphere Reductive_True,Post-processing Acid Wash etc. _False,CL_0.1_0.2,SL_0.2_0.5,Support is not Carbon_False,Glassy Carbon,LSV_5_10,EPC_OVER1,320
10.1002/adma.202110103,Australia,Univ New South Wales,ADVANCED MATERIALS,32.086,4/29/2022,30,266,0.112781955,MDP_1_Zr,MDP_2_Ru,MDP_3_Co,MDP_4_None,MDP1PP_75_100,MDP2PP_0_10,MDP3PP_0_5,MDP4PP_0,HTEMP_100_150,HTIME_1440_2880,Hydrothermal Still,Hydrothermal Strong Reductant in Liquid_False,Hydrothermal Weak Reductant in Liquid_False,Mixed in Solid or Liquid_False,ATEMP_800_1000,ATIME_180_360,Annealing Still/Strring_False,Annealing Atomosphere Inert_True,Annealing Atomosphere Reductive_False,Post-processing Acid Wash etc. _False,CL_0.05,SL_0.2_0.5,Support is not Carbon_False,Glassy Carbon,LSV_5_10,EPC_OVER1,244
10.1002/adma.202110103,Australia,Univ New South Wales,ADVANCED MATERIALS,32.086,4/29/2022,30,266,0.112781955,MDP_1_Zr,MDP_2_Ru,MDP_3_Co,MDP_4_None,MDP1PP_75_100,MDP2PP_0_10,MDP3PP_0_5,MDP4PP_0,HTEMP_100_150,HTIME_1440_2880,Hydrothermal Still,Hydrothermal Strong Reductant in Liquid_False,Hydrothermal Weak Reductant in Liquid_False,Mixed in Solid or Liquid_False,ATEMP_800_1000,ATIME_180_360,Annealing Still/Strring_False,Annealing Atomosphere Inert_True,Annealing Atomosphere Reductive_False,Post-processing Acid Wash etc. _False,CL_0.05,SL_0.2_0.5,Support is not Carbon_False,Glassy Carbon,LSV_5_10,EPC_OVER1,232
10.1002/adma.202110103,Australia,Univ New South Wales,ADVANCED MATERIALS,32.086,4/29/2022,30,266,0.112781955,MDP_1_Zr,MDP_2_Co,MDP_3_Ru,MDP_4_None,MDP1PP_75_100,MDP2PP_0_10,MDP3PP_0_5,MDP4PP_0,HTEMP_100_150,HTIME_1440_2880,Hydrothermal Still,Hydrothermal Strong Reductant in Liquid_False,Hydrothermal Weak Reductant in Liquid_False,Mixed in Solid or Liquid_False,ATEMP_800_1000,ATIME_180_360,Annealing Still/Strring_False,Annealing Atomosphere Inert_True,Annealing Atomosphere Reductive_False,Post-processing Acid Wash etc. _False,CL_0.05,SL_0.2_0.5,Support is not Carbon_False,Glassy Carbon,LSV_5_10,EPC_OVER1,249
10.1002/adma.202110103,Australia,Univ New South Wales,ADVANCED MATERIALS,32.086,4/29/2022,30,266,0.112781955,MDP_1_Zr,MDP_2_Ru,MDP_3_Co,MDP_4_None,MDP1PP_75_100,MDP2PP_0_10,MDP3PP_0_5,MDP4PP_0,HTEMP_100_150,HTIME_1440_2880,Hydrothermal Still,Hydrothermal Strong Reductant in Liquid_False,Hydrothermal Weak Reductant in Liquid_False,Mixed in Solid or Liquid_False,ATEMP_800_1000,ATIME_180_360,Annealing Still/Strring_False,Annealing Atomosphere Inert_True,Annealing Atomosphere Reductive_False,Post-processing Acid Wash etc. _False,CL_0.05,SL_0.2_0.5,Support is not Carbon_False,Glassy Carbon,LSV_5_10,EPC_OVER1,241
10.1002/adma.202110103,Australia,Univ New South Wales,ADVANCED MATERIALS,32.086,4/29/2022,30,266,0.112781955,MDP_1_Zr,MDP_2_Ru,MDP_3_Co,MDP_4_None,MDP1PP_75_100,MDP2PP_0_10,MDP3PP_0_5,MDP4PP_0,HTEMP_100_150,HTIME_1440_2880,Hydrothermal Still,Hydrothermal Strong Reductant in Liquid_False,Hydrothermal Weak Reductant in Liquid_False,Mixed in Solid or Liquid_False,ATEMP_600_800,ATIME_180_360,Annealing Still/Strring_False,Annealing Atomosphere Inert_True,Annealing Atomosphere Reductive_False,Post-processing Acid Wash etc. _False,CL_0.05,SL_0.2_0.5,Support is not Carbon_False,Glassy Carbon,LSV_5_10,EPC_OVER1,257
10.1016/j.jre.2022.01.013,Peoples R China,Inner Mongolia Normal Unniv,JOURNAL OF RARE EARTH,4.632,1/19/2022,2,366,0.005464481,MDP_1_Ir,MDP_2_Ce,MDP_3_None,MDP_4_None,MDP1PP_50_75,MDP2PP_40_51,MDP3PP_0,MDP4PP_0,HTEMP_150_200,HTIME_0_60,Hydrothermal Stirring,Hydrothermal Strong Reductant in Liquid_False,Hydrothermal Weak Reductant in Liquid_True,Mixed in Solid or Liquid_False,ATEMP_RT,ATIME_0,Annealing Still/Strring_False,Annealing Atomosphere Inert_False,Annealing Atomosphere Reductive_False,Post-processing Acid Wash etc. _False,CL_0.05,SL_0.2_0.5,Support is not Carbon_False,Glassy Carbon,LSV_5_10,EPC_OVER1,442
10.1126/sciadv.abl9271,Peoples R China,Xiamen Univ,SCIENCE ADVANCES,14.98,3/28/2022,17,298,0.05704698,MDP_1_Se,MDP_2_Ru,MDP_3_Pt,MDP_4_None,MDP1PP_50_75,MDP2PP_30_40,MDP3PP_0_5,MDP4PP_0,HTEMP_150_200,HTIME_720_1440,Hydrothermal Stirring,Hydrothermal Strong Reductant in Liquid_True,Hydrothermal Weak Reductant in Liquid_False,Mixed in Solid or Liquid_False,ATEMP_300_400,ATIME_360_720,Annealing Still/Strring_False,Annealing Atomosphere Inert_False,Annealing Atomosphere Reductive_False,Post-processing Acid Wash etc. _False,CL_0.05_0.1,SL_0.2_0.5,Support is not Carbon_False,Glassy Carbon,LSV_5_10,EPC_OVER1,228
10.1016/j.apcatb.2021.120230,Peoples R China,Chinese Acad Sci,APPLIED CATALYSIS B-ENVIRONMENTAL,24.319,10/27/2021,27,450,0.06,MDP_1_Cu,MDP_2_Ru,MDP_3_None,MDP_4_None,MDP1PP_75_100,MDP2PP_10_20,MDP3PP_0,MDP4PP_0,HTEMP_RTEMP,HTIME_60_180,Hydrothermal Stirring,Hydrothermal Strong Reductant in Liquid_False,Hydrothermal Weak Reductant in Liquid_False,Mixed in Solid or Liquid_False,ATEMP_400_500,ATIME_120_180,Annealing Still/Strring_False,Annealing Atomosphere Inert_False,Annealing Atomosphere Reductive_False,Post-processing Acid Wash etc._True,CL_0.05,SL_0.2_0.5,Support is not Carbon_False,Glassy Carbon,LSV_5_10,EPC_OVER1,219
10.1016/j.apcatb.2021.120230,Peoples R China,Chinese Acad Sci,APPLIED CATALYSIS B-ENVIRONMENTAL,24.319,10/27/2021,27,450,0.06,MDP_1_Cu,MDP_2_Ru,MDP_3_None,MDP_4_None,MDP1PP_75_100,MDP2PP_10_20,MDP3PP_0,MDP4PP_0,HTEMP_RTEMP,HTIME_60_180,Hydrothermal Stirring,Hydrothermal Strong Reductant in Liquid_False,Hydrothermal Weak Reductant in Liquid_False,Mixed in Solid or Liquid_False,ATEMP_300_400,ATIME_120_180,Annealing Still/Strring_False,Annealing Atomosphere Inert_False,Annealing Atomosphere Reductive_False,Post-processing Acid Wash etc._True,CL_0.05,SL_0.2_0.5,Support is not Carbon_False,Glassy Carbon,LSV_5_10,EPC_OVER1,208
10.1016/j.apcatb.2021.120230,Peoples R China,Chinese Acad Sci,APPLIED CATALYSIS B-ENVIRONMENTAL,24.319,10/27/2021,27,450,0.06,MDP_1_Cu,MDP_2_Ru,MDP_3_None,MDP_4_None,MDP1PP_75_100,MDP2PP_10_20,MDP3PP_0,MDP4PP_0,HTEMP_RTEMP,HTIME_60_180,Hydrothermal Stirring,Hydrothermal Strong Reductant in Liquid_False,Hydrothermal Weak Reductant in Liquid_False,Mixed in Solid or Liquid_False,ATEMP_200_300,ATIME_120_180,Annealing Still/Strring_False,Annealing Atomosphere Inert_False,Annealing Atomosphere Reductive_False,Post-processing Acid Wash etc._True,CL_0.05,SL_0.2_0.5,Support is not Carbon_False,Glassy Carbon,LSV_5_10,EPC_OVER1,388
10.1016/j.jre.2022.01.013,Peoples R China,Inner Mongolia Normal Unniv,JOURNAL OF RARE EARTH,4.632,1/19/2022,0,366,0,MDP_1_Ir,MDP_2_Ce,MDP_3_None,MDP_4_None,MDP1PP_50_75,MDP2PP_30_40,MDP3PP_0,MDP4PP_0,HTEMP_150_200,HTIME_0_60,Hydrothermal Stirring,Hydrothermal Strong Reductant in Liquid_False,Hydrothermal Weak Reductant in Liquid_True,Mixed in Solid or Liquid_False,ATEMP_RT,ATIME_0,Annealing Still/Strring_False,Annealing Atomosphere Inert_False,Annealing Atomosphere Reductive_False,Post-processing Acid Wash etc. _False,CL_0.05,SL_0.2_0.5,Support is not Carbon_False,Glassy Carbon,LSV_5_10,EPC_OVER1,373
10.1016/j.jre.2022.01.013,Peoples R China,Inner Mongolia Normal Unniv,JOURNAL OF RARE EARTH,4.632,1/19/2022,0,366,0,MDP_1_Ir,MDP_2_Ce,MDP_3_None,MDP_4_None,MDP1PP_75_100,MDP2PP_20_30,MDP3PP_0,MDP4PP_0,HTEMP_150_200,HTIME_0_60,Hydrothermal Stirring,Hydrothermal Strong Reductant in Liquid_False,Hydrothermal Weak Reductant in Liquid_True,Mixed in Solid or Liquid_False,ATEMP_RT,ATIME_0,Annealing Still/Strring_False,Annealing Atomosphere Inert_False,Annealing Atomosphere Reductive_False,Post-processing Acid Wash etc. _False,CL_0.05,SL_0.2_0.5,Support is not Carbon_False,Glassy Carbon,LSV_5_10,EPC_OVER1,299
10.1016/j.cej.2021.132825,Peoples R China,South China Univ Technol,CHEMICAL ENGINEERING JOURNAL,16.744,12/10/2021,8,406,0.019704433,MDP_1_Co,MDP_2_None,MDP_3_None,MDP_4_None,MDP1PP_100,MDP2PP_0,MDP3PP_0,MDP4PP_0,HTEMP_50_100,HTIME_360_720,Hydrothermal Stirring,Hydrothermal Strong Reductant in Liquid_False,Hydrothermal Weak Reductant in Liquid_False,Mixed in Solid or Liquid_False,ATEMP_800_1000,ATIME_120_180,Annealing Still/Strring_False,Annealing Atomosphere Inert_True,Annealing Atomosphere Reductive_False,Post-processing Acid Wash etc. _False,CL_0.1_0.2,SL_0.2_0.5,Support is not Carbon_False,Glassy Carbon,LSV_5_10,EPC_OVER1,530
10.1021/acsami.0c00389,Peoples R China,Zhejiang Univ,ACS APPLIED MATERIALS & INTERFACES,10.383,9/9/2020,14,863,0.01622248,MDP_1_Ir,MDP_2_Ce,MDP_3_None,MDP_4_None,MDP1PP_75_100,MDP2PP_20_30,MDP3PP_0,MDP4PP_0,HTEMP_RTEMP,HTIME_1440_2880,Hydrothermal Stirring,Hydrothermal Strong Reductant in Liquid_False,Hydrothermal Weak Reductant in Liquid_False,Mixed in Solid or Liquid_False,ATEMP_500_600,ATIME_60_120,Annealing Still/Strring_False,Annealing Atomosphere Inert_False,Annealing Atomosphere Reductive_False,Post-processing Acid Wash etc. _False,CL_0.05,SL_0.2_0.5,Support is not Carbon_False,Carbon Paper,LSV_5_10,EPC_OVER1,238
10.1021/acsami.0c00389,Peoples R China,Zhejiang Univ,ACS APPLIED MATERIALS & INTERFACES,10.383,9/9/2020,14,863,0.01622248,MDP_1_Ir,MDP_2_Ce,MDP_3_None,MDP_4_None,MDP1PP_75_100,MDP2PP_20_30,MDP3PP_0,MDP4PP_0,HTEMP_RTEMP,HTIME_1440_2880,Hydrothermal Stirring,Hydrothermal Strong Reductant in Liquid_False,Hydrothermal Weak Reductant in Liquid_False,Mixed in Solid or Liquid_False,ATEMP_500_600,ATIME_60_120,Annealing Still/Strring_False,Annealing Atomosphere Inert_False,Annealing Atomosphere Reductive_False,Post-processing Acid Wash etc. _False,CL_0.05,SL_0.2_0.5,Support is not Carbon_False,Carbon Paper,LSV_5_10,EPC_OVER1,224
10.1021/acsami.0c00389,Peoples R China,Zhejiang Univ,ACS APPLIED MATERIALS & INTERFACES,10.383,9/9/2020,14,863,0.01622248,MDP_1_Ir,MDP_2_Ce,MDP_3_None,MDP_4_None,MDP1PP_75_100,MDP2PP_10_20,MDP3PP_0,MDP4PP_0,HTEMP_RTEMP,HTIME_1440_2880,Hydrothermal Stirring,Hydrothermal Strong Reductant in Liquid_False,Hydrothermal Weak Reductant in Liquid_False,Mixed in Solid or Liquid_False,ATEMP_500_600,ATIME_60_120,Annealing Still/Strring_False,Annealing Atomosphere Inert_False,Annealing Atomosphere Reductive_False,Post-processing Acid Wash etc. _False,CL_0.05,SL_0.2_0.5,Support is not Carbon_False,Carbon Paper,LSV_5_10,EPC_OVER1,270
10.1016/j.cej.2021.132825,Peoples R China,South China Univ Technol,CHEMICAL ENGINEERING JOURNAL,16.744,12/10/2021,8,406,0.019704433,MDP_1_Co,MDP_2_Ir,MDP_3_None,MDP_4_None,MDP1PP_75_100,MDP2PP_10_20,MDP3PP_0,MDP4PP_0,HTEMP_RTEMP,HTIME_0_60,Hydrothermal Stirring,Hydrothermal Strong Reductant in Liquid_False,Hydrothermal Weak Reductant in Liquid_False,Mixed in Solid or Liquid_False,ATEMP_300_400,ATIME_60_120,Annealing Still/Strring_False,Annealing Atomosphere Inert_True,Annealing Atomosphere Reductive_False,Post-processing Acid Wash etc. _False,CL_0.1_0.2,SL_0.2_0.5,Support is not Carbon_False,Glassy Carbon,LSV_5_10,EPC_OVER1,300
10.1021/acsami.8b14172,Peoples R China,Chinese Acad Sci,ACS APPLIED MATERIALS & INTERFACES,10.383,12/28/2018,62,1484,0.041778976,MDP_1_Ti,MDP_2_Ir,MDP_3_None,MDP_4_None,MDP1PP_75_100,MDP2PP_0_10,MDP3PP_0,MDP4PP_0,HTEMP_150_200,HTIME_180_360,Hydrothermal Stirring,Hydrothermal Strong Reductant in Liquid_False,Hydrothermal Weak Reductant in Liquid_True,Mixed in Solid or Liquid_False,ATEMP_RT,ATIME_0,Annealing Still/Strring_False,Annealing Atomosphere Inert_False,Annealing Atomosphere Reductive_False,Post-processing Acid Wash etc. _False,CL_0.05,SL_0.2_0.5,Support is not Carbon_True,Glassy Carbon,LSV_5_10,EPC_OVER1,429
10.1016/j.ijhydene.2013.05.023,Peoples R China,Jining Med Univ,INTERNATIONAL JOURNAL OF HYDROGEN ENERGY,7.139,9/18/2013,32,3411,0.009381413,MDP_1_Ir,MDP_2_None,MDP_3_None,MDP_4_None,MDP1PP_100,MDP2PP_0,MDP3PP_0,MDP4PP_0,HTEMP_150_200,HTIME_180_360,Hydrothermal Still,Hydrothermal Strong Reductant in Liquid_False,Hydrothermal Weak Reductant in Liquid_True,Mixed in Solid or Liquid_False,ATEMP_RT,ATIME_0,Annealing Still/Strring_False,Annealing Atomosphere Inert_False,Annealing Atomosphere Reductive_False,Post-processing Acid Wash etc. _False,CL_0.1_0.2,SL_0.2_0.5,Support is not Carbon_False,Glassy Carbon,LSV_5_10,EPC_OVER1,254
10.1016/j.nanoen.2019.05.034,Peoples R China,Southwest Univ,NANO ENERGY,19.069,7/24/2019,96,1276,0.07523511,MDP_1_Ir,MDP_2_None,MDP_3_None,MDP_4_None,MDP1PP_100,MDP2PP_0,MDP3PP_0,MDP4PP_0,HTEMP_RTEMP,HTIME_60_180,Hydrothermal Stirring,Hydrothermal Strong Reductant in Liquid_False,Hydrothermal Weak Reductant in Liquid_False,Mixed in Solid or Liquid_False,ATEMP_600_800,ATIME_180_360,Annealing Still/Strring_False,Annealing Atomosphere Inert_True,Annealing Atomosphere Reductive_False,Post-processing Acid Wash etc. _False,CL_0.05,SL_0.2_0.5,Support is not Carbon_False,Glassy Carbon,LSV_5_10,EPC_OVER1,369
10.1016/j.nanoen.2019.05.034,Peoples R China,Southwest Univ,NANO ENERGY,19.069,7/24/2019,96,1276,0.07523511,MDP_1_Ir,MDP_2_None,MDP_3_None,MDP_4_None,MDP1PP_100,MDP2PP_0,MDP3PP_0,MDP4PP_0,HTEMP_RTEMP,HTIME_60_180,Hydrothermal Stirring,Hydrothermal Strong Reductant in Liquid_False,Hydrothermal Weak Reductant in Liquid_False,Mixed in Solid or Liquid_False,ATEMP_600_800,ATIME_180_360,Annealing Still/Strring_False,Annealing Atomosphere Inert_True,Annealing Atomosphere Reductive_False,Post-processing Acid Wash etc. _False,CL_0.05,SL_0.2_0.5,Support is not Carbon_False,Glassy Carbon,LSV_5_10,EPC_OVER1,301
10.1016/j.nanoen.2019.05.034,Peoples R China,Southwest Univ,NANO ENERGY,19.069,7/24/2019,96,1276,0.07523511,MDP_1_Ir,MDP_2_None,MDP_3_None,MDP_4_None,MDP1PP_100,MDP2PP_0,MDP3PP_0,MDP4PP_0,HTEMP_RTEMP,HTIME_60_180,Hydrothermal Stirring,Hydrothermal Strong Reductant in Liquid_False,Hydrothermal Weak Reductant in Liquid_False,Mixed in Solid or Liquid_False,ATEMP_600_800,ATIME_180_360,Annealing Still/Strring_False,Annealing Atomosphere Inert_True,Annealing Atomosphere Reductive_False,Post-processing Acid Wash etc. _False,CL_0.05,SL_0.2_0.5,Support is not Carbon_False,Glassy Carbon,LSV_5_10,EPC_OVER1,338
10.1021/acsami.8b14172,Peoples R China,Chinese Acad Sci,ACS APPLIED MATERIALS & INTERFACES,10.383,12/28/2018,62,1484,0.041778976,MDP_1_Ti,MDP_2_Ir,MDP_3_None,MDP_4_None,MDP1PP_75_100,MDP2PP_0_10,MDP3PP_0,MDP4PP_0,HTEMP_150_200,HTIME_180_360,Hydrothermal Stirring,Hydrothermal Strong Reductant in Liquid_False,Hydrothermal Weak Reductant in Liquid_True,Mixed in Solid or Liquid_False,ATEMP_RT,ATIME_0,Annealing Still/Strring_False,Annealing Atomosphere Inert_False,Annealing Atomosphere Reductive_False,Post-processing Acid Wash etc. _False,CL_0.05_0.1,SL_0.2_0.5,Support is not Carbon_True,Glassy Carbon,LSV_5_10,EPC_OVER1,324
10.1126/sciadv.abl9271,Peoples R China,Xiamen Univ,SCIENCE ADVANCES,14.98,3/28/2022,17,298,0.05704698,MDP_1_Se,MDP_2_Ru,MDP_3_Pt,MDP_4_None,MDP1PP_50_75,MDP2PP_30_40,MDP3PP_0_5,MDP4PP_0,HTEMP_150_200,HTIME_720_1440,Hydrothermal Stirring,Hydrothermal Strong Reductant in Liquid_True,Hydrothermal Weak Reductant in Liquid_False,Mixed in Solid or Liquid_False,ATEMP_300_400,ATIME_360_720,Annealing Still/Strring_False,Annealing Atomosphere Inert_False,Annealing Atomosphere Reductive_False,Post-processing Acid Wash etc. _False,CL_0.05_0.1,SL_0.2_0.5,Support is not Carbon_False,Glassy Carbon,LSV_5_10,EPC_OVER1,257
10.1016/j.cej.2021.130762,Peoples R China,Tongji Univ,CHEMICAL ENGINEERING JOURNAL,16.744,11/12/2021,14,434,0.032258065,MDP_1_Ni,MDP_2_Ru,MDP_3_None,MDP_4_None,MDP1PP_50_75,MDP2PP_30_40,MDP3PP_0,MDP4PP_0,HTEMP_RTEMP,HTIME_180_360,Hydrothermal Stirring,Hydrothermal Strong Reductant in Liquid_False,Hydrothermal Weak Reductant in Liquid_False,Mixed in Solid or Liquid_False,ATEMP_400_500,ATIME_180_360,Annealing Still/Strring_False,Annealing Atomosphere Inert_True,Annealing Atomosphere Reductive_False,Post-processing Acid Wash etc. _False,CL_0.05_0.1,SL_0.2_0.5,Support is not Carbon_False,Glassy Carbon,LSV_5_10,EPC_OVER1,211
10.1021/jacs.8b05206,Japan,Natl Inst Mat Sci,JOURNAL OF THE AMERICAN CHEMICAL SOCIETY,16.383,12/28/2018,253,1484,0.170485175,MDP_1_Ir,MDP_2_None,MDP_3_None,MDP_4_None,MDP1PP_100,MDP2PP_0,MDP3PP_0,MDP4PP_0,HTEMP_50_100,HTIME_180_360,Hydrothermal Still,Hydrothermal Strong Reductant in Liquid_False,Hydrothermal Weak Reductant in Liquid_True,Mixed in Solid or Liquid_False,ATEMP_25_200,ATIME_0_60,Annealing Still/Strring_False,Annealing Atomosphere Inert_True,Annealing Atomosphere Reductive_False,Post-processing Acid Wash etc. _False,CL_0.1_0.2,SL_0.2_0.5,Support is not Carbon_False,Glassy Carbon,LSV_5_10,EPC_OVER1,240
10.1021/acsnano.1c00266,Peoples R China,Hong Kong Polytech Univ,ACS NANO,18.027,6/19/2021,21,580,0.036206897,MDP_1_Ru,MDP_2_Y,MDP_3_Sr,MDP_4_None,MDP1PP_50_75,MDP2PP_40_51,MDP3PP_5_15,MDP4PP_0,HTEMP_50_100,HTIME_720_1440,Hydrothermal Still,Hydrothermal Strong Reductant in Liquid_False,Hydrothermal Weak Reductant in Liquid_False,Mixed in Solid or Liquid_False,ATEMP_800_1000,ATIME_360_720,Annealing Still/Strring_False,Annealing Atomosphere Inert_False,Annealing Atomosphere Reductive_False,Post-processing Acid Wash etc. _False,CL_0.05_0.1,SL_0.2_0.5,Support is not Carbon_False,Glassy Carbon,LSV_5_10,EPC_OVER1,269
10.1021/acsnano.1c00266,Peoples R China,Hong Kong Polytech Univ,ACS NANO,18.027,6/19/2021,21,580,0.036206897,MDP_1_Ru,MDP_2_Y,MDP_3_Sr,MDP_4_None,MDP1PP_50_75,MDP2PP_40_51,MDP3PP_5_15,MDP4PP_0,HTEMP_50_100,HTIME_720_1440,Hydrothermal Still,Hydrothermal Strong Reductant in Liquid_False,Hydrothermal Weak Reductant in Liquid_False,Mixed in Solid or Liquid_False,ATEMP_800_1000,ATIME_360_720,Annealing Still/Strring_False,Annealing Atomosphere Inert_False,Annealing Atomosphere Reductive_False,Post-processing Acid Wash etc. _False,CL_0.05_0.1,SL_0.2_0.5,Support is not Carbon_False,Glassy Carbon,LSV_5_10,EPC_OVER1,265
10.1021/acsnano.1c00266,Peoples R China,Hong Kong Polytech Univ,ACS NANO,18.027,6/19/2021,21,580,0.036206897,MDP_1_Ru,MDP_2_Y,MDP_3_Sr,MDP_4_None,MDP1PP_50_75,MDP2PP_40_51,MDP3PP_5_15,MDP4PP_0,HTEMP_50_100,HTIME_720_1440,Hydrothermal Still,Hydrothermal Strong Reductant in Liquid_False,Hydrothermal Weak Reductant in Liquid_False,Mixed in Solid or Liquid_False,ATEMP_800_1000,ATIME_360_720,Annealing Still/Strring_False,Annealing Atomosphere Inert_False,Annealing Atomosphere Reductive_False,Post-processing Acid Wash etc. _False,CL_0.05_0.1,SL_0.2_0.5,Support is not Carbon_False,Glassy Carbon,LSV_5_10,EPC_OVER1,273
10.1021/acsnano.1c00266,Peoples R China,Hong Kong Polytech Univ,ACS NANO,18.027,6/19/2021,21,580,0.036206897,MDP_1_Ru,MDP_2_Y,MDP_3_Sr,MDP_4_None,MDP1PP_50_75,MDP2PP_40_51,MDP3PP_0_5,MDP4PP_0,HTEMP_50_100,HTIME_720_1440,Hydrothermal Still,Hydrothermal Strong Reductant in Liquid_False,Hydrothermal Weak Reductant in Liquid_False,Mixed in Solid or Liquid_False,ATEMP_800_1000,ATIME_360_720,Annealing Still/Strring_False,Annealing Atomosphere Inert_False,Annealing Atomosphere Reductive_False,Post-processing Acid Wash etc. _False,CL_0.05_0.1,SL_0.2_0.5,Support is not Carbon_False,Glassy Carbon,LSV_5_10,EPC_OVER1,283
10.1021/acsnano.1c00266,Peoples R China,Hong Kong Polytech Univ,ACS NANO,18.027,6/19/2021,21,580,0.036206897,MDP_1_Ru,MDP_2_Y,MDP_3_None,MDP_4_None,MDP1PP_50_75,MDP2PP_40_51,MDP3PP_0,MDP4PP_0,HTEMP_50_100,HTIME_720_1440,Hydrothermal Still,Hydrothermal Strong Reductant in Liquid_False,Hydrothermal Weak Reductant in Liquid_False,Mixed in Solid or Liquid_False,ATEMP_800_1000,ATIME_360_720,Annealing Still/Strring_False,Annealing Atomosphere Inert_False,Annealing Atomosphere Reductive_False,Post-processing Acid Wash etc. _False,CL_0.05_0.1,SL_0.2_0.5,Support is not Carbon_False,Glassy Carbon,LSV_5_10,EPC_OVER1,310
10.1021/acs.nanolett.0c00127,Peoples R China,China Univ Geosci,NANO LETTERS,12.262,4/30/2020,107,995,0.107537688,MDP_1_Fe,MDP_2_Ir,MDP_3_None,MDP_4_None,MDP1PP_75_100,MDP2PP_0_10,MDP3PP_0,MDP4PP_0,HTEMP_RTEMP,HTIME_60_180,Hydrothermal Stirring,Hydrothermal Strong Reductant in Liquid_False,Hydrothermal Weak Reductant in Liquid_False,Mixed in Solid or Liquid_False,ATEMP_800_1000,ATIME_360_720,Annealing Still/Strring_False,Annealing Atomosphere Inert_True,Annealing Atomosphere Reductive_False,Post-processing Acid Wash etc. _False,CL_0.05,SL_0.2_0.5,Support is not Carbon_False,Glassy Carbon,LSV_5_10,EPC_OVER1,259
10.1038/s41467-018-08144-3,Peoples R China,Chinese Acad Sci,NATURE COMMUNICATIONS,17.694,1/25/2019,265,1456,0.182005495,MDP_1_Cr,MDP_2_Ru,MDP_3_None,MDP_4_None,MDP1PP_50_75,MDP2PP_40_51,MDP3PP_0,MDP4PP_0,HTEMP_RTEMP,HTIME_720_1440,Hydrothermal Stirring,Hydrothermal Strong Reductant in Liquid_False,Hydrothermal Weak Reductant in Liquid_False,Mixed in Solid or Liquid_False,ATEMP_600_800,ATIME_180_360,Annealing Still/Strring_False,Annealing Atomosphere Inert_False,Annealing Atomosphere Reductive_False,Post-processing Acid Wash etc. _False,CL_0.2_0.3,SL_0.2_0.5,Support is not Carbon_False,Glassy Carbon,LSV_5_10,EPC_OVER1,204
10.1038/s41467-018-08144-3,Peoples R China,Chinese Acad Sci,NATURE COMMUNICATIONS,17.694,1/25/2019,265,1456,0.182005495,MDP_1_Cr,MDP_2_Ru,MDP_3_None,MDP_4_None,MDP1PP_50_75,MDP2PP_40_51,MDP3PP_0,MDP4PP_0,HTEMP_RTEMP,HTIME_720_1440,Hydrothermal Stirring,Hydrothermal Strong Reductant in Liquid_False,Hydrothermal Weak Reductant in Liquid_False,Mixed in Solid or Liquid_False,ATEMP_600_800,ATIME_180_360,Annealing Still/Strring_False,Annealing Atomosphere Inert_False,Annealing Atomosphere Reductive_False,Post-processing Acid Wash etc. _False,CL_0.2_0.3,SL_0.2_0.5,Support is not Carbon_False,Glassy Carbon,LSV_5_10,EPC_OVER1,187
10.1038/s41467-018-08144-3,Peoples R China,Chinese Acad Sci,NATURE COMMUNICATIONS,17.694,1/25/2019,265,1456,0.182005495,MDP_1_Cr,MDP_2_Ru,MDP_3_None,MDP_4_None,MDP1PP_50_75,MDP2PP_40_51,MDP3PP_0,MDP4PP_0,HTEMP_RTEMP,HTIME_720_1440,Hydrothermal Stirring,Hydrothermal Strong Reductant in Liquid_False,Hydrothermal Weak Reductant in Liquid_False,Mixed in Solid or Liquid_False,ATEMP_500_600,ATIME_180_360,Annealing Still/Strring_False,Annealing Atomosphere Inert_False,Annealing Atomosphere Reductive_False,Post-processing Acid Wash etc. _False,CL_0.2_0.3,SL_0.2_0.5,Support is not Carbon_False,Glassy Carbon,LSV_5_10,EPC_OVER1,181
10.1038/s41467-018-08144-3,Peoples R China,Chinese Acad Sci,NATURE COMMUNICATIONS,17.694,1/25/2019,265,1456,0.182005495,MDP_1_Cr,MDP_2_Ru,MDP_3_None,MDP_4_None,MDP1PP_50_75,MDP2PP_40_51,MDP3PP_0,MDP4PP_0,HTEMP_RTEMP,HTIME_720_1440,Hydrothermal Stirring,Hydrothermal Strong Reductant in Liquid_False,Hydrothermal Weak Reductant in Liquid_False,Mixed in Solid or Liquid_False,ATEMP_500_600,ATIME_180_360,Annealing Still/Strring_False,Annealing Atomosphere Inert_False,Annealing Atomosphere Reductive_False,Post-processing Acid Wash etc. _False,CL_0.2_0.3,SL_0.2_0.5,Support is not Carbon_False,Glassy Carbon,LSV_5_10,EPC_OVER1,176
10.1038/s41467-018-08144-3,Peoples R China,Chinese Acad Sci,NATURE COMMUNICATIONS,17.694,1/25/2019,265,1456,0.182005495,MDP_1_Cr,MDP_2_Ru,MDP_3_None,MDP_4_None,MDP1PP_50_75,MDP2PP_40_51,MDP3PP_0,MDP4PP_0,HTEMP_RTEMP,HTIME_720_1440,Hydrothermal Stirring,Hydrothermal Strong Reductant in Liquid_False,Hydrothermal Weak Reductant in Liquid_False,Mixed in Solid or Liquid_False,ATEMP_400_500,ATIME_180_360,Annealing Still/Strring_False,Annealing Atomosphere Inert_False,Annealing Atomosphere Reductive_False,Post-processing Acid Wash etc. _False,CL_0.2_0.3,SL_0.2_0.5,Support is not Carbon_False,Glassy Carbon,LSV_5_10,EPC_OVER1,178
10.1002/cssc.201601817,Germany,Max Planck Gesell,CHEMSUSCHEM,9.14,5/9/2017,49,2082,0.023535062,MDP_1_Sn,MDP_2_Ir,MDP_3_Sb,MDP_4_None,MDP1PP_50_75,MDP2PP_30_40,MDP3PP_0_5,MDP4PP_0,HTEMP_250_300,HTIME_60_180,Hydrothermal Stirring,Hydrothermal Strong Reductant in Liquid_False,Hydrothermal Weak Reductant in Liquid_False,Mixed in Solid or Liquid_False,ATEMP_300_400,ATIME_60_120,Annealing Still/Strring_False,Annealing Atomosphere Inert_False,Annealing Atomosphere Reductive_False,Post-processing Acid Wash etc. _False,CL_0.1_0.2,SL_0.2_0.5,Support is not Carbon_True,Glassy Carbon,LSV_5_10,EPC_OVER1,321
10.1002/cssc.201601817,Germany,Max Planck Gesell,CHEMSUSCHEM,9.14,5/9/2017,49,2082,0.023535062,MDP_1_Sn,MDP_2_Ir,MDP_3_Sb,MDP_4_None,MDP1PP_50_75,MDP2PP_30_40,MDP3PP_0_5,MDP4PP_0,HTEMP_250_300,HTIME_60_180,Hydrothermal Stirring,Hydrothermal Strong Reductant in Liquid_False,Hydrothermal Weak Reductant in Liquid_False,Mixed in Solid or Liquid_False,ATEMP_300_400,ATIME_60_120,Annealing Still/Strring_False,Annealing Atomosphere Inert_True,Annealing Atomosphere Reductive_False,Post-processing Acid Wash etc. _False,CL_0.1_0.2,SL_0.2_0.5,Support is not Carbon_True,Glassy Carbon,LSV_5_10,EPC_OVER1,314
10.1002/cssc.201601817,Germany,Max Planck Gesell,CHEMSUSCHEM,9.14,5/9/2017,49,2082,0.023535062,MDP_1_Sn,MDP_2_Ir,MDP_3_Sb,MDP_4_None,MDP1PP_50_75,MDP2PP_30_40,MDP3PP_0_5,MDP4PP_0,HTEMP_250_300,HTIME_60_180,Hydrothermal Stirring,Hydrothermal Strong Reductant in Liquid_False,Hydrothermal Weak Reductant in Liquid_False,Mixed in Solid or Liquid_False,ATEMP_200_300,ATIME_60_120,Annealing Still/Strring_False,Annealing Atomosphere Inert_False,Annealing Atomosphere Reductive_False,Post-processing Acid Wash etc. _False,CL_0.1_0.2,SL_0.2_0.5,Support is not Carbon_True,Glassy Carbon,LSV_5_10,EPC_OVER1,288
10.1002/cssc.201601817,Germany,Max Planck Gesell,CHEMSUSCHEM,9.14,5/9/2017,49,2082,0.023535062,MDP_1_Sn,MDP_2_Ir,MDP_3_Sb,MDP_4_None,MDP1PP_50_75,MDP2PP_30_40,MDP3PP_0_5,MDP4PP_0,HTEMP_250_300,HTIME_60_180,Hydrothermal Stirring,Hydrothermal Strong Reductant in Liquid_False,Hydrothermal Weak Reductant in Liquid_False,Mixed in Solid or Liquid_False,ATEMP_200_300,ATIME_60_120,Annealing Still/Strring_False,Annealing Atomosphere Inert_True,Annealing Atomosphere Reductive_False,Post-processing Acid Wash etc. _False,CL_0.1_0.2,SL_0.2_0.5,Support is not Carbon_True,Glassy Carbon,LSV_5_10,EPC_OVER1,293
10.1002/cssc.201601817,Germany,Max Planck Gesell,CHEMSUSCHEM,9.14,5/9/2017,49,2082,0.023535062,MDP_1_Sn,MDP_2_Ir,MDP_3_Sb,MDP_4_None,MDP1PP_50_75,MDP2PP_30_40,MDP3PP_0_5,MDP4PP_0,HTEMP_250_300,HTIME_60_180,Hydrothermal Stirring,Hydrothermal Strong Reductant in Liquid_False,Hydrothermal Weak Reductant in Liquid_False,Mixed in Solid or Liquid_False,ATEMP_RT,ATIME_0,Annealing Still/Strring_False,Annealing Atomosphere Inert_True,Annealing Atomosphere Reductive_False,Post-processing Acid Wash etc. _False,CL_0.1_0.2,SL_0.2_0.5,Support is not Carbon_True,Glassy Carbon,LSV_5_10,EPC_OVER1,288
10.1038/s41467-019-12886-z,Peoples R China,Univ Sci & Technol China,NATURE COMMUNICATIONS,17.694,11/22/2019,236,1155,0.204329004,MDP_1_Ru,MDP_2_None,MDP_3_None,MDP_4_None,MDP1PP_100,MDP2PP_0,MDP3PP_0,MDP4PP_0,HTEMP_RTEMP,HTIME_0_60,Hydrothermal Stirring,Hydrothermal Strong Reductant in Liquid_False,Hydrothermal Weak Reductant in Liquid_False,Mixed in Solid or Liquid_False,ATEMP_300_400,ATIME_120_180,Annealing Still/Strring_False,Annealing Atomosphere Inert_True,Annealing Atomosphere Reductive_False,Post-processing Acid Wash etc. _False,CL_0.05,SL_0.2_0.5,Support is not Carbon_False,Glassy Carbon,LSV_5_10,EPC_OVER1,267
10.1016/j.cej.2021.129567,Peoples R China,Jilin Univ,CHEMICAL ENGINEERING JOURNAL,16.744,7/2/2021,7,567,0.012345679,MDP_1_Ir,MDP_2_None,MDP_3_None,MDP_4_None,MDP1PP_100,MDP2PP_0,MDP3PP_0,MDP4PP_0,HTEMP_RTEMP,HTIME_60_180,Hydrothermal Stirring,Hydrothermal Strong Reductant in Liquid_False,Hydrothermal Weak Reductant in Liquid_False,Mixed in Solid or Liquid_False,ATEMP_25_200,ATIME_0_60,Annealing Still/Strring_False,Annealing Atomosphere Inert_True,Annealing Atomosphere Reductive_False,Post-processing Acid Wash etc. _False,CL_0.05,SL_0.2_0.5,Support is not Carbon_False,Glassy Carbon,LSV_5_10,EPC_OVER1,321
10.1016/j.cej.2021.129567,Peoples R China,Jilin Univ,CHEMICAL ENGINEERING JOURNAL,16.744,7/2/2021,7,567,0.012345679,MDP_1_Ir,MDP_2_None,MDP_3_None,MDP_4_None,MDP1PP_100,MDP2PP_0,MDP3PP_0,MDP4PP_0,HTEMP_RTEMP,HTIME_60_180,Hydrothermal Stirring,Hydrothermal Strong Reductant in Liquid_False,Hydrothermal Weak Reductant in Liquid_False,Mixed in Solid or Liquid_False,ATEMP_25_200,ATIME_0_60,Annealing Still/Strring_False,Annealing Atomosphere Inert_True,Annealing Atomosphere Reductive_False,Post-processing Acid Wash etc. _False,CL_0.05,SL_0.2_0.5,Support is not Carbon_False,Glassy Carbon,LSV_5_10,EPC_OVER1,302
10.1021/acs.nanolett.0c00127,Peoples R China,China Univ Geosci,NANO LETTERS,12.262,4/30/2020,107,995,0.107537688,MDP_1_Fe,MDP_2_Ir,MDP_3_None,MDP_4_None,MDP1PP_75_100,MDP2PP_0_10,MDP3PP_0,MDP4PP_0,HTEMP_RTEMP,HTIME_60_180,Hydrothermal Stirring,Hydrothermal Strong Reductant in Liquid_False,Hydrothermal Weak Reductant in Liquid_False,Mixed in Solid or Liquid_False,ATEMP_800_1000,ATIME_360_720,Annealing Still/Strring_False,Annealing Atomosphere Inert_True,Annealing Atomosphere Reductive_False,Post-processing Acid Wash etc. _False,CL_0.05,SL_0.2_0.5,Support is not Carbon_False,Glassy Carbon,LSV_5_10,EPC_OVER1,282
10.1016/j.cej.2021.129567,Peoples R China,Jilin Univ,CHEMICAL ENGINEERING JOURNAL,16.744,7/2/2021,7,567,0.012345679,MDP_1_Ir,MDP_2_None,MDP_3_None,MDP_4_None,MDP1PP_100,MDP2PP_0,MDP3PP_0,MDP4PP_0,HTEMP_RTEMP,HTIME_60_180,Hydrothermal Stirring,Hydrothermal Strong Reductant in Liquid_False,Hydrothermal Weak Reductant in Liquid_False,Mixed in Solid or Liquid_False,ATEMP_25_200,ATIME_0_60,Annealing Still/Strring_False,Annealing Atomosphere Inert_True,Annealing Atomosphere Reductive_False,Post-processing Acid Wash etc. _False,CL_0.05,SL_0.2_0.5,Support is not Carbon_False,Glassy Carbon,LSV_5_10,EPC_OVER1,292
10.1126/sciadv.abl9271,Peoples R China,Xiamen Univ,SCIENCE ADVANCES,14.98,3/28/2022,17,298,0.05704698,MDP_1_Se,MDP_2_Ru,MDP_3_None,MDP_4_None,MDP1PP_50_75,MDP2PP_30_40,MDP3PP_0,MDP4PP_0,HTEMP_150_200,HTIME_720_1440,Hydrothermal Stirring,Hydrothermal Strong Reductant in Liquid_True,Hydrothermal Weak Reductant in Liquid_False,Mixed in Solid or Liquid_False,ATEMP_300_400,ATIME_360_720,Annealing Still/Strring_False,Annealing Atomosphere Inert_False,Annealing Atomosphere Reductive_False,Post-processing Acid Wash etc. _False,CL_0.05_0.1,SL_0.2_0.5,Support is not Carbon_False,Glassy Carbon,LSV_5_10,EPC_OVER1,239
10.1016/j.apcatb.2020.119394,Peoples R China,China Univ Geosci Wuhan,APPLIED CATALYSIS B-ENVIRONMENTAL,24.319,9/18/2020,43,854,0.050351288,MDP_1_Ir,MDP_2_None,MDP_3_None,MDP_4_None,MDP1PP_100,MDP2PP_0,MDP3PP_0,MDP4PP_0,HTEMP_50_100,HTIME_60_180,Hydrothermal Stirring,Hydrothermal Strong Reductant in Liquid_True,Hydrothermal Weak Reductant in Liquid_False,Mixed in Solid or Liquid_False,ATEMP_300_400,ATIME_120_180,Annealing Still/Strring_False,Annealing Atomosphere Inert_False,Annealing Atomosphere Reductive_False,Post-processing Acid Wash etc. _False,CL_0.05,SL_0.2_0.5,Support is not Carbon_False,Glassy Carbon,LSV_5_10,EPC_OVER1,290
10.1016/j.cej.2021.129567,Peoples R China,Jilin Univ,CHEMICAL ENGINEERING JOURNAL,16.744,7/2/2021,7,567,0.012345679,MDP_1_Ir,MDP_2_None,MDP_3_None,MDP_4_None,MDP1PP_100,MDP2PP_0,MDP3PP_0,MDP4PP_0,HTEMP_RTEMP,HTIME_60_180,Hydrothermal Stirring,Hydrothermal Strong Reductant in Liquid_False,Hydrothermal Weak Reductant in Liquid_False,Mixed in Solid or Liquid_False,ATEMP_25_200,ATIME_0_60,Annealing Still/Strring_False,Annealing Atomosphere Inert_True,Annealing Atomosphere Reductive_False,Post-processing Acid Wash etc. _False,CL_0.05,SL_0.2_0.5,Support is not Carbon_False,Glassy Carbon,LSV_5_10,EPC_OVER1,287
10.1016/j.nanoen.2019.04.050,Peoples R China,Chinese Acad Sci,NANO ENERGY,19.069,6/25/2019,105,1305,0.08045977,MDP_1_Ru,MDP_2_None,MDP_3_None,MDP_4_None,MDP1PP_100,MDP2PP_0,MDP3PP_0,MDP4PP_0,HTEMP_50_100,HTIME_60_180,Hydrothermal Stirring,Hydrothermal Strong Reductant in Liquid_True,Hydrothermal Weak Reductant in Liquid_False,Mixed in Solid or Liquid_False,ATEMP_200_300,ATIME_180_360,Annealing Still/Strring_False,Annealing Atomosphere Inert_False,Annealing Atomosphere Reductive_False,Post-processing Acid Wash etc._True,CL_0.3_0.6,SL_0.2_0.5,Support is not Carbon_False,Glassy Carbon,LSV_5_10,EPC_OVER1,180
10.1016/j.cej.2021.129567,Peoples R China,Jilin Univ,CHEMICAL ENGINEERING JOURNAL,16.744,7/2/2021,7,567,0.012345679,MDP_1_Ir,MDP_2_None,MDP_3_None,MDP_4_None,MDP1PP_100,MDP2PP_0,MDP3PP_0,MDP4PP_0,HTEMP_RTEMP,HTIME_60_180,Hydrothermal Stirring,Hydrothermal Strong Reductant in Liquid_False,Hydrothermal Weak Reductant in Liquid_False,Mixed in Solid or Liquid_False,ATEMP_25_200,ATIME_0_60,Annealing Still/Strring_False,Annealing Atomosphere Inert_True,Annealing Atomosphere Reductive_False,Post-processing Acid Wash etc. _False,CL_0.05,SL_0.2_0.5,Support is not Carbon_False,Glassy Carbon,LSV_5_10,EPC_OVER1,284
10.1021/acsami.8b14172,Peoples R China,Chinese Acad Sci,ACS APPLIED MATERIALS & INTERFACES,10.383,12/28/2018,62,1484,0.041778976,MDP_1_Ti,MDP_2_Ir,MDP_3_None,MDP_4_None,MDP1PP_75_100,MDP2PP_10_20,MDP3PP_0,MDP4PP_0,HTEMP_150_200,HTIME_180_360,Hydrothermal Stirring,Hydrothermal Strong Reductant in Liquid_False,Hydrothermal Weak Reductant in Liquid_True,Mixed in Solid or Liquid_False,ATEMP_RT,ATIME_0,Annealing Still/Strring_False,Annealing Atomosphere Inert_False,Annealing Atomosphere Reductive_False,Post-processing Acid Wash etc. _False,CL_0.1_0.2,SL_0.2_0.5,Support is not Carbon_True,Glassy Carbon,LSV_5_10,EPC_OVER1,293
10.1126/sciadv.abl9271,Peoples R China,Xiamen Univ,SCIENCE ADVANCES,14.98,3/28/2022,17,298,0.05704698,MDP_1_Se,MDP_2_Ru,MDP_3_Pt,MDP_4_None,MDP1PP_50_75,MDP2PP_30_40,MDP3PP_0_5,MDP4PP_0,HTEMP_150_200,HTIME_720_1440,Hydrothermal Stirring,Hydrothermal Strong Reductant in Liquid_True,Hydrothermal Weak Reductant in Liquid_False,Mixed in Solid or Liquid_False,ATEMP_300_400,ATIME_360_720,Annealing Still/Strring_False,Annealing Atomosphere Inert_False,Annealing Atomosphere Reductive_False,Post-processing Acid Wash etc. _False,CL_0.05_0.1,SL_0.2_0.5,Support is not Carbon_False,Glassy Carbon,LSV_5_10,EPC_OVER1,233
10.1039/d0ta07416k,Peoples R China,China Univ Geosci Wuhan,JOURNAL OF MATERIALS CHEMISTRY A,14.511,10/14/2020,12,828,0.014492754,MDP_1_Au,MDP_2_Ir,MDP_3_None,MDP_4_None,MDP1PP_50_75,MDP2PP_40_51,MDP3PP_0,MDP4PP_0,HTEMP_100_150,HTIME_360_720,Hydrothermal Stirring,Hydrothermal Strong Reductant in Liquid_False,Hydrothermal Weak Reductant in Liquid_True,Mixed in Solid or Liquid_False,ATEMP_RT,ATIME_0,Annealing Still/Strring_False,Annealing Atomosphere Inert_False,Annealing Atomosphere Reductive_False,Post-processing Acid Wash etc. _False,CL_0.05,SL_0.2_0.5,Support is not Carbon_False,Glassy Carbon,LSV_5_10,EPC_OVER1,257
10.1039/d0ta07416k,Peoples R China,China Univ Geosci Wuhan,JOURNAL OF MATERIALS CHEMISTRY A,14.511,10/14/2020,12,828,0.014492754,MDP_1_Au,MDP_2_Ir,MDP_3_None,MDP_4_None,MDP1PP_50_75,MDP2PP_30_40,MDP3PP_0,MDP4PP_0,HTEMP_100_150,HTIME_360_720,Hydrothermal Stirring,Hydrothermal Strong Reductant in Liquid_False,Hydrothermal Weak Reductant in Liquid_True,Mixed in Solid or Liquid_False,ATEMP_RT,ATIME_0,Annealing Still/Strring_False,Annealing Atomosphere Inert_False,Annealing Atomosphere Reductive_False,Post-processing Acid Wash etc. _False,CL_0.05,SL_0.2_0.5,Support is not Carbon_False,Glassy Carbon,LSV_5_10,EPC_OVER1,377
10.1039/d0ta07416k,Peoples R China,China Univ Geosci Wuhan,JOURNAL OF MATERIALS CHEMISTRY A,14.511,10/14/2020,12,828,0.014492754,MDP_1_Ir,MDP_2_Au,MDP_3_None,MDP_4_None,MDP1PP_50_75,MDP2PP_30_40,MDP3PP_0,MDP4PP_0,HTEMP_100_150,HTIME_360_720,Hydrothermal Stirring,Hydrothermal Strong Reductant in Liquid_False,Hydrothermal Weak Reductant in Liquid_True,Mixed in Solid or Liquid_False,ATEMP_RT,ATIME_0,Annealing Still/Strring_False,Annealing Atomosphere Inert_False,Annealing Atomosphere Reductive_False,Post-processing Acid Wash etc. _False,CL_0.05,SL_0.2_0.5,Support is not Carbon_False,Glassy Carbon,LSV_5_10,EPC_OVER1,319
10.1039/d0ta07416k,Peoples R China,China Univ Geosci Wuhan,JOURNAL OF MATERIALS CHEMISTRY A,14.511,10/14/2020,12,828,0.014492754,MDP_1_Ir,MDP_2_None,MDP_3_None,MDP_4_None,MDP1PP_100,MDP2PP_0,MDP3PP_0,MDP4PP_0,HTEMP_100_150,HTIME_360_720,Hydrothermal Stirring,Hydrothermal Strong Reductant in Liquid_False,Hydrothermal Weak Reductant in Liquid_True,Mixed in Solid or Liquid_False,ATEMP_RT,ATIME_0,Annealing Still/Strring_False,Annealing Atomosphere Inert_False,Annealing Atomosphere Reductive_False,Post-processing Acid Wash etc. _False,CL_0.05,SL_0.2_0.5,Support is not Carbon_False,Glassy Carbon,LSV_5_10,EPC_OVER1,279
10.1039/d2ta08066d,Peoples R China,Nanjing Normal Univ,JOURNAL OF MATERIALS CHEMISTRY A,14.511,12/17/2022,0,34,0,MDP_1_Ir,MDP_2_Ru,MDP_3_None,MDP_4_None,MDP1PP_50_75,MDP2PP_40_51,MDP3PP_0,MDP4PP_0,HTEMP_150_200,HTIME_60_180,Hydrothermal Stirring,Hydrothermal Strong Reductant in Liquid_False,Hydrothermal Weak Reductant in Liquid_True,Mixed in Solid or Liquid_False,ATEMP_RT,ATIME_0,Annealing Still/Strring_False,Annealing Atomosphere Inert_False,Annealing Atomosphere Reductive_False,Post-processing Acid Wash etc._True,CL_0.05,SL_0.2_0.5,Support is not Carbon_False,Glassy Carbon,LSV_5_10,EPC_OVER1,219
10.1039/d2ta08066d,Peoples R China,Nanjing Normal Univ,JOURNAL OF MATERIALS CHEMISTRY A,14.511,12/17/2022,0,34,0,MDP_1_Ir,MDP_2_Ru,MDP_3_None,MDP_4_None,MDP1PP_75_100,MDP2PP_20_30,MDP3PP_0,MDP4PP_0,HTEMP_150_200,HTIME_60_180,Hydrothermal Stirring,Hydrothermal Strong Reductant in Liquid_False,Hydrothermal Weak Reductant in Liquid_True,Mixed in Solid or Liquid_False,ATEMP_RT,ATIME_0,Annealing Still/Strring_False,Annealing Atomosphere Inert_False,Annealing Atomosphere Reductive_False,Post-processing Acid Wash etc._True,CL_0.05,SL_0.2_0.5,Support is not Carbon_False,Glassy Carbon,LSV_5_10,EPC_OVER1,268
10.1039/d2ta08066d,Peoples R China,Nanjing Normal Univ,JOURNAL OF MATERIALS CHEMISTRY A,14.511,12/17/2022,0,34,0,MDP_1_Ru,MDP_2_Ir,MDP_3_None,MDP_4_None,MDP1PP_75_100,MDP2PP_20_30,MDP3PP_0,MDP4PP_0,HTEMP_150_200,HTIME_60_180,Hydrothermal Stirring,Hydrothermal Strong Reductant in Liquid_False,Hydrothermal Weak Reductant in Liquid_True,Mixed in Solid or Liquid_False,ATEMP_RT,ATIME_0,Annealing Still/Strring_False,Annealing Atomosphere Inert_False,Annealing Atomosphere Reductive_False,Post-processing Acid Wash etc._True,CL_0.05,SL_0.2_0.5,Support is not Carbon_False,Glassy Carbon,LSV_5_10,EPC_OVER1,260
10.1039/d2ta08066d,Peoples R China,Nanjing Normal Univ,JOURNAL OF MATERIALS CHEMISTRY A,14.511,12/17/2022,0,34,0,MDP_1_Ir,MDP_2_None,MDP_3_None,MDP_4_None,MDP1PP_100,MDP2PP_0,MDP3PP_0,MDP4PP_0,HTEMP_150_200,HTIME_60_180,Hydrothermal Stirring,Hydrothermal Strong Reductant in Liquid_False,Hydrothermal Weak Reductant in Liquid_True,Mixed in Solid or Liquid_False,ATEMP_RT,ATIME_0,Annealing Still/Strring_False,Annealing Atomosphere Inert_False,Annealing Atomosphere Reductive_False,Post-processing Acid Wash etc._True,CL_0.05,SL_0.2_0.5,Support is not Carbon_False,Glassy Carbon,LSV_5_10,EPC_OVER1,273
10.1039/d2ta08066d,Peoples R China,Nanjing Normal Univ,JOURNAL OF MATERIALS CHEMISTRY A,14.511,12/17/2022,0,34,0,MDP_1_Ru,MDP_2_None,MDP_3_None,MDP_4_None,MDP1PP_100,MDP2PP_0,MDP3PP_0,MDP4PP_0,HTEMP_150_200,HTIME_60_180,Hydrothermal Stirring,Hydrothermal Strong Reductant in Liquid_False,Hydrothermal Weak Reductant in Liquid_True,Mixed in Solid or Liquid_False,ATEMP_RT,ATIME_0,Annealing Still/Strring_False,Annealing Atomosphere Inert_False,Annealing Atomosphere Reductive_False,Post-processing Acid Wash etc._True,CL_0.05,SL_0.2_0.5,Support is not Carbon_False,Glassy Carbon,LSV_5_10,EPC_OVER1,168
