Repository: ruiding-uchicago/DASH

This is the Machine Learning Databases and Script folder.
All scripts and data files are created by Dr. Rui Ding first author of research work:
<Leveraging Data Mining, Active Learning, and Domain Adaptation in a Multi-Stage, Machine Learning-Driven Approach for the Efficient Discovery of Advanced Acidic Oxygen Evolution Electrocatalysts>
https://arxiv.org/abs/2407.04877z
Please check the original paper for more details and the discussion.
Also, please cite if use the code in whole or in part.

File: Machine Learning Databases and Script/Unsupervised Data Mining/Apriori associate rule mining/Activity/OER_activity.csv (part 7 of 29)
DOI,Country,Facility,Journal,Impact Factor,Published Date,Cited Times,Number of days until 01/20/2023,Average cited times per day,Metal_Dopant_1,Metal_Dopant_2,Metal_Dopant_3,Metal_Dopant_4,Metal_Dopant_1 Proportion in Precursor ,Metal_Dopant_2 Proportion in Precursor ,Metal_Dopant_3 Proportion in Precursor ,Metal_Dopant_4 Proportion in Precursor ,Hydrothermal Temperature (Celcius degree),Hydrothermal Time (min),Hydrothermal Still/Strring (0/1),Hydrothermal Strong Reductant in Liquid (0/1),Hydrothermal Weak Reductant in Liquid (0/1),Mixed in Solid or Liquid (0/1),Annealing Temperature (Celcius Degree),Annealing Time (min),Annealing Still/Strring (0/1),Annealing Atomosphere Inert (0/1),Annealing Atomosphere Reductive (0/1),Post-processing Acid Wash etc. (0/1),Catalyst Loading (mg cm -2),Support Material Loading (mg cm -2),Support is not Carbon (0/1),Electrode Type_Glassy Carbon/Carbon Paper or Ti Mesh (0/1),LSV Scanning Speed (mV s-1),Electrolyte Proton Concentration (M),Overpotential (mV @10 mA cm-2)
10.1016/j.cej.2021.129034,Peoples R China,Southwest Univ,CHEMICAL ENGINEERING JOURNAL,16.744,5/19/2021,18,611,0.029459902,MDP_1_Ir,MDP_2_None,MDP_3_None,MDP_4_None,MDP1PP_100,MDP2PP_0,MDP3PP_0,MDP4PP_0,HTEMP_150_200,HTIME_720_1440,Hydrothermal Still,Hydrothermal Strong Reductant in Liquid_False,Hydrothermal Weak Reductant in Liquid_False,Mixed in Solid or Liquid_False,ATEMP_800_1000,ATIME_180_360,Annealing Still/Strring_False,Annealing Atomosphere Inert_True,Annealing Atomosphere Reductive_False,Post-processing Acid Wash etc. _False,CL_0.05,SL_0.2_0.5,Support is not Carbon_False,Glassy Carbon,LSV_5_10,EPC_OVER1,350
10.1016/j.cej.2021.129034,Peoples R China,Southwest Univ,CHEMICAL ENGINEERING JOURNAL,16.744,5/19/2021,18,611,0.029459902,MDP_1_Ir,MDP_2_None,MDP_3_None,MDP_4_None,MDP1PP_100,MDP2PP_0,MDP3PP_0,MDP4PP_0,HTEMP_150_200,HTIME_720_1440,Hydrothermal Still,Hydrothermal Strong Reductant in Liquid_False,Hydrothermal Weak Reductant in Liquid_False,Mixed in Solid or Liquid_False,ATEMP_600_800,ATIME_180_360,Annealing Still/Strring_False,Annealing Atomosphere Inert_True,Annealing Atomosphere Reductive_False,Post-processing Acid Wash etc. _False,CL_0.05,SL_0.2_0.5,Support is not Carbon_False,Glassy Carbon,LSV_5_10,EPC_OVER1,315
10.1016/j.cej.2021.129034,Peoples R China,Southwest Univ,CHEMICAL ENGINEERING JOURNAL,16.744,5/19/2021,18,611,0.029459902,MDP_1_Ir,MDP_2_None,MDP_3_None,MDP_4_None,MDP1PP_100,MDP2PP_0,MDP3PP_0,MDP4PP_0,HTEMP_150_200,HTIME_720_1440,Hydrothermal Still,Hydrothermal Strong Reductant in Liquid_False,Hydrothermal Weak Reductant in Liquid_False,Mixed in Solid or Liquid_False,ATEMP_400_500,ATIME_180_360,Annealing Still/Strring_False,Annealing Atomosphere Inert_True,Annealing Atomosphere Reductive_False,Post-processing Acid Wash etc. _False,CL_0.05,SL_0.2_0.5,Support is not Carbon_False,Glassy Carbon,LSV_5_10,EPC_OVER1,404
10.1016/j.chempr.2022.02.003,Peoples R China,Xiamen Univ,CHEM,25.832,6/29/2022,6,205,0.029268293,MDP_1_Se,MDP_2_Ru,MDP_3_None,MDP_4_None,MDP1PP_50_75,MDP2PP_30_40,MDP3PP_0,MDP4PP_0,HTEMP_150_200,HTIME_720_1440,Hydrothermal Still,Hydrothermal Strong Reductant in Liquid_True,Hydrothermal Weak Reductant in Liquid_False,Mixed in Solid or Liquid_False,ATEMP_300_400,ATIME_OVER1440,Annealing Still/Strring_False,Annealing Atomosphere Inert_False,Annealing Atomosphere Reductive_False,Post-processing Acid Wash etc. _False,CL_0.1_0.2,SL_0.2_0.5,Support is not Carbon_False,Glassy Carbon,LSV_5_10,EPC_OVER1,340
10.1016/j.chempr.2022.02.003,Peoples R China,Xiamen Univ,CHEM,25.832,6/29/2022,6,205,0.029268293,MDP_1_Se,MDP_2_Ru,MDP_3_None,MDP_4_None,MDP1PP_50_75,MDP2PP_30_40,MDP3PP_0,MDP4PP_0,HTEMP_150_200,HTIME_720_1440,Hydrothermal Still,Hydrothermal Strong Reductant in Liquid_True,Hydrothermal Weak Reductant in Liquid_False,Mixed in Solid or Liquid_False,ATEMP_300_400,ATIME_720_1440,Annealing Still/Strring_False,Annealing Atomosphere Inert_False,Annealing Atomosphere Reductive_False,Post-processing Acid Wash etc. _False,CL_0.1_0.2,SL_0.2_0.5,Support is not Carbon_False,Glassy Carbon,LSV_5_10,EPC_OVER1,278
10.1016/j.chempr.2022.02.003,Peoples R China,Xiamen Univ,CHEM,25.832,6/29/2022,6,205,0.029268293,MDP_1_Se,MDP_2_Ru,MDP_3_None,MDP_4_None,MDP1PP_50_75,MDP2PP_30_40,MDP3PP_0,MDP4PP_0,HTEMP_150_200,HTIME_720_1440,Hydrothermal Still,Hydrothermal Strong Reductant in Liquid_True,Hydrothermal Weak Reductant in Liquid_False,Mixed in Solid or Liquid_False,ATEMP_300_400,ATIME_360_720,Annealing Still/Strring_False,Annealing Atomosphere Inert_False,Annealing Atomosphere Reductive_False,Post-processing Acid Wash etc. _False,CL_0.1_0.2,SL_0.2_0.5,Support is not Carbon_False,Glassy Carbon,LSV_5_10,EPC_OVER1,255
10.1016/j.chempr.2022.02.003,Peoples R China,Xiamen Univ,CHEM,25.832,6/29/2022,6,205,0.029268293,MDP_1_Se,MDP_2_Ru,MDP_3_None,MDP_4_None,MDP1PP_50_75,MDP2PP_30_40,MDP3PP_0,MDP4PP_0,HTEMP_150_200,HTIME_720_1440,Hydrothermal Still,Hydrothermal Strong Reductant in Liquid_True,Hydrothermal Weak Reductant in Liquid_False,Mixed in Solid or Liquid_False,ATEMP_200_300,ATIME_360_720,Annealing Still/Strring_False,Annealing Atomosphere Inert_False,Annealing Atomosphere Reductive_False,Post-processing Acid Wash etc. _False,CL_0.1_0.2,SL_0.2_0.5,Support is not Carbon_False,Glassy Carbon,LSV_5_10,EPC_OVER1,249
10.1016/j.chempr.2022.02.003,Peoples R China,Xiamen Univ,CHEM,25.832,6/29/2022,6,205,0.029268293,MDP_1_Se,MDP_2_Ru,MDP_3_None,MDP_4_None,MDP1PP_50_75,MDP2PP_30_40,MDP3PP_0,MDP4PP_0,HTEMP_150_200,HTIME_720_1440,Hydrothermal Still,Hydrothermal Strong Reductant in Liquid_True,Hydrothermal Weak Reductant in Liquid_False,Mixed in Solid or Liquid_False,ATEMP_300_400,ATIME_180_360,Annealing Still/Strring_False,Annealing Atomosphere Inert_False,Annealing Atomosphere Reductive_False,Post-processing Acid Wash etc. _False,CL_0.1_0.2,SL_0.2_0.5,Support is not Carbon_False,Glassy Carbon,LSV_5_10,EPC_OVER1,221
10.1016/j.chempr.2022.02.003,Peoples R China,Xiamen Univ,CHEM,25.832,6/29/2022,6,205,0.029268293,MDP_1_Se,MDP_2_Ru,MDP_3_None,MDP_4_None,MDP1PP_50_75,MDP2PP_30_40,MDP3PP_0,MDP4PP_0,HTEMP_150_200,HTIME_720_1440,Hydrothermal Still,Hydrothermal Strong Reductant in Liquid_True,Hydrothermal Weak Reductant in Liquid_False,Mixed in Solid or Liquid_False,ATEMP_300_400,ATIME_60_120,Annealing Still/Strring_False,Annealing Atomosphere Inert_False,Annealing Atomosphere Reductive_False,Post-processing Acid Wash etc. _False,CL_0.1_0.2,SL_0.2_0.5,Support is not Carbon_False,Glassy Carbon,LSV_5_10,EPC_OVER1,244
10.1016/j.chempr.2022.02.003,Peoples R China,Xiamen Univ,CHEM,25.832,6/29/2022,6,205,0.029268293,MDP_1_Se,MDP_2_Ru,MDP_3_None,MDP_4_None,MDP1PP_50_75,MDP2PP_30_40,MDP3PP_0,MDP4PP_0,HTEMP_150_200,HTIME_720_1440,Hydrothermal Still,Hydrothermal Strong Reductant in Liquid_True,Hydrothermal Weak Reductant in Liquid_False,Mixed in Solid or Liquid_False,ATEMP_300_400,ATIME_0_60,Annealing Still/Strring_False,Annealing Atomosphere Inert_False,Annealing Atomosphere Reductive_False,Post-processing Acid Wash etc. _False,CL_0.1_0.2,SL_0.2_0.5,Support is not Carbon_False,Glassy Carbon,LSV_5_10,EPC_OVER1,273
10.1021/acsami.8b14172,Peoples R China,Chinese Acad Sci,ACS APPLIED MATERIALS & INTERFACES,10.383,12/28/2018,62,1484,0.041778976,MDP_1_Ti,MDP_2_Ir,MDP_3_None,MDP_4_None,MDP1PP_75_100,MDP2PP_10_20,MDP3PP_0,MDP4PP_0,HTEMP_150_200,HTIME_180_360,Hydrothermal Stirring,Hydrothermal Strong Reductant in Liquid_False,Hydrothermal Weak Reductant in Liquid_True,Mixed in Solid or Liquid_False,ATEMP_RT,ATIME_0,Annealing Still/Strring_False,Annealing Atomosphere Inert_False,Annealing Atomosphere Reductive_False,Post-processing Acid Wash etc. _False,CL_0.1_0.2,SL_0.2_0.5,Support is not Carbon_True,Glassy Carbon,LSV_5_10,EPC_OVER1,284
10.1021/acsami.9b15844,Australia,Curtin Univ,ACS APPLIED MATERIALS & INTERFACES,10.383,1/16/2020,47,1100,0.042727273,MDP_1_Co,MDP_2_Ru,MDP_3_None,MDP_4_None,MDP1PP_50_75,MDP2PP_20_30,MDP3PP_0,MDP4PP_0,HTEMP_RTEMP,HTIME_1440_2880,Hydrothermal Stirring,Hydrothermal Strong Reductant in Liquid_False,Hydrothermal Weak Reductant in Liquid_False,Mixed in Solid or Liquid_False,ATEMP_300_400,ATIME_120_180,Annealing Still/Strring_False,Annealing Atomosphere Inert_False,Annealing Atomosphere Reductive_False,Post-processing Acid Wash etc. _False,CL_0.1_0.2,SL_0.2_0.5,Support is not Carbon_False,Glassy Carbon,LSV_5_10,EPC_OVER1,304
10.1021/acsami.9b15844,Australia,Curtin Univ,ACS APPLIED MATERIALS & INTERFACES,10.383,1/16/2020,47,1100,0.042727273,MDP_1_Co,MDP_2_Ru,MDP_3_None,MDP_4_None,MDP1PP_50_75,MDP2PP_20_30,MDP3PP_0,MDP4PP_0,HTEMP_RTEMP,HTIME_1440_2880,Hydrothermal Stirring,Hydrothermal Strong Reductant in Liquid_False,Hydrothermal Weak Reductant in Liquid_False,Mixed in Solid or Liquid_False,ATEMP_300_400,ATIME_120_180,Annealing Still/Strring_False,Annealing Atomosphere Inert_False,Annealing Atomosphere Reductive_False,Post-processing Acid Wash etc. _False,CL_0.1_0.2,SL_0.2_0.5,Support is not Carbon_False,Glassy Carbon,LSV_5_10,EPC_OVER1,212
10.1021/acsami.9b15844,Australia,Curtin Univ,ACS APPLIED MATERIALS & INTERFACES,10.383,1/16/2020,47,1100,0.042727273,MDP_1_Co,MDP_2_Ru,MDP_3_None,MDP_4_None,MDP1PP_50_75,MDP2PP_30_40,MDP3PP_0,MDP4PP_0,HTEMP_RTEMP,HTIME_1440_2880,Hydrothermal Stirring,Hydrothermal Strong Reductant in Liquid_False,Hydrothermal Weak Reductant in Liquid_False,Mixed in Solid or Liquid_False,ATEMP_300_400,ATIME_120_180,Annealing Still/Strring_False,Annealing Atomosphere Inert_False,Annealing Atomosphere Reductive_False,Post-processing Acid Wash etc. _False,CL_0.1_0.2,SL_0.2_0.5,Support is not Carbon_False,Glassy Carbon,LSV_5_10,EPC_OVER1,334
10.1021/acsami.9b15844,Australia,Curtin Univ,ACS APPLIED MATERIALS & INTERFACES,10.383,1/16/2020,47,1100,0.042727273,MDP_1_Co,MDP_2_Ru,MDP_3_None,MDP_4_None,MDP1PP_50_75,MDP2PP_20_30,MDP3PP_0,MDP4PP_0,HTEMP_RTEMP,HTIME_1440_2880,Hydrothermal Stirring,Hydrothermal Strong Reductant in Liquid_False,Hydrothermal Weak Reductant in Liquid_False,Mixed in Solid or Liquid_False,ATEMP_300_400,ATIME_120_180,Annealing Still/Strring_False,Annealing Atomosphere Inert_False,Annealing Atomosphere Reductive_False,Post-processing Acid Wash etc. _False,CL_0.1_0.2,SL_0.2_0.5,Support is not Carbon_False,Glassy Carbon,LSV_5_10,EPC_OVER1,266
10.1021/acsami.9b15844,Australia,Curtin Univ,ACS APPLIED MATERIALS & INTERFACES,10.383,1/16/2020,47,1100,0.042727273,MDP_1_Co,MDP_2_Ru,MDP_3_None,MDP_4_None,MDP1PP_75_100,MDP2PP_10_20,MDP3PP_0,MDP4PP_0,HTEMP_RTEMP,HTIME_1440_2880,Hydrothermal Stirring,Hydrothermal Strong Reductant in Liquid_False,Hydrothermal Weak Reductant in Liquid_False,Mixed in Solid or Liquid_False,ATEMP_300_400,ATIME_120_180,Annealing Still/Strring_False,Annealing Atomosphere Inert_False,Annealing Atomosphere Reductive_False,Post-processing Acid Wash etc. _False,CL_0.1_0.2,SL_0.2_0.5,Support is not Carbon_False,Glassy Carbon,LSV_5_10,EPC_OVER1,289
10.1021/acsami.9b15844,Australia,Curtin Univ,ACS APPLIED MATERIALS & INTERFACES,10.383,1/16/2020,47,1100,0.042727273,MDP_1_Co,MDP_2_Ru,MDP_3_None,MDP_4_None,MDP1PP_75_100,MDP2PP_10_20,MDP3PP_0,MDP4PP_0,HTEMP_RTEMP,HTIME_1440_2880,Hydrothermal Stirring,Hydrothermal Strong Reductant in Liquid_False,Hydrothermal Weak Reductant in Liquid_False,Mixed in Solid or Liquid_False,ATEMP_300_400,ATIME_120_180,Annealing Still/Strring_False,Annealing Atomosphere Inert_False,Annealing Atomosphere Reductive_False,Post-processing Acid Wash etc. _False,CL_0.1_0.2,SL_0.2_0.5,Support is not Carbon_False,Glassy Carbon,LSV_5_10,EPC_OVER1,378
10.1021/acsami.9b15844,Australia,Curtin Univ,ACS APPLIED MATERIALS & INTERFACES,10.383,1/16/2020,47,1100,0.042727273,MDP_1_Co,MDP_2_Ru,MDP_3_None,MDP_4_None,MDP1PP_50_75,MDP2PP_20_30,MDP3PP_0,MDP4PP_0,HTEMP_RTEMP,HTIME_720_1440,Hydrothermal Stirring,Hydrothermal Strong Reductant in Liquid_False,Hydrothermal Weak Reductant in Liquid_False,Mixed in Solid or Liquid_False,ATEMP_300_400,ATIME_120_180,Annealing Still/Strring_False,Annealing Atomosphere Inert_False,Annealing Atomosphere Reductive_False,Post-processing Acid Wash etc. _False,CL_0.1_0.2,SL_0.2_0.5,Support is not Carbon_False,Glassy Carbon,LSV_5_10,EPC_OVER1,269
10.1021/acsami.9b15844,Australia,Curtin Univ,ACS APPLIED MATERIALS & INTERFACES,10.383,1/16/2020,47,1100,0.042727273,MDP_1_Co,MDP_2_Ru,MDP_3_None,MDP_4_None,MDP1PP_50_75,MDP2PP_20_30,MDP3PP_0,MDP4PP_0,HTEMP_RTEMP,HTIME_1440_2880,Hydrothermal Stirring,Hydrothermal Strong Reductant in Liquid_False,Hydrothermal Weak Reductant in Liquid_False,Mixed in Solid or Liquid_False,ATEMP_200_300,ATIME_120_180,Annealing Still/Strring_False,Annealing Atomosphere Inert_False,Annealing Atomosphere Reductive_False,Post-processing Acid Wash etc. _False,CL_0.1_0.2,SL_0.2_0.5,Support is not Carbon_False,Glassy Carbon,LSV_5_10,EPC_OVER1,271
10.1021/acsami.9b15844,Australia,Curtin Univ,ACS APPLIED MATERIALS & INTERFACES,10.383,1/16/2020,47,1100,0.042727273,MDP_1_Co,MDP_2_Ru,MDP_3_None,MDP_4_None,MDP1PP_50_75,MDP2PP_20_30,MDP3PP_0,MDP4PP_0,HTEMP_RTEMP,HTIME_1440_2880,Hydrothermal Stirring,Hydrothermal Strong Reductant in Liquid_False,Hydrothermal Weak Reductant in Liquid_False,Mixed in Solid or Liquid_False,ATEMP_200_300,ATIME_120_180,Annealing Still/Strring_False,Annealing Atomosphere Inert_False,Annealing Atomosphere Reductive_False,Post-processing Acid Wash etc. _False,CL_0.1_0.2,SL_0.2_0.5,Support is not Carbon_False,Glassy Carbon,LSV_5_10,EPC_OVER1,450
10.1016/j.nanoen.2018.11.023,Peoples R China,Soochow Univ,NANO ENERGY,19.069,1/25/2019,95,1456,0.065247253,MDP_1_Ag,MDP_2_Ir,MDP_3_None,MDP_4_None,MDP1PP_75_100,MDP2PP_20_30,MDP3PP_0,MDP4PP_0,HTEMP_200_250,HTIME_180_360,Hydrothermal Stirring,Hydrothermal Strong Reductant in Liquid_False,Hydrothermal Weak Reductant in Liquid_True,Mixed in Solid or Liquid_False,ATEMP_300_400,ATIME_120_180,Annealing Still/Strring_False,Annealing Atomosphere Inert_False,Annealing Atomosphere Reductive_False,Post-processing Acid Wash etc._True,CL_0.05_0.1,SL_0.2_0.5,Support is not Carbon_False,Glassy Carbon,LSV_5_10,EPC_OVER1,302
10.1016/j.ijhydene.2014.02.114,Peoples R China,Hubei Univ,INTERNATIONAL JOURNAL OF HYDROGEN ENERGY,7.139,6/4/2014,89,3152,0.028236041,MDP_1_Ti,MDP_2_Ir,MDP_3_Nb,MDP_4_None,MDP1PP_75_100,MDP2PP_0_10,MDP3PP_0_5,MDP4PP_0,HTEMP_50_100,HTIME_60_180,Hydrothermal Stirring,Hydrothermal Strong Reductant in Liquid_False,Hydrothermal Weak Reductant in Liquid_True,Mixed in Solid or Liquid_False,ATEMP_200_300,ATIME_60_120,Annealing Still/Strring_False,Annealing Atomosphere Inert_False,Annealing Atomosphere Reductive_False,Post-processing Acid Wash etc. _False,CL_0.05,SL_0.2_0.5,Support is not Carbon_True,Glassy Carbon,LSV_5_10,EPC_OVER1,416
10.1016/j.ijhydene.2014.02.114,Peoples R China,Hubei Univ,INTERNATIONAL JOURNAL OF HYDROGEN ENERGY,7.139,6/4/2014,89,3152,0.028236041,MDP_1_Ti,MDP_2_Ir,MDP_3_Nb,MDP_4_None,MDP1PP_75_100,MDP2PP_0_10,MDP3PP_0_5,MDP4PP_0,HTEMP_50_100,HTIME_60_180,Hydrothermal Stirring,Hydrothermal Strong Reductant in Liquid_False,Hydrothermal Weak Reductant in Liquid_True,Mixed in Solid or Liquid_False,ATEMP_200_300,ATIME_60_120,Annealing Still/Strring_False,Annealing Atomosphere Inert_False,Annealing Atomosphere Reductive_False,Post-processing Acid Wash etc. _False,CL_0.05,SL_0.2_0.5,Support is not Carbon_True,Glassy Carbon,LSV_5_10,EPC_OVER1,387
10.1002/adfm.202004375,Peoples R China,Soochow Univ,ADVANCED FUNCTIONAL MATERIALS,19.924,9/18/2020,60,854,0.070257611,MDP_1_Te,MDP_2_Ir,MDP_3_None,MDP_4_None,MDP1PP_50_75,MDP2PP_30_40,MDP3PP_0,MDP4PP_0,HTEMP_200_250,HTIME_360_720,Hydrothermal Still,Hydrothermal Strong Reductant in Liquid_False,Hydrothermal Weak Reductant in Liquid_True,Mixed in Solid or Liquid_False,ATEMP_RT,ATIME_0,Annealing Still/Strring_False,Annealing Atomosphere Inert_False,Annealing Atomosphere Reductive_False,Post-processing Acid Wash etc. _False,CL_0.05_0.1,SL_0.2_0.5,Support is not Carbon_False,Glassy Carbon,LSV_5_10,EPC_OVER1,297
10.1002/adma.202105308,Peoples R China,Xiamen Univ,ADVANCED MATERIALS,32.086,10/25/2021,24,452,0.053097345,MDP_1_Ru,MDP_2_Mn,MDP_3_None,MDP_4_None,MDP1PP_75_100,MDP2PP_10_20,MDP3PP_0,MDP4PP_0,HTEMP_200_250,HTIME_180_360,Hydrothermal Still,Hydrothermal Strong Reductant in Liquid_False,Hydrothermal Weak Reductant in Liquid_True,Mixed in Solid or Liquid_False,ATEMP_RT,ATIME_0,Annealing Still/Strring_False,Annealing Atomosphere Inert_False,Annealing Atomosphere Reductive_False,Post-processing Acid Wash etc. _False,CL_0.1_0.2,SL_0.2_0.5,Support is not Carbon_False,Glassy Carbon,LSV_5_10,EPC_OVER1,235
10.1002/adma.202105308,Peoples R China,Xiamen Univ,ADVANCED MATERIALS,32.086,10/25/2021,24,452,0.053097345,MDP_1_Ru,MDP_2_Mn,MDP_3_None,MDP_4_None,MDP1PP_75_100,MDP2PP_10_20,MDP3PP_0,MDP4PP_0,HTEMP_200_250,HTIME_180_360,Hydrothermal Still,Hydrothermal Strong Reductant in Liquid_False,Hydrothermal Weak Reductant in Liquid_True,Mixed in Solid or Liquid_False,ATEMP_RT,ATIME_0,Annealing Still/Strring_False,Annealing Atomosphere Inert_False,Annealing Atomosphere Reductive_False,Post-processing Acid Wash etc. _False,CL_0.1_0.2,SL_0.2_0.5,Support is not Carbon_False,Glassy Carbon,LSV_5_10,EPC_OVER1,201
10.1002/adma.202105308,Peoples R China,Xiamen Univ,ADVANCED MATERIALS,32.086,10/25/2021,24,452,0.053097345,MDP_1_Ru,MDP_2_Mn,MDP_3_None,MDP_4_None,MDP1PP_75_100,MDP2PP_10_20,MDP3PP_0,MDP4PP_0,HTEMP_200_250,HTIME_180_360,Hydrothermal Still,Hydrothermal Strong Reductant in Liquid_False,Hydrothermal Weak Reductant in Liquid_True,Mixed in Solid or Liquid_False,ATEMP_RT,ATIME_0,Annealing Still/Strring_False,Annealing Atomosphere Inert_False,Annealing Atomosphere Reductive_False,Post-processing Acid Wash etc. _False,CL_0.1_0.2,SL_0.2_0.5,Support is not Carbon_False,Glassy Carbon,LSV_5_10,EPC_OVER1,224
10.1016/j.cattod.2022.05.031,Peoples R China,East China Univ Sci & Technol,CATALYSIS TODAY,6.766,12/12/2022,1,39,0.025641026,MDP_1_Ir,MDP_2_None,MDP_3_None,MDP_4_None,MDP1PP_100,MDP2PP_0,MDP3PP_0,MDP4PP_0,HTEMP_150_200,HTIME_180_360,Hydrothermal Still,Hydrothermal Strong Reductant in Liquid_False,Hydrothermal Weak Reductant in Liquid_True,Mixed in Solid or Liquid_False,ATEMP_25_200,ATIME_180_360,Annealing Still/Strring_False,Annealing Atomosphere Inert_False,Annealing Atomosphere Reductive_False,Post-processing Acid Wash etc. _False,CL_0.05,SL_0.2_0.5,Support is not Carbon_False,Glassy Carbon,LSV_5_10,EPC_OVER1,361
10.1039/D2TA02193E,Peoples R China,Northwestern Polytech Univ,JOURNAL OF MATERIALS CHEMISTRY A,14.511,7/25/2022,0,179,0,MDP_1_Co,MDP_2_Ir,MDP_3_None,MDP_4_None,MDP1PP_50_75,MDP2PP_40_51,MDP3PP_0,MDP4PP_0,HTEMP_200_250,HTIME_180_360,Hydrothermal Still,Hydrothermal Strong Reductant in Liquid_False,Hydrothermal Weak Reductant in Liquid_True,Mixed in Solid or Liquid_False,ATEMP_RT,ATIME_0,Annealing Still/Strring_False,Annealing Atomosphere Inert_False,Annealing Atomosphere Reductive_False,Post-processing Acid Wash etc. _False,CL_0.2_0.3,SL_0.2_0.5,Support is not Carbon_False,Glassy Carbon,LSV_5_10,EPC_OVER1,268
10.1039/D2TA02193E,Peoples R China,Northwestern Polytech Univ,JOURNAL OF MATERIALS CHEMISTRY A,14.511,7/25/2022,0,179,0,MDP_1_Ir,MDP_2_Co,MDP_3_None,MDP_4_None,MDP1PP_50_75,MDP2PP_40_51,MDP3PP_0,MDP4PP_0,HTEMP_200_250,HTIME_180_360,Hydrothermal Still,Hydrothermal Strong Reductant in Liquid_False,Hydrothermal Weak Reductant in Liquid_True,Mixed in Solid or Liquid_False,ATEMP_RT,ATIME_0,Annealing Still/Strring_False,Annealing Atomosphere Inert_False,Annealing Atomosphere Reductive_False,Post-processing Acid Wash etc. _False,CL_0.2_0.3,SL_0.2_0.5,Support is not Carbon_False,Glassy Carbon,LSV_5_10,EPC_OVER1,243
10.1039/D2TA02193E,Peoples R China,Northwestern Polytech Univ,JOURNAL OF MATERIALS CHEMISTRY A,14.511,7/25/2022,0,179,0,MDP_1_Co,MDP_2_Ir,MDP_3_None,MDP_4_None,MDP1PP_50_75,MDP2PP_30_40,MDP3PP_0,MDP4PP_0,HTEMP_200_250,HTIME_180_360,Hydrothermal Still,Hydrothermal Strong Reductant in Liquid_False,Hydrothermal Weak Reductant in Liquid_True,Mixed in Solid or Liquid_False,ATEMP_RT,ATIME_0,Annealing Still/Strring_False,Annealing Atomosphere Inert_False,Annealing Atomosphere Reductive_False,Post-processing Acid Wash etc. _False,CL_0.2_0.3,SL_0.2_0.5,Support is not Carbon_False,Glassy Carbon,LSV_5_10,EPC_OVER1,273
10.1039/D2TA02193E,Peoples R China,Northwestern Polytech Univ,JOURNAL OF MATERIALS CHEMISTRY A,14.511,7/25/2022,0,179,0,MDP_1_Ir,MDP_2_Co,MDP_3_None,MDP_4_None,MDP1PP_75_100,MDP2PP_20_30,MDP3PP_0,MDP4PP_0,HTEMP_200_250,HTIME_180_360,Hydrothermal Still,Hydrothermal Strong Reductant in Liquid_False,Hydrothermal Weak Reductant in Liquid_True,Mixed in Solid or Liquid_False,ATEMP_RT,ATIME_0,Annealing Still/Strring_False,Annealing Atomosphere Inert_False,Annealing Atomosphere Reductive_False,Post-processing Acid Wash etc. _False,CL_0.2_0.3,SL_0.2_0.5,Support is not Carbon_False,Glassy Carbon,LSV_5_10,EPC_OVER1,278
10.1039/D2TA02193E,Peoples R China,Northwestern Polytech Univ,JOURNAL OF MATERIALS CHEMISTRY A,14.511,7/25/2022,0,179,0,MDP_1_Ir,MDP_2_None,MDP_3_None,MDP_4_None,MDP1PP_100,MDP2PP_0,MDP3PP_0,MDP4PP_0,HTEMP_200_250,HTIME_180_360,Hydrothermal Still,Hydrothermal Strong Reductant in Liquid_False,Hydrothermal Weak Reductant in Liquid_True,Mixed in Solid or Liquid_False,ATEMP_RT,ATIME_0,Annealing Still/Strring_False,Annealing Atomosphere Inert_False,Annealing Atomosphere Reductive_False,Post-processing Acid Wash etc. _False,CL_0.2_0.3,SL_0.2_0.5,Support is not Carbon_False,Glassy Carbon,LSV_5_10,EPC_OVER1,274
10.1038/s41467-021-20956-4,Japan,Kyoto Univ,NATURE COMMUNICATIONS,17.694,4/3/2021,53,657,0.080669711,MDP_1_Ru,MDP_2_Ir,MDP_3_None,MDP_4_None,MDP1PP_75_100,MDP2PP_0_10,MDP3PP_0,MDP4PP_0,HTEMP_200_250,HTIME_180_360,Hydrothermal Stirring,Hydrothermal Strong Reductant in Liquid_False,Hydrothermal Weak Reductant in Liquid_True,Mixed in Solid or Liquid_False,ATEMP_500_600,ATIME_0_60,Annealing Still/Strring_False,Annealing Atomosphere Inert_True,Annealing Atomosphere Reductive_False,Post-processing Acid Wash etc. _False,CL_0.05_0.1,SL_0.2_0.5,Support is not Carbon_False,Glassy Carbon,LSV_5_10,EPC_OVER1,284
10.1038/s41467-021-20956-4,Japan,Kyoto Univ,NATURE COMMUNICATIONS,17.694,4/3/2021,53,657,0.080669711,MDP_1_Ru,MDP_2_Ir,MDP_3_None,MDP_4_None,MDP1PP_75_100,MDP2PP_0_10,MDP3PP_0,MDP4PP_0,HTEMP_200_250,HTIME_180_360,Hydrothermal Stirring,Hydrothermal Strong Reductant in Liquid_False,Hydrothermal Weak Reductant in Liquid_True,Mixed in Solid or Liquid_False,ATEMP_RT,ATIME_0,Annealing Still/Strring_False,Annealing Atomosphere Inert_False,Annealing Atomosphere Reductive_False,Post-processing Acid Wash etc. _False,CL_0.05_0.1,SL_0.2_0.5,Support is not Carbon_False,Glassy Carbon,LSV_5_10,EPC_OVER1,242
10.1038/s41467-021-20956-4,Japan,Kyoto Univ,NATURE COMMUNICATIONS,17.694,4/3/2021,53,657,0.080669711,MDP_1_Ru,MDP_2_Ir,MDP_3_None,MDP_4_None,MDP1PP_75_100,MDP2PP_0_10,MDP3PP_0,MDP4PP_0,HTEMP_200_250,HTIME_180_360,Hydrothermal Stirring,Hydrothermal Strong Reductant in Liquid_False,Hydrothermal Weak Reductant in Liquid_True,Mixed in Solid or Liquid_False,ATEMP_RT,ATIME_0,Annealing Still/Strring_False,Annealing Atomosphere Inert_False,Annealing Atomosphere Reductive_False,Post-processing Acid Wash etc. _False,CL_0.05_0.1,SL_0.2_0.5,Support is not Carbon_False,Glassy Carbon,LSV_5_10,EPC_OVER1,165
10.1016/j.ijhydene.2014.02.114,Peoples R China,Hubei Univ,INTERNATIONAL JOURNAL OF HYDROGEN ENERGY,7.139,6/4/2014,89,3152,0.028236041,MDP_1_Ti,MDP_2_Ir,MDP_3_Nb,MDP_4_None,MDP1PP_75_100,MDP2PP_0_10,MDP3PP_0_5,MDP4PP_0,HTEMP_50_100,HTIME_60_180,Hydrothermal Stirring,Hydrothermal Strong Reductant in Liquid_False,Hydrothermal Weak Reductant in Liquid_True,Mixed in Solid or Liquid_False,ATEMP_200_300,ATIME_60_120,Annealing Still/Strring_False,Annealing Atomosphere Inert_False,Annealing Atomosphere Reductive_False,Post-processing Acid Wash etc. _False,CL_0.05_0.1,SL_0.1_0.2,Support is not Carbon_True,Glassy Carbon,LSV_5_10,EPC_OVER1,354
10.1002/adma.201908126,Peoples R China,Xiamen Univ,ADVANCED MATERIALS,32.086,5/27/2020,74,968,0.076446281,MDP_1_Ni,MDP_2_Ru,MDP_3_None,MDP_4_None,MDP1PP_50_75,MDP2PP_30_40,MDP3PP_0,MDP4PP_0,HTEMP_RTEMP,HTIME_180_360,Hydrothermal Stirring,Hydrothermal Strong Reductant in Liquid_False,Hydrothermal Weak Reductant in Liquid_False,Mixed in Solid or Liquid_False,ATEMP_500_600,ATIME_60_120,Annealing Still/Strring_False,Annealing Atomosphere Inert_False,Annealing Atomosphere Reductive_False,Post-processing Acid Wash etc._True,CL_0.1_0.2,SL_0.1_0.2,Support is not Carbon_False,Glassy Carbon,LSV_5_10,EPC_OVER1,580
10.1002/adma.201908126,Peoples R China,Xiamen Univ,ADVANCED MATERIALS,32.086,5/27/2020,74,968,0.076446281,MDP_1_Ni,MDP_2_Ru,MDP_3_None,MDP_4_None,MDP1PP_50_75,MDP2PP_30_40,MDP3PP_0,MDP4PP_0,HTEMP_RTEMP,HTIME_180_360,Hydrothermal Stirring,Hydrothermal Strong Reductant in Liquid_False,Hydrothermal Weak Reductant in Liquid_False,Mixed in Solid or Liquid_False,ATEMP_400_500,ATIME_60_120,Annealing Still/Strring_False,Annealing Atomosphere Inert_False,Annealing Atomosphere Reductive_False,Post-processing Acid Wash etc._True,CL_0.1_0.2,SL_0.1_0.2,Support is not Carbon_False,Glassy Carbon,LSV_5_10,EPC_OVER1,296
10.1002/adma.201908126,Peoples R China,Xiamen Univ,ADVANCED MATERIALS,32.086,5/27/2020,74,968,0.076446281,MDP_1_Ni,MDP_2_Ru,MDP_3_None,MDP_4_None,MDP1PP_50_75,MDP2PP_30_40,MDP3PP_0,MDP4PP_0,HTEMP_RTEMP,HTIME_180_360,Hydrothermal Stirring,Hydrothermal Strong Reductant in Liquid_False,Hydrothermal Weak Reductant in Liquid_False,Mixed in Solid or Liquid_False,ATEMP_300_400,ATIME_60_120,Annealing Still/Strring_False,Annealing Atomosphere Inert_False,Annealing Atomosphere Reductive_False,Post-processing Acid Wash etc._True,CL_0.1_0.2,SL_0.1_0.2,Support is not Carbon_False,Glassy Carbon,LSV_5_10,EPC_OVER1,275
10.1002/adma.201908126,Peoples R China,Xiamen Univ,ADVANCED MATERIALS,32.086,5/27/2020,74,968,0.076446281,MDP_1_Ni,MDP_2_Ru,MDP_3_None,MDP_4_None,MDP1PP_50_75,MDP2PP_30_40,MDP3PP_0,MDP4PP_0,HTEMP_RTEMP,HTIME_180_360,Hydrothermal Stirring,Hydrothermal Strong Reductant in Liquid_False,Hydrothermal Weak Reductant in Liquid_False,Mixed in Solid or Liquid_False,ATEMP_200_300,ATIME_60_120,Annealing Still/Strring_False,Annealing Atomosphere Inert_False,Annealing Atomosphere Reductive_False,Post-processing Acid Wash etc._True,CL_0.1_0.2,SL_0.1_0.2,Support is not Carbon_False,Glassy Carbon,LSV_5_10,EPC_OVER1,229
10.1002/adma.201908126,Peoples R China,Xiamen Univ,ADVANCED MATERIALS,32.086,5/27/2020,74,968,0.076446281,MDP_1_Ni,MDP_2_Ru,MDP_3_None,MDP_4_None,MDP1PP_75_100,MDP2PP_20_30,MDP3PP_0,MDP4PP_0,HTEMP_RTEMP,HTIME_180_360,Hydrothermal Stirring,Hydrothermal Strong Reductant in Liquid_False,Hydrothermal Weak Reductant in Liquid_False,Mixed in Solid or Liquid_False,ATEMP_200_300,ATIME_60_120,Annealing Still/Strring_False,Annealing Atomosphere Inert_False,Annealing Atomosphere Reductive_False,Post-processing Acid Wash etc._True,CL_0.1_0.2,SL_0.1_0.2,Support is not Carbon_False,Glassy Carbon,LSV_5_10,EPC_OVER1,292
10.1002/adma.201908126,Peoples R China,Xiamen Univ,ADVANCED MATERIALS,32.086,5/27/2020,74,968,0.076446281,MDP_1_Ni,MDP_2_Ru,MDP_3_None,MDP_4_None,MDP1PP_50_75,MDP2PP_30_40,MDP3PP_0,MDP4PP_0,HTEMP_RTEMP,HTIME_180_360,Hydrothermal Stirring,Hydrothermal Strong Reductant in Liquid_False,Hydrothermal Weak Reductant in Liquid_False,Mixed in Solid or Liquid_False,ATEMP_200_300,ATIME_60_120,Annealing Still/Strring_False,Annealing Atomosphere Inert_False,Annealing Atomosphere Reductive_False,Post-processing Acid Wash etc._True,CL_0.1_0.2,SL_0.1_0.2,Support is not Carbon_False,Glassy Carbon,LSV_5_10,EPC_OVER1,269
10.1002/adma.201908126,Peoples R China,Xiamen Univ,ADVANCED MATERIALS,32.086,5/27/2020,74,968,0.076446281,MDP_1_Ni,MDP_2_Ru,MDP_3_None,MDP_4_None,MDP1PP_50_75,MDP2PP_30_40,MDP3PP_0,MDP4PP_0,HTEMP_RTEMP,HTIME_180_360,Hydrothermal Stirring,Hydrothermal Strong Reductant in Liquid_False,Hydrothermal Weak Reductant in Liquid_False,Mixed in Solid or Liquid_False,ATEMP_200_300,ATIME_60_120,Annealing Still/Strring_False,Annealing Atomosphere Inert_False,Annealing Atomosphere Reductive_False,Post-processing Acid Wash etc._True,CL_0.1_0.2,SL_0.1_0.2,Support is not Carbon_False,Glassy Carbon,LSV_5_10,EPC_OVER1,217
10.1021/acsami.8b14172,Peoples R China,Chinese Acad Sci,ACS APPLIED MATERIALS & INTERFACES,10.383,12/28/2018,62,1484,0.041778976,MDP_1_Ti,MDP_2_Ir,MDP_3_None,MDP_4_None,MDP1PP_75_100,MDP2PP_20_30,MDP3PP_0,MDP4PP_0,HTEMP_150_200,HTIME_180_360,Hydrothermal Stirring,Hydrothermal Strong Reductant in Liquid_False,Hydrothermal Weak Reductant in Liquid_True,Mixed in Solid or Liquid_False,ATEMP_RT,ATIME_0,Annealing Still/Strring_False,Annealing Atomosphere Inert_False,Annealing Atomosphere Reductive_False,Post-processing Acid Wash etc. _False,CL_0.1_0.2,SL_0.1_0.2,Support is not Carbon_True,Glassy Carbon,LSV_5_10,EPC_OVER1,274
10.1016/j.ijhydene.2014.02.114,Peoples R China,Hubei Univ,INTERNATIONAL JOURNAL OF HYDROGEN ENERGY,7.139,6/4/2014,89,3152,0.028236041,MDP_1_Ti,MDP_2_Ir,MDP_3_Nb,MDP_4_None,MDP1PP_75_100,MDP2PP_10_20,MDP3PP_0_5,MDP4PP_0,HTEMP_50_100,HTIME_60_180,Hydrothermal Stirring,Hydrothermal Strong Reductant in Liquid_False,Hydrothermal Weak Reductant in Liquid_True,Mixed in Solid or Liquid_False,ATEMP_200_300,ATIME_60_120,Annealing Still/Strring_False,Annealing Atomosphere Inert_False,Annealing Atomosphere Reductive_False,Post-processing Acid Wash etc. _False,CL_0.05_0.1,SL_0.1_0.2,Support is not Carbon_True,Glassy Carbon,LSV_5_10,EPC_OVER1,323
10.1007/s12274-022-4081-4,Peoples R China,Soochow Univ,NANO RESEARCH,10.269,2/11/2022,1,343,0.002915452,MDP_1_Ru,MDP_2_S,MDP_3_Cu,MDP_4_None,MDP1PP_50_75,MDP2PP_10_20,MDP3PP_15_25,MDP4PP_0,HTEMP_200_250,HTIME_180_360,Hydrothermal Stirring,Hydrothermal Strong Reductant in Liquid_False,Hydrothermal Weak Reductant in Liquid_True,Mixed in Solid or Liquid_True,ATEMP_300_400,ATIME_180_360,Annealing Still/Strring_False,Annealing Atomosphere Inert_False,Annealing Atomosphere Reductive_False,Post-processing Acid Wash etc. _False,CL_0.05_0.1,SL_0.1_0.2,Support is not Carbon_False,Glassy Carbon,LSV_5_10,EPC_OVER1,240
10.1007/s12274-022-4081-4,Peoples R China,Soochow Univ,NANO RESEARCH,10.269,2/11/2022,1,343,0.002915452,MDP_1_Ru,MDP_2_S,MDP_3_Cu,MDP_4_None,MDP1PP_50_75,MDP2PP_10_20,MDP3PP_15_25,MDP4PP_0,HTEMP_200_250,HTIME_180_360,Hydrothermal Stirring,Hydrothermal Strong Reductant in Liquid_False,Hydrothermal Weak Reductant in Liquid_True,Mixed in Solid or Liquid_False,ATEMP_300_400,ATIME_180_360,Annealing Still/Strring_False,Annealing Atomosphere Inert_False,Annealing Atomosphere Reductive_False,Post-processing Acid Wash etc._True,CL_0.05_0.1,SL_0.1_0.2,Support is not Carbon_False,Glassy Carbon,LSV_5_10,EPC_OVER1,231
10.1002/anie.202212341,Peoples R China,Chinese Acad Sci,ANGEWANDTE CHEMIE-INTERNATIONAL EDITION,16.823,12/11/2022,0,40,0,MDP_1_Nb,MDP_2_Ir,MDP_3_None,MDP_4_None,MDP1PP_75_100,MDP2PP_20_30,MDP3PP_0,MDP4PP_0,HTEMP_150_200,HTIME_180_360,Hydrothermal Stirring,Hydrothermal Strong Reductant in Liquid_False,Hydrothermal Weak Reductant in Liquid_True,Mixed in Solid or Liquid_False,ATEMP_400_500,ATIME_180_360,Annealing Still/Strring_False,Annealing Atomosphere Inert_False,Annealing Atomosphere Reductive_False,Post-processing Acid Wash etc. _False,CL_0.1_0.2,SL_0.1_0.2,Support is not Carbon_False,Glassy Carbon,LSV_5_10,EPC_OVER1,273
10.1002/anie.202212341,Peoples R China,Chinese Acad Sci,ANGEWANDTE CHEMIE-INTERNATIONAL EDITION,16.823,12/11/2022,0,40,0,MDP_1_Nb,MDP_2_Ir,MDP_3_None,MDP_4_None,MDP1PP_75_100,MDP2PP_20_30,MDP3PP_0,MDP4PP_0,HTEMP_150_200,HTIME_180_360,Hydrothermal Stirring,Hydrothermal Strong Reductant in Liquid_False,Hydrothermal Weak Reductant in Liquid_True,Mixed in Solid or Liquid_False,ATEMP_300_400,ATIME_180_360,Annealing Still/Strring_False,Annealing Atomosphere Inert_False,Annealing Atomosphere Reductive_False,Post-processing Acid Wash etc. _False,CL_0.1_0.2,SL_0.1_0.2,Support is not Carbon_False,Glassy Carbon,LSV_5_10,EPC_OVER1,266
10.1002/anie.202212341,Peoples R China,Chinese Acad Sci,ANGEWANDTE CHEMIE-INTERNATIONAL EDITION,16.823,12/11/2022,0,40,0,MDP_1_Nb,MDP_2_Ir,MDP_3_None,MDP_4_None,MDP1PP_75_100,MDP2PP_20_30,MDP3PP_0,MDP4PP_0,HTEMP_150_200,HTIME_180_360,Hydrothermal Stirring,Hydrothermal Strong Reductant in Liquid_False,Hydrothermal Weak Reductant in Liquid_True,Mixed in Solid or Liquid_False,ATEMP_300_400,ATIME_180_360,Annealing Still/Strring_False,Annealing Atomosphere Inert_False,Annealing Atomosphere Reductive_False,Post-processing Acid Wash etc. _False,CL_0.1_0.2,SL_0.1_0.2,Support is not Carbon_False,Glassy Carbon,LSV_5_10,EPC_OVER1,269
10.1002/anie.202212341,Peoples R China,Chinese Acad Sci,ANGEWANDTE CHEMIE-INTERNATIONAL EDITION,16.823,12/11/2022,0,40,0,MDP_1_Nb,MDP_2_Ir,MDP_3_None,MDP_4_None,MDP1PP_75_100,MDP2PP_20_30,MDP3PP_0,MDP4PP_0,HTEMP_150_200,HTIME_180_360,Hydrothermal Stirring,Hydrothermal Strong Reductant in Liquid_False,Hydrothermal Weak Reductant in Liquid_True,Mixed in Solid or Liquid_False,ATEMP_200_300,ATIME_180_360,Annealing Still/Strring_False,Annealing Atomosphere Inert_False,Annealing Atomosphere Reductive_False,Post-processing Acid Wash etc. _False,CL_0.1_0.2,SL_0.1_0.2,Support is not Carbon_False,Glassy Carbon,LSV_5_10,EPC_OVER1,263
10.1016/j.ijhydene.2014.02.114,Peoples R China,Hubei Univ,INTERNATIONAL JOURNAL OF HYDROGEN ENERGY,7.139,6/4/2014,89,3152,0.028236041,MDP_1_Ti,MDP_2_Ir,MDP_3_Nb,MDP_4_None,MDP1PP_75_100,MDP2PP_10_20,MDP3PP_0_5,MDP4PP_0,HTEMP_50_100,HTIME_60_180,Hydrothermal Stirring,Hydrothermal Strong Reductant in Liquid_False,Hydrothermal Weak Reductant in Liquid_True,Mixed in Solid or Liquid_False,ATEMP_200_300,ATIME_60_120,Annealing Still/Strring_False,Annealing Atomosphere Inert_False,Annealing Atomosphere Reductive_False,Post-processing Acid Wash etc. _False,CL_0.05_0.1,SL_0.1_0.2,Support is not Carbon_True,Glassy Carbon,LSV_5_10,EPC_OVER1,304
10.1016/S1872-2067(21)63952-9,Peoples R China,Soochow Univ,CHINESE JOURNAL OF CATALYSIS,12.92,6/8/2022,5,226,0.022123894,MDP_1_Ru,MDP_2_Pt,MDP_3_None,MDP_4_None,MDP1PP_75_100,MDP2PP_20_30,MDP3PP_0,MDP4PP_0,HTEMP_200_250,HTIME_180_360,Hydrothermal Stirring,Hydrothermal Strong Reductant in Liquid_False,Hydrothermal Weak Reductant in Liquid_True,Mixed in Solid or Liquid_False,ATEMP_200_300,ATIME_60_120,Annealing Still/Strring_False,Annealing Atomosphere Inert_False,Annealing Atomosphere Reductive_False,Post-processing Acid Wash etc. _False,CL_0.05_0.1,SL_0.1_0.2,Support is not Carbon_False,Glassy Carbon,LSV_5_10,EPC_OVER1,265
10.1016/S1872-2067(21)63952-9,Peoples R China,Soochow Univ,CHINESE JOURNAL OF CATALYSIS,12.92,6/8/2022,5,226,0.022123894,MDP_1_Ru,MDP_2_Pt,MDP_3_None,MDP_4_None,MDP1PP_75_100,MDP2PP_10_20,MDP3PP_0,MDP4PP_0,HTEMP_200_250,HTIME_180_360,Hydrothermal Stirring,Hydrothermal Strong Reductant in Liquid_False,Hydrothermal Weak Reductant in Liquid_True,Mixed in Solid or Liquid_False,ATEMP_200_300,ATIME_60_120,Annealing Still/Strring_False,Annealing Atomosphere Inert_False,Annealing Atomosphere Reductive_False,Post-processing Acid Wash etc. _False,CL_0.05_0.1,SL_0.1_0.2,Support is not Carbon_False,Glassy Carbon,LSV_5_10,EPC_OVER1,240
10.1016/S1872-2067(21)63952-9,Peoples R China,Soochow Univ,CHINESE JOURNAL OF CATALYSIS,12.92,6/8/2022,5,226,0.022123894,MDP_1_Ru,MDP_2_Pt,MDP_3_None,MDP_4_None,MDP1PP_75_100,MDP2PP_0_10,MDP3PP_0,MDP4PP_0,HTEMP_200_250,HTIME_180_360,Hydrothermal Stirring,Hydrothermal Strong Reductant in Liquid_False,Hydrothermal Weak Reductant in Liquid_True,Mixed in Solid or Liquid_False,ATEMP_200_300,ATIME_60_120,Annealing Still/Strring_False,Annealing Atomosphere Inert_False,Annealing Atomosphere Reductive_False,Post-processing Acid Wash etc. _False,CL_0.05_0.1,SL_0.1_0.2,Support is not Carbon_False,Glassy Carbon,LSV_5_10,EPC_OVER1,227
10.1016/S1872-2067(21)63952-9,Peoples R China,Soochow Univ,CHINESE JOURNAL OF CATALYSIS,12.92,6/8/2022,5,226,0.022123894,MDP_1_Ru,MDP_2_None,MDP_3_None,MDP_4_None,MDP1PP_100,MDP2PP_0,MDP3PP_0,MDP4PP_0,HTEMP_200_250,HTIME_180_360,Hydrothermal Stirring,Hydrothermal Strong Reductant in Liquid_False,Hydrothermal Weak Reductant in Liquid_True,Mixed in Solid or Liquid_False,ATEMP_200_300,ATIME_60_120,Annealing Still/Strring_False,Annealing Atomosphere Inert_False,Annealing Atomosphere Reductive_False,Post-processing Acid Wash etc. _False,CL_0.05_0.1,SL_0.1_0.2,Support is not Carbon_False,Glassy Carbon,LSV_5_10,EPC_OVER1,256
10.1002/anie.202101539,Peoples R China,Wuhan Univ Technol,ANGEWANDTE CHEMIE-INTERNATIONAL EDITION,16.823,4/3/2021,82,657,0.124809741,MDP_1_S,MDP_2_Ru,MDP_3_None,MDP_4_None,MDP1PP_50_75,MDP2PP_40_51,MDP3PP_0,MDP4PP_0,HTEMP_RTEMP,HTIME_180_360,Hydrothermal Stirring,Hydrothermal Strong Reductant in Liquid_False,Hydrothermal Weak Reductant in Liquid_False,Mixed in Solid or Liquid_True,ATEMP_800_1000,ATIME_120_180,Annealing Still/Strring_False,Annealing Atomosphere Inert_True,Annealing Atomosphere Reductive_False,Post-processing Acid Wash etc. _False,CL_0.6_1,SL_0.1_0.2,Support is not Carbon_False,Glassy Carbon,LSV_5_10,EPC_OVER1,213
10.1002/anie.202101539,Peoples R China,Wuhan Univ Technol,ANGEWANDTE CHEMIE-INTERNATIONAL EDITION,16.823,4/3/2021,82,657,0.124809741,MDP_1_S,MDP_2_Ru,MDP_3_None,MDP_4_None,MDP1PP_50_75,MDP2PP_30_40,MDP3PP_0,MDP4PP_0,HTEMP_RTEMP,HTIME_180_360,Hydrothermal Stirring,Hydrothermal Strong Reductant in Liquid_False,Hydrothermal Weak Reductant in Liquid_False,Mixed in Solid or Liquid_True,ATEMP_800_1000,ATIME_120_180,Annealing Still/Strring_False,Annealing Atomosphere Inert_True,Annealing Atomosphere Reductive_False,Post-processing Acid Wash etc. _False,CL_0.6_1,SL_0.1_0.2,Support is not Carbon_False,Glassy Carbon,LSV_5_10,EPC_OVER1,208
10.1002/anie.202101539,Peoples R China,Wuhan Univ Technol,ANGEWANDTE CHEMIE-INTERNATIONAL EDITION,16.823,4/3/2021,82,657,0.124809741,MDP_1_S,MDP_2_Ru,MDP_3_None,MDP_4_None,MDP1PP_75_100,MDP2PP_20_30,MDP3PP_0,MDP4PP_0,HTEMP_RTEMP,HTIME_180_360,Hydrothermal Stirring,Hydrothermal Strong Reductant in Liquid_False,Hydrothermal Weak Reductant in Liquid_False,Mixed in Solid or Liquid_True,ATEMP_800_1000,ATIME_120_180,Annealing Still/Strring_False,Annealing Atomosphere Inert_True,Annealing Atomosphere Reductive_False,Post-processing Acid Wash etc. _False,CL_0.6_1,SL_0.1_0.2,Support is not Carbon_False,Glassy Carbon,LSV_5_10,EPC_OVER1,238
10.1002/anie.202101539,Peoples R China,Wuhan Univ Technol,ANGEWANDTE CHEMIE-INTERNATIONAL EDITION,16.823,4/3/2021,82,657,0.124809741,MDP_1_S,MDP_2_Ru,MDP_3_None,MDP_4_None,MDP1PP_75_100,MDP2PP_10_20,MDP3PP_0,MDP4PP_0,HTEMP_RTEMP,HTIME_180_360,Hydrothermal Stirring,Hydrothermal Strong Reductant in Liquid_False,Hydrothermal Weak Reductant in Liquid_False,Mixed in Solid or Liquid_True,ATEMP_800_1000,ATIME_120_180,Annealing Still/Strring_False,Annealing Atomosphere Inert_True,Annealing Atomosphere Reductive_False,Post-processing Acid Wash etc. _False,CL_0.6_1,SL_0.1_0.2,Support is not Carbon_False,Glassy Carbon,LSV_5_10,EPC_OVER1,226
10.1002/anie.201907017,Australia,Univ Wollongong,ANGEWANDTE CHEMIE-INTERNATIONAL EDITION,16.823,8/27/2019,131,1242,0.10547504,MDP_1_Ir,MDP_2_None,MDP_3_None,MDP_4_None,MDP1PP_100,MDP2PP_0,MDP3PP_0,MDP4PP_0,HTEMP_150_200,HTIME_180_360,Hydrothermal Still,Hydrothermal Strong Reductant in Liquid_False,Hydrothermal Weak Reductant in Liquid_False,Mixed in Solid or Liquid_False,ATEMP_300_400,ATIME_120_180,Annealing Still/Strring_False,Annealing Atomosphere Inert_False,Annealing Atomosphere Reductive_False,Post-processing Acid Wash etc. _False,CL_0.05,SL_0.1_0.2,Support is not Carbon_False,Glassy Carbon,LSV_5_10,EPC_OVER1,380
10.1039/D1EE03687D,Peoples R China,Xiamen Univ,ENERGY & ENVIRONMENTAL SCIENCE,39.714,3/31/2022,7,295,0.023728814,MDP_1_Zn,MDP_2_Ir,MDP_3_None,MDP_4_None,MDP1PP_50_75,MDP2PP_40_51,MDP3PP_0,MDP4PP_0,HTEMP_RTEMP,HTIME_720_1440,Hydrothermal Still,Hydrothermal Strong Reductant in Liquid_False,Hydrothermal Weak Reductant in Liquid_False,Mixed in Solid or Liquid_False,ATEMP_300_400,ATIME_60_120,Annealing Still/Strring_False,Annealing Atomosphere Inert_False,Annealing Atomosphere Reductive_True,Post-processing Acid Wash etc. _False,CL_0.05_0.1,SL_0.1_0.2,Support is not Carbon_False,Glassy Carbon,LSV_5_10,EPC_OVER1,263
10.1039/D1EE03687D,Peoples R China,Xiamen Univ,ENERGY & ENVIRONMENTAL SCIENCE,39.714,3/31/2022,7,295,0.023728814,MDP_1_Zn,MDP_2_Ir,MDP_3_None,MDP_4_None,MDP1PP_50_75,MDP2PP_40_51,MDP3PP_0,MDP4PP_0,HTEMP_RTEMP,HTIME_720_1440,Hydrothermal Still,Hydrothermal Strong Reductant in Liquid_False,Hydrothermal Weak Reductant in Liquid_False,Mixed in Solid or Liquid_False,ATEMP_200_300,ATIME_60_120,Annealing Still/Strring_False,Annealing Atomosphere Inert_False,Annealing Atomosphere Reductive_True,Post-processing Acid Wash etc. _False,CL_0.05_0.1,SL_0.1_0.2,Support is not Carbon_False,Glassy Carbon,LSV_5_10,EPC_OVER1,252
