Repository: ruiding-uchicago/DASH

This is the Machine Learning Databases and Script folder.
All scripts and data files are created by Dr. Rui Ding first author of research work:
<Leveraging Data Mining, Active Learning, and Domain Adaptation in a Multi-Stage, Machine Learning-Driven Approach for the Efficient Discovery of Advanced Acidic Oxygen Evolution Electrocatalysts>
https://arxiv.org/abs/2407.04877z
Please check the original paper for more details and the discussion.
Also, please cite if use the code in whole or in part.

File: Machine Learning Databases and Script/Unsupervised Data Mining/Apriori associate rule mining/Activity/OER_activity.csv (part 8 of 29)
DOI,Country,Facility,Journal,Impact Factor,Published Date,Cited Times,Number of days until 01/20/2023,Average cited times per day,Metal_Dopant_1,Metal_Dopant_2,Metal_Dopant_3,Metal_Dopant_4,Metal_Dopant_1 Proportion in Precursor ,Metal_Dopant_2 Proportion in Precursor ,Metal_Dopant_3 Proportion in Precursor ,Metal_Dopant_4 Proportion in Precursor ,Hydrothermal Temperature (Celcius degree),Hydrothermal Time (min),Hydrothermal Still/Strring (0/1),Hydrothermal Strong Reductant in Liquid (0/1),Hydrothermal Weak Reductant in Liquid (0/1),Mixed in Solid or Liquid (0/1),Annealing Temperature (Celcius Degree),Annealing Time (min),Annealing Still/Strring (0/1),Annealing Atomosphere Inert (0/1),Annealing Atomosphere Reductive (0/1),Post-processing Acid Wash etc. (0/1),Catalyst Loading (mg cm -2),Support Material Loading (mg cm -2),Support is not Carbon (0/1),Electrode Type_Glassy Carbon/Carbon Paper or Ti Mesh (0/1),LSV Scanning Speed (mV s-1),Electrolyte Proton Concentration (M),Overpotential (mV @10 mA cm-2)
10.1039/D1EE03687D,Peoples R China,Xiamen Univ,ENERGY & ENVIRONMENTAL SCIENCE,39.714,3/31/2022,7,295,0.023728814,MDP_1_Zn,MDP_2_Ir,MDP_3_None,MDP_4_None,MDP1PP_50_75,MDP2PP_40_51,MDP3PP_0,MDP4PP_0,HTEMP_RTEMP,HTIME_720_1440,Hydrothermal Still,Hydrothermal Strong Reductant in Liquid_False,Hydrothermal Weak Reductant in Liquid_False,Mixed in Solid or Liquid_False,ATEMP_200_300,ATIME_60_120,Annealing Still/Strring_False,Annealing Atomosphere Inert_True,Annealing Atomosphere Reductive_False,Post-processing Acid Wash etc. _False,CL_0.05_0.1,SL_0.1_0.2,Support is not Carbon_False,Glassy Carbon,LSV_5_10,EPC_OVER1,248
10.1002/anie.201907017,Australia,Univ Wollongong,ANGEWANDTE CHEMIE-INTERNATIONAL EDITION,16.823,8/27/2019,131,1242,0.10547504,MDP_1_Ir,MDP_2_None,MDP_3_None,MDP_4_None,MDP1PP_100,MDP2PP_0,MDP3PP_0,MDP4PP_0,HTEMP_150_200,HTIME_180_360,Hydrothermal Still,Hydrothermal Strong Reductant in Liquid_False,Hydrothermal Weak Reductant in Liquid_False,Mixed in Solid or Liquid_False,ATEMP_300_400,ATIME_120_180,Annealing Still/Strring_False,Annealing Atomosphere Inert_False,Annealing Atomosphere Reductive_False,Post-processing Acid Wash etc. _False,CL_0.05_0.1,SL_0.1_0.2,Support is not Carbon_False,Glassy Carbon,LSV_5_10,EPC_OVER1,341
10.1002/aenm.201903038,Peoples R China,Beijing Univ Chem Technol,ADVANCED ENERGY MATERIALS,29.698,2/5/2020,64,1080,0.059259259,MDP_1_Cu,MDP_2_Rh,MDP_3_None,MDP_4_None,MDP1PP_50_75,MDP2PP_40_51,MDP3PP_0,MDP4PP_0,HTEMP_150_200,HTIME_180_360,Hydrothermal Stirring,Hydrothermal Strong Reductant in Liquid_False,Hydrothermal Weak Reductant in Liquid_True,Mixed in Solid or Liquid_False,ATEMP_200_300,ATIME_180_360,Annealing Still/Strring_False,Annealing Atomosphere Inert_True,Annealing Atomosphere Reductive_False,Post-processing Acid Wash etc._True,CL_0.1_0.2,SL_0.1_0.2,Support is not Carbon_False,Glassy Carbon,LSV_5_10,EPC_OVER1,391
10.1002/aenm.201903038,Peoples R China,Beijing Univ Chem Technol,ADVANCED ENERGY MATERIALS,29.698,2/5/2020,64,1080,0.059259259,MDP_1_Rh,MDP_2_Cu,MDP_3_None,MDP_4_None,MDP1PP_50_75,MDP2PP_30_40,MDP3PP_0,MDP4PP_0,HTEMP_150_200,HTIME_180_360,Hydrothermal Stirring,Hydrothermal Strong Reductant in Liquid_False,Hydrothermal Weak Reductant in Liquid_True,Mixed in Solid or Liquid_False,ATEMP_200_300,ATIME_180_360,Annealing Still/Strring_False,Annealing Atomosphere Inert_True,Annealing Atomosphere Reductive_False,Post-processing Acid Wash etc._True,CL_0.1_0.2,SL_0.1_0.2,Support is not Carbon_False,Glassy Carbon,LSV_5_10,EPC_OVER1,375
10.1002/aenm.201903038,Peoples R China,Beijing Univ Chem Technol,ADVANCED ENERGY MATERIALS,29.698,2/5/2020,64,1080,0.059259259,MDP_1_Rh,MDP_2_Cu,MDP_3_None,MDP_4_None,MDP1PP_75_100,MDP2PP_20_30,MDP3PP_0,MDP4PP_0,HTEMP_150_200,HTIME_180_360,Hydrothermal Stirring,Hydrothermal Strong Reductant in Liquid_False,Hydrothermal Weak Reductant in Liquid_True,Mixed in Solid or Liquid_False,ATEMP_200_300,ATIME_180_360,Annealing Still/Strring_False,Annealing Atomosphere Inert_True,Annealing Atomosphere Reductive_False,Post-processing Acid Wash etc._True,CL_0.1_0.2,SL_0.1_0.2,Support is not Carbon_False,Glassy Carbon,LSV_5_10,EPC_OVER1,340
10.1021/acsami.8b14172,Peoples R China,Chinese Acad Sci,ACS APPLIED MATERIALS & INTERFACES,10.383,12/28/2018,62,1484,0.041778976,MDP_1_Ti,MDP_2_Ir,MDP_3_None,MDP_4_None,MDP1PP_50_75,MDP2PP_30_40,MDP3PP_0,MDP4PP_0,HTEMP_150_200,HTIME_180_360,Hydrothermal Stirring,Hydrothermal Strong Reductant in Liquid_False,Hydrothermal Weak Reductant in Liquid_True,Mixed in Solid or Liquid_False,ATEMP_RT,ATIME_0,Annealing Still/Strring_False,Annealing Atomosphere Inert_False,Annealing Atomosphere Reductive_False,Post-processing Acid Wash etc. _False,CL_0.2_0.3,SL_0.1_0.2,Support is not Carbon_True,Glassy Carbon,LSV_5_10,EPC_OVER1,265
10.1002/aenm.201903137,Peoples R China,Peking Univ,ADVANCED ENERGY MATERIALS,29.698,12/19/2019,126,1128,0.111702128,MDP_1_Co,MDP_2_S,MDP_3_Mo,MDP_4_None,MDP1PP_25_50,MDP2PP_40_51,MDP3PP_0_5,MDP4PP_0,HTEMP_200_250,HTIME_2880,Hydrothermal Still,Hydrothermal Strong Reductant in Liquid_False,Hydrothermal Weak Reductant in Liquid_False,Mixed in Solid or Liquid_False,ATEMP_200_300,ATIME_OVER1440,Annealing Still/Strring_False,Annealing Atomosphere Inert_False,Annealing Atomosphere Reductive_False,Post-processing Acid Wash etc. _False,CL_0.6_1,SL_0.1_0.2,Support is not Carbon_False,Carbon Paper,LSV_5_10,EPC_OVER1,480
10.1002/aenm.201903137,Peoples R China,Peking Univ,ADVANCED ENERGY MATERIALS,29.698,12/19/2019,126,1128,0.111702128,MDP_1_Co,MDP_2_S,MDP_3_Mo,MDP_4_None,MDP1PP_25_50,MDP2PP_40_51,MDP3PP_0_5,MDP4PP_0,HTEMP_200_250,HTIME_1440_2880,Hydrothermal Still,Hydrothermal Strong Reductant in Liquid_False,Hydrothermal Weak Reductant in Liquid_False,Mixed in Solid or Liquid_False,ATEMP_200_300,ATIME_OVER1440,Annealing Still/Strring_False,Annealing Atomosphere Inert_False,Annealing Atomosphere Reductive_False,Post-processing Acid Wash etc. _False,CL_0.6_1,SL_0.1_0.2,Support is not Carbon_False,Carbon Paper,LSV_5_10,EPC_OVER1,563
10.1002/aenm.201903137,Peoples R China,Peking Univ,ADVANCED ENERGY MATERIALS,29.698,12/19/2019,126,1128,0.111702128,MDP_1_Co,MDP_2_S,MDP_3_Mo,MDP_4_None,MDP1PP_25_50,MDP2PP_40_51,MDP3PP_0_5,MDP4PP_0,HTEMP_200_250,HTIME_1440_2880,Hydrothermal Still,Hydrothermal Strong Reductant in Liquid_False,Hydrothermal Weak Reductant in Liquid_False,Mixed in Solid or Liquid_False,ATEMP_200_300,ATIME_OVER1440,Annealing Still/Strring_False,Annealing Atomosphere Inert_False,Annealing Atomosphere Reductive_False,Post-processing Acid Wash etc. _False,CL_0.6_1,SL_0.1_0.2,Support is not Carbon_False,Carbon Paper,LSV_5_10,EPC_OVER1,370
10.1002/aenm.201903137,Peoples R China,Peking Univ,ADVANCED ENERGY MATERIALS,29.698,12/19/2019,126,1128,0.111702128,MDP_1_Co,MDP_2_S,MDP_3_Mo,MDP_4_None,MDP1PP_25_50,MDP2PP_40_51,MDP3PP_0_5,MDP4PP_0,HTEMP_200_250,HTIME_1440_2880,Hydrothermal Still,Hydrothermal Strong Reductant in Liquid_False,Hydrothermal Weak Reductant in Liquid_False,Mixed in Solid or Liquid_False,ATEMP_200_300,ATIME_OVER1440,Annealing Still/Strring_False,Annealing Atomosphere Inert_False,Annealing Atomosphere Reductive_False,Post-processing Acid Wash etc. _False,CL_0.6_1,SL_0.1_0.2,Support is not Carbon_False,Carbon Paper,LSV_5_10,EPC_OVER1,513
10.1002/aenm.201903137,Peoples R China,Peking Univ,ADVANCED ENERGY MATERIALS,29.698,12/19/2019,126,1128,0.111702128,MDP_1_Co,MDP_2_S,MDP_3_Mo,MDP_4_None,MDP1PP_25_50,MDP2PP_40_51,MDP3PP_0_5,MDP4PP_0,HTEMP_200_250,HTIME_720_1440,Hydrothermal Still,Hydrothermal Strong Reductant in Liquid_False,Hydrothermal Weak Reductant in Liquid_False,Mixed in Solid or Liquid_False,ATEMP_200_300,ATIME_OVER1440,Annealing Still/Strring_False,Annealing Atomosphere Inert_False,Annealing Atomosphere Reductive_False,Post-processing Acid Wash etc. _False,CL_0.6_1,SL_0.1_0.2,Support is not Carbon_False,Carbon Paper,LSV_5_10,EPC_OVER1,410
10.1002/aenm.201903137,Peoples R China,Peking Univ,ADVANCED ENERGY MATERIALS,29.698,12/19/2019,126,1128,0.111702128,MDP_1_Co,MDP_2_S,MDP_3_Mo,MDP_4_None,MDP1PP_25_50,MDP2PP_40_51,MDP3PP_0_5,MDP4PP_0,HTEMP_200_250,HTIME_360_720,Hydrothermal Still,Hydrothermal Strong Reductant in Liquid_False,Hydrothermal Weak Reductant in Liquid_False,Mixed in Solid or Liquid_False,ATEMP_200_300,ATIME_OVER1440,Annealing Still/Strring_False,Annealing Atomosphere Inert_False,Annealing Atomosphere Reductive_False,Post-processing Acid Wash etc. _False,CL_0.6_1,SL_0.1_0.2,Support is not Carbon_False,Carbon Paper,LSV_5_10,EPC_OVER1,450
10.1002/aenm.201903137,Peoples R China,Peking Univ,ADVANCED ENERGY MATERIALS,29.698,12/19/2019,126,1128,0.111702128,MDP_1_Co,MDP_2_S,MDP_3_Mo,MDP_4_None,MDP1PP_25_50,MDP2PP_40_51,MDP3PP_0_5,MDP4PP_0,HTEMP_200_250,HTIME_180_360,Hydrothermal Still,Hydrothermal Strong Reductant in Liquid_False,Hydrothermal Weak Reductant in Liquid_False,Mixed in Solid or Liquid_False,ATEMP_200_300,ATIME_OVER1440,Annealing Still/Strring_False,Annealing Atomosphere Inert_False,Annealing Atomosphere Reductive_False,Post-processing Acid Wash etc. _False,CL_0.6_1,SL_0.1_0.2,Support is not Carbon_False,Carbon Paper,LSV_5_10,EPC_OVER1,490
10.1002/aenm.201903137,Peoples R China,Peking Univ,ADVANCED ENERGY MATERIALS,29.698,12/19/2019,126,1128,0.111702128,MDP_1_Co,MDP_2_S,MDP_3_Mo,MDP_4_None,MDP1PP_25_50,MDP2PP_40_51,MDP3PP_0_5,MDP4PP_0,HTEMP_200_250,HTIME_180_360,Hydrothermal Still,Hydrothermal Strong Reductant in Liquid_False,Hydrothermal Weak Reductant in Liquid_False,Mixed in Solid or Liquid_False,ATEMP_200_300,ATIME_OVER1440,Annealing Still/Strring_False,Annealing Atomosphere Inert_False,Annealing Atomosphere Reductive_False,Post-processing Acid Wash etc. _False,CL_0.6_1,SL_0.1_0.2,Support is not Carbon_False,Carbon Paper,LSV_5_10,EPC_OVER1,500
10.1002/aenm.201903137,Peoples R China,Peking Univ,ADVANCED ENERGY MATERIALS,29.698,12/19/2019,126,1128,0.111702128,MDP_1_Co,MDP_2_S,MDP_3_Mo,MDP_4_None,MDP1PP_25_50,MDP2PP_40_51,MDP3PP_0_5,MDP4PP_0,HTEMP_200_250,HTIME_60_180,Hydrothermal Still,Hydrothermal Strong Reductant in Liquid_False,Hydrothermal Weak Reductant in Liquid_False,Mixed in Solid or Liquid_False,ATEMP_200_300,ATIME_OVER1440,Annealing Still/Strring_False,Annealing Atomosphere Inert_False,Annealing Atomosphere Reductive_False,Post-processing Acid Wash etc. _False,CL_0.6_1,SL_0.1_0.2,Support is not Carbon_False,Carbon Paper,LSV_5_10,EPC_OVER1,510
10.1002/aenm.201903137,Peoples R China,Peking Univ,ADVANCED ENERGY MATERIALS,29.698,12/19/2019,126,1128,0.111702128,MDP_1_Co,MDP_2_S,MDP_3_Mo,MDP_4_None,MDP1PP_25_50,MDP2PP_40_51,MDP3PP_0_5,MDP4PP_0,HTEMP_200_250,HTIME_60_180,Hydrothermal Still,Hydrothermal Strong Reductant in Liquid_False,Hydrothermal Weak Reductant in Liquid_False,Mixed in Solid or Liquid_False,ATEMP_200_300,ATIME_OVER1440,Annealing Still/Strring_False,Annealing Atomosphere Inert_False,Annealing Atomosphere Reductive_False,Post-processing Acid Wash etc. _False,CL_0.6_1,SL_0.1_0.2,Support is not Carbon_False,Carbon Paper,LSV_5_10,EPC_OVER1,520
10.1002/aenm.201903137,Peoples R China,Peking Univ,ADVANCED ENERGY MATERIALS,29.698,12/19/2019,126,1128,0.111702128,MDP_1_Co,MDP_2_S,MDP_3_Mo,MDP_4_None,MDP1PP_25_50,MDP2PP_40_51,MDP3PP_0_5,MDP4PP_0,HTEMP_200_250,HTIME_0_60,Hydrothermal Still,Hydrothermal Strong Reductant in Liquid_False,Hydrothermal Weak Reductant in Liquid_False,Mixed in Solid or Liquid_False,ATEMP_200_300,ATIME_OVER1440,Annealing Still/Strring_False,Annealing Atomosphere Inert_False,Annealing Atomosphere Reductive_False,Post-processing Acid Wash etc. _False,CL_0.6_1,SL_0.1_0.2,Support is not Carbon_False,Carbon Paper,LSV_5_10,EPC_OVER1,540
10.1002/aenm.201903137,Peoples R China,Peking Univ,ADVANCED ENERGY MATERIALS,29.698,12/19/2019,126,1128,0.111702128,MDP_1_Co,MDP_2_S,MDP_3_None,MDP_4_None,MDP1PP_50_75,MDP2PP_40_51,MDP3PP_0,MDP4PP_0,HTEMP_200_250,HTIME_0_60,Hydrothermal Still,Hydrothermal Strong Reductant in Liquid_False,Hydrothermal Weak Reductant in Liquid_False,Mixed in Solid or Liquid_False,ATEMP_200_300,ATIME_OVER1440,Annealing Still/Strring_False,Annealing Atomosphere Inert_False,Annealing Atomosphere Reductive_False,Post-processing Acid Wash etc. _False,CL_0.6_1,SL_0.1_0.2,Support is not Carbon_False,Carbon Paper,LSV_5_10,EPC_OVER1,570
10.1016/j.cej.2021.130077,Peoples R China,Chinese Acad Sci,CHEMICAL ENGINEERING JOURNAL,16.744,7/20/2021,10,549,0.018214936,MDP_1_Ru,MDP_2_Co,MDP_3_None,MDP_4_None,MDP1PP_75_100,MDP2PP_20_30,MDP3PP_0,MDP4PP_0,HTEMP_50_100,HTIME_360_720,Hydrothermal Stirring,Hydrothermal Strong Reductant in Liquid_False,Hydrothermal Weak Reductant in Liquid_False,Mixed in Solid or Liquid_False,ATEMP_600_800,ATIME_120_180,Annealing Still/Strring_False,Annealing Atomosphere Inert_False,Annealing Atomosphere Reductive_True,Post-processing Acid Wash etc. _False,CL_0.2_0.3,SL_0.1_0.2,Support is not Carbon_False,Glassy Carbon,LSV_5_10,EPC_OVER1,280
10.1016/j.cej.2021.130077,Peoples R China,Chinese Acad Sci,CHEMICAL ENGINEERING JOURNAL,16.744,7/20/2021,10,549,0.018214936,MDP_1_Ru,MDP_2_Co,MDP_3_None,MDP_4_None,MDP1PP_75_100,MDP2PP_10_20,MDP3PP_0,MDP4PP_0,HTEMP_50_100,HTIME_360_720,Hydrothermal Stirring,Hydrothermal Strong Reductant in Liquid_False,Hydrothermal Weak Reductant in Liquid_False,Mixed in Solid or Liquid_False,ATEMP_600_800,ATIME_120_180,Annealing Still/Strring_False,Annealing Atomosphere Inert_False,Annealing Atomosphere Reductive_True,Post-processing Acid Wash etc. _False,CL_0.2_0.3,SL_0.1_0.2,Support is not Carbon_False,Glassy Carbon,LSV_5_10,EPC_OVER1,209
10.1016/j.cej.2021.130077,Peoples R China,Chinese Acad Sci,CHEMICAL ENGINEERING JOURNAL,16.744,7/20/2021,10,549,0.018214936,MDP_1_Ru,MDP_2_Co,MDP_3_None,MDP_4_None,MDP1PP_75_100,MDP2PP_10_20,MDP3PP_0,MDP4PP_0,HTEMP_50_100,HTIME_360_720,Hydrothermal Stirring,Hydrothermal Strong Reductant in Liquid_False,Hydrothermal Weak Reductant in Liquid_False,Mixed in Solid or Liquid_False,ATEMP_600_800,ATIME_120_180,Annealing Still/Strring_False,Annealing Atomosphere Inert_False,Annealing Atomosphere Reductive_True,Post-processing Acid Wash etc. _False,CL_0.2_0.3,SL_0.1_0.2,Support is not Carbon_False,Glassy Carbon,LSV_5_10,EPC_OVER1,224
10.1016/j.cej.2021.130077,Peoples R China,Chinese Acad Sci,CHEMICAL ENGINEERING JOURNAL,16.744,7/20/2021,10,549,0.018214936,MDP_1_Ru,MDP_2_None,MDP_3_None,MDP_4_None,MDP1PP_100,MDP2PP_0,MDP3PP_0,MDP4PP_0,HTEMP_50_100,HTIME_360_720,Hydrothermal Stirring,Hydrothermal Strong Reductant in Liquid_False,Hydrothermal Weak Reductant in Liquid_False,Mixed in Solid or Liquid_False,ATEMP_600_800,ATIME_120_180,Annealing Still/Strring_False,Annealing Atomosphere Inert_False,Annealing Atomosphere Reductive_True,Post-processing Acid Wash etc. _False,CL_0.2_0.3,SL_0.1_0.2,Support is not Carbon_False,Glassy Carbon,LSV_5_10,EPC_OVER1,342
10.1088/2053-1583/ac26db,Peoples R China,Nankai Univ,2D MATERIALS,6.861,10/6/2021,3,471,0.006369427,MDP_1_Ru,MDP_2_None,MDP_3_None,MDP_4_None,MDP1PP_100,MDP2PP_0,MDP3PP_0,MDP4PP_0,HTEMP_RTEMP,HTIME_180_360,Hydrothermal Stirring,Hydrothermal Strong Reductant in Liquid_False,Hydrothermal Weak Reductant in Liquid_False,Mixed in Solid or Liquid_False,ATEMP_300_400,ATIME_180_360,Annealing Still/Strring_False,Annealing Atomosphere Inert_False,Annealing Atomosphere Reductive_False,Post-processing Acid Wash etc. _False,CL_0.1_0.2,SL_0.1_0.2,Support is not Carbon_False,Carbon Paper,LSV_5_10,EPC_OVER1,219
10.1088/2053-1583/ac26db,Peoples R China,Nankai Univ,2D MATERIALS,6.861,10/6/2021,3,471,0.006369427,MDP_1_Ru,MDP_2_None,MDP_3_None,MDP_4_None,MDP1PP_100,MDP2PP_0,MDP3PP_0,MDP4PP_0,HTEMP_RTEMP,HTIME_180_360,Hydrothermal Stirring,Hydrothermal Strong Reductant in Liquid_False,Hydrothermal Weak Reductant in Liquid_False,Mixed in Solid or Liquid_False,ATEMP_300_400,ATIME_180_360,Annealing Still/Strring_False,Annealing Atomosphere Inert_False,Annealing Atomosphere Reductive_False,Post-processing Acid Wash etc. _False,CL_0.1_0.2,SL_0.1_0.2,Support is not Carbon_False,Carbon Paper,LSV_5_10,EPC_OVER1,163
10.1088/2053-1583/ac26db,Peoples R China,Nankai Univ,2D MATERIALS,6.861,10/6/2021,3,471,0.006369427,MDP_1_Ru,MDP_2_None,MDP_3_None,MDP_4_None,MDP1PP_100,MDP2PP_0,MDP3PP_0,MDP4PP_0,HTEMP_RTEMP,HTIME_180_360,Hydrothermal Stirring,Hydrothermal Strong Reductant in Liquid_False,Hydrothermal Weak Reductant in Liquid_False,Mixed in Solid or Liquid_False,ATEMP_300_400,ATIME_180_360,Annealing Still/Strring_False,Annealing Atomosphere Inert_False,Annealing Atomosphere Reductive_False,Post-processing Acid Wash etc. _False,CL_0.1_0.2,SL_0.1_0.2,Support is not Carbon_False,Carbon Paper,LSV_5_10,EPC_OVER1,237
10.1002/cssc.201601817,Germany,Max Planck Gesell,CHEMSUSCHEM,9.14,5/9/2017,49,2082,0.023535062,MDP_1_Sn,MDP_2_Ir,MDP_3_Sb,MDP_4_None,MDP1PP_50_75,MDP2PP_30_40,MDP3PP_0_5,MDP4PP_0,HTEMP_250_300,HTIME_60_180,Hydrothermal Stirring,Hydrothermal Strong Reductant in Liquid_False,Hydrothermal Weak Reductant in Liquid_False,Mixed in Solid or Liquid_False,ATEMP_300_400,ATIME_60_120,Annealing Still/Strring_False,Annealing Atomosphere Inert_False,Annealing Atomosphere Reductive_False,Post-processing Acid Wash etc. _False,CL_0.05_0.1,SL_0.1_0.2,Support is not Carbon_True,Glassy Carbon,LSV_5_10,EPC_OVER1,324
10.1002/cssc.201601817,Germany,Max Planck Gesell,CHEMSUSCHEM,9.14,5/9/2017,49,2082,0.023535062,MDP_1_Sn,MDP_2_Ir,MDP_3_Sb,MDP_4_None,MDP1PP_50_75,MDP2PP_30_40,MDP3PP_0_5,MDP4PP_0,HTEMP_250_300,HTIME_60_180,Hydrothermal Stirring,Hydrothermal Strong Reductant in Liquid_False,Hydrothermal Weak Reductant in Liquid_False,Mixed in Solid or Liquid_False,ATEMP_300_400,ATIME_60_120,Annealing Still/Strring_False,Annealing Atomosphere Inert_True,Annealing Atomosphere Reductive_False,Post-processing Acid Wash etc. _False,CL_0.05_0.1,SL_0.1_0.2,Support is not Carbon_True,Glassy Carbon,LSV_5_10,EPC_OVER1,317
10.1002/cssc.201601817,Germany,Max Planck Gesell,CHEMSUSCHEM,9.14,5/9/2017,49,2082,0.023535062,MDP_1_Sn,MDP_2_Ir,MDP_3_Sb,MDP_4_None,MDP1PP_50_75,MDP2PP_30_40,MDP3PP_0_5,MDP4PP_0,HTEMP_250_300,HTIME_60_180,Hydrothermal Stirring,Hydrothermal Strong Reductant in Liquid_False,Hydrothermal Weak Reductant in Liquid_False,Mixed in Solid or Liquid_False,ATEMP_200_300,ATIME_60_120,Annealing Still/Strring_False,Annealing Atomosphere Inert_False,Annealing Atomosphere Reductive_False,Post-processing Acid Wash etc. _False,CL_0.05_0.1,SL_0.1_0.2,Support is not Carbon_True,Glassy Carbon,LSV_5_10,EPC_OVER1,292
10.1002/cssc.201601817,Germany,Max Planck Gesell,CHEMSUSCHEM,9.14,5/9/2017,49,2082,0.023535062,MDP_1_Sn,MDP_2_Ir,MDP_3_Sb,MDP_4_None,MDP1PP_50_75,MDP2PP_30_40,MDP3PP_0_5,MDP4PP_0,HTEMP_250_300,HTIME_60_180,Hydrothermal Stirring,Hydrothermal Strong Reductant in Liquid_False,Hydrothermal Weak Reductant in Liquid_False,Mixed in Solid or Liquid_False,ATEMP_200_300,ATIME_60_120,Annealing Still/Strring_False,Annealing Atomosphere Inert_True,Annealing Atomosphere Reductive_False,Post-processing Acid Wash etc. _False,CL_0.05_0.1,SL_0.1_0.2,Support is not Carbon_True,Glassy Carbon,LSV_5_10,EPC_OVER1,316
10.1002/cssc.201601817,Germany,Max Planck Gesell,CHEMSUSCHEM,9.14,5/9/2017,49,2082,0.023535062,MDP_1_Sn,MDP_2_Ir,MDP_3_Sb,MDP_4_None,MDP1PP_50_75,MDP2PP_30_40,MDP3PP_0_5,MDP4PP_0,HTEMP_250_300,HTIME_60_180,Hydrothermal Stirring,Hydrothermal Strong Reductant in Liquid_False,Hydrothermal Weak Reductant in Liquid_False,Mixed in Solid or Liquid_False,ATEMP_RT,ATIME_0,Annealing Still/Strring_False,Annealing Atomosphere Inert_True,Annealing Atomosphere Reductive_False,Post-processing Acid Wash etc. _False,CL_0.05_0.1,SL_0.1_0.2,Support is not Carbon_True,Glassy Carbon,LSV_5_10,EPC_OVER1,291
10.1016/j.nanoen.2018.11.023,Peoples R China,Soochow Univ,NANO ENERGY,19.069,1/25/2019,95,1456,0.065247253,MDP_1_Ag,MDP_2_Ir,MDP_3_None,MDP_4_None,MDP1PP_50_75,MDP2PP_30_40,MDP3PP_0,MDP4PP_0,HTEMP_200_250,HTIME_180_360,Hydrothermal Stirring,Hydrothermal Strong Reductant in Liquid_False,Hydrothermal Weak Reductant in Liquid_True,Mixed in Solid or Liquid_False,ATEMP_300_400,ATIME_120_180,Annealing Still/Strring_False,Annealing Atomosphere Inert_False,Annealing Atomosphere Reductive_False,Post-processing Acid Wash etc._True,CL_0.05,SL_0.1_0.2,Support is not Carbon_False,Glassy Carbon,LSV_5_10,EPC_OVER1,285
10.1021/acscatal.0c04117,Portugal,Int Iberian Nanotechnol Lab INL,ACS CATALYSIS,13.7,4/3/2021,33,657,0.050228311,MDP_1_Ir,MDP_2_Ru,MDP_3_Co,MDP_4_None,MDP1PP_25_50,MDP2PP_40_51,MDP3PP_5_15,MDP4PP_0,HTEMP_150_200,HTIME_0_60,Hydrothermal Stirring,Hydrothermal Strong Reductant in Liquid_False,Hydrothermal Weak Reductant in Liquid_False,Mixed in Solid or Liquid_False,ATEMP_600_800,ATIME_0_60,Annealing Still/Strring_False,Annealing Atomosphere Inert_True,Annealing Atomosphere Reductive_False,Post-processing Acid Wash etc. _False,CL_0.05_0.1,SL_0.1_0.2,Support is not Carbon_False,Glassy Carbon,LSV_5_10,EPC_OVER1,266
10.1002/anie.201907017,Australia,Univ Wollongong,ANGEWANDTE CHEMIE-INTERNATIONAL EDITION,16.823,8/27/2019,131,1242,0.10547504,MDP_1_Ir,MDP_2_None,MDP_3_None,MDP_4_None,MDP1PP_100,MDP2PP_0,MDP3PP_0,MDP4PP_0,HTEMP_150_200,HTIME_180_360,Hydrothermal Still,Hydrothermal Strong Reductant in Liquid_False,Hydrothermal Weak Reductant in Liquid_False,Mixed in Solid or Liquid_False,ATEMP_300_400,ATIME_120_180,Annealing Still/Strring_False,Annealing Atomosphere Inert_False,Annealing Atomosphere Reductive_False,Post-processing Acid Wash etc. _False,CL_0.05_0.1,SL_0.1_0.2,Support is not Carbon_False,Glassy Carbon,LSV_5_10,EPC_OVER1,276
10.1002/cctc.202201039,Peoples R China,Shandong Univ Sci & Technol,CHEMCATCHEM,5.501,11/9/2022,0,72,0,MDP_1_F,MDP_2_Ti,MDP_3_Ir,MDP_4_None,MDP1PP_75_100,MDP2PP_10_20,MDP3PP_5_15,MDP4PP_0,HTEMP_150_200,HTIME_180_360,Hydrothermal Stirring,Hydrothermal Strong Reductant in Liquid_False,Hydrothermal Weak Reductant in Liquid_True,Mixed in Solid or Liquid_False,ATEMP_RT,ATIME_0,Annealing Still/Strring_False,Annealing Atomosphere Inert_False,Annealing Atomosphere Reductive_False,Post-processing Acid Wash etc. _False,CL_0.1_0.2,SL_0.1_0.2,Support is not Carbon_True,Glassy Carbon,LSV_5_10,EPC_OVER1,316
10.1002/cctc.202201039,Peoples R China,Shandong Univ Sci & Technol,CHEMCATCHEM,5.501,11/9/2022,0,72,0,MDP_1_F,MDP_2_Ti,MDP_3_Ir,MDP_4_None,MDP1PP_75_100,MDP2PP_0_10,MDP3PP_5_15,MDP4PP_0,HTEMP_150_200,HTIME_180_360,Hydrothermal Stirring,Hydrothermal Strong Reductant in Liquid_False,Hydrothermal Weak Reductant in Liquid_True,Mixed in Solid or Liquid_False,ATEMP_RT,ATIME_0,Annealing Still/Strring_False,Annealing Atomosphere Inert_False,Annealing Atomosphere Reductive_False,Post-processing Acid Wash etc. _False,CL_0.1_0.2,SL_0.1_0.2,Support is not Carbon_True,Glassy Carbon,LSV_5_10,EPC_OVER1,272
10.1002/cctc.202201039,Peoples R China,Shandong Univ Sci & Technol,CHEMCATCHEM,5.501,11/9/2022,0,72,0,MDP_1_F,MDP_2_Ti,MDP_3_Ir,MDP_4_None,MDP1PP_75_100,MDP2PP_0_10,MDP3PP_0_5,MDP4PP_0,HTEMP_150_200,HTIME_180_360,Hydrothermal Stirring,Hydrothermal Strong Reductant in Liquid_False,Hydrothermal Weak Reductant in Liquid_True,Mixed in Solid or Liquid_False,ATEMP_RT,ATIME_0,Annealing Still/Strring_False,Annealing Atomosphere Inert_False,Annealing Atomosphere Reductive_False,Post-processing Acid Wash etc. _False,CL_0.1_0.2,SL_0.1_0.2,Support is not Carbon_True,Glassy Carbon,LSV_5_10,EPC_OVER1,280
10.1002/cctc.202201039,Peoples R China,Shandong Univ Sci & Technol,CHEMCATCHEM,5.501,11/9/2022,0,72,0,MDP_1_F,MDP_2_Ti,MDP_3_Ir,MDP_4_None,MDP1PP_75_100,MDP2PP_0_10,MDP3PP_0_5,MDP4PP_0,HTEMP_150_200,HTIME_180_360,Hydrothermal Stirring,Hydrothermal Strong Reductant in Liquid_False,Hydrothermal Weak Reductant in Liquid_True,Mixed in Solid or Liquid_False,ATEMP_RT,ATIME_0,Annealing Still/Strring_False,Annealing Atomosphere Inert_False,Annealing Atomosphere Reductive_False,Post-processing Acid Wash etc. _False,CL_0.1_0.2,SL_0.1_0.2,Support is not Carbon_True,Glassy Carbon,LSV_5_10,EPC_OVER1,293
10.1088/1674-1056/ac70b1,Peoples R China,Soochow Univ,CHINESE PHYSICS B,1.652,11/27/2022,0,54,0,MDP_1_Ti,MDP_2_Ir,MDP_3_None,MDP_4_None,MDP1PP_50_75,MDP2PP_30_40,MDP3PP_0,MDP4PP_0,HTEMP_150_200,HTIME_180_360,Hydrothermal Stirring,Hydrothermal Strong Reductant in Liquid_False,Hydrothermal Weak Reductant in Liquid_True,Mixed in Solid or Liquid_False,ATEMP_RT,ATIME_0,Annealing Still/Strring_False,Annealing Atomosphere Inert_False,Annealing Atomosphere Reductive_False,Post-processing Acid Wash etc. _False,CL_0.1_0.2,SL_0.1_0.2,Support is not Carbon_True,Glassy Carbon,LSV_5_10,EPC_OVER1,324
10.1021/acsami.8b14172,Peoples R China,Chinese Acad Sci,ACS APPLIED MATERIALS & INTERFACES,10.383,12/28/2018,62,1484,0.041778976,MDP_1_Ti,MDP_2_Ir,MDP_3_None,MDP_4_None,MDP1PP_50_75,MDP2PP_40_51,MDP3PP_0,MDP4PP_0,HTEMP_150_200,HTIME_180_360,Hydrothermal Stirring,Hydrothermal Strong Reductant in Liquid_False,Hydrothermal Weak Reductant in Liquid_True,Mixed in Solid or Liquid_False,ATEMP_RT,ATIME_0,Annealing Still/Strring_False,Annealing Atomosphere Inert_False,Annealing Atomosphere Reductive_False,Post-processing Acid Wash etc. _False,CL_0.2_0.3,SL_0.1_0.2,Support is not Carbon_True,Glassy Carbon,LSV_5_10,EPC_OVER1,270
10.1021/acsami.8b14172,Peoples R China,Chinese Acad Sci,ACS APPLIED MATERIALS & INTERFACES,10.383,12/28/2018,62,1484,0.041778976,MDP_1_Ti,MDP_2_Ir,MDP_3_None,MDP_4_None,MDP1PP_50_75,MDP2PP_30_40,MDP3PP_0,MDP4PP_0,HTEMP_150_200,HTIME_180_360,Hydrothermal Stirring,Hydrothermal Strong Reductant in Liquid_False,Hydrothermal Weak Reductant in Liquid_True,Mixed in Solid or Liquid_False,ATEMP_RT,ATIME_0,Annealing Still/Strring_False,Annealing Atomosphere Inert_False,Annealing Atomosphere Reductive_False,Post-processing Acid Wash etc. _False,CL_0.1_0.2,SL_0.1_0.2,Support is not Carbon_True,Glassy Carbon,LSV_5_10,EPC_OVER1,275
10.1021/acsami.8b11970,Peoples R China,Anqing Normal Univ,ACS APPLIED MATERIALS & INTERFACES,10.383,12/28/2018,49,1484,0.033018868,MDP_1_Ir,MDP_2_None,MDP_3_None,MDP_4_None,MDP1PP_100,MDP2PP_0,MDP3PP_0,MDP4PP_0,HTEMP_200_250,HTIME_720_1440,Hydrothermal Still,Hydrothermal Strong Reductant in Liquid_False,Hydrothermal Weak Reductant in Liquid_False,Mixed in Solid or Liquid_False,ATEMP_RT,ATIME_0,Annealing Still/Strring_False,Annealing Atomosphere Inert_False,Annealing Atomosphere Reductive_False,Post-processing Acid Wash etc. _False,CL_0.05,SL_0.1_0.2,Support is not Carbon_True,Glassy Carbon,LSV_5_10,EPC_OVER1,297
10.1016/j.electacta.2020.137710,Peoples R China,Chinese Acad Sci,ELECTROCHEMICA ACTA,7.336,3/27/2021,4,664,0.006024096,MDP_1_Ir,MDP_2_None,MDP_3_None,MDP_4_None,MDP1PP_100,MDP2PP_0,MDP3PP_0,MDP4PP_0,HTEMP_150_200,HTIME_180_360,Hydrothermal Still,Hydrothermal Strong Reductant in Liquid_False,Hydrothermal Weak Reductant in Liquid_True,Mixed in Solid or Liquid_False,ATEMP_RT,ATIME_0,Annealing Still/Strring_False,Annealing Atomosphere Inert_False,Annealing Atomosphere Reductive_False,Post-processing Acid Wash etc. _False,CL_0.05,SL_0.1_0.2,Support is not Carbon_False,Glassy Carbon,LSV_5_10,EPC_OVER1,265
10.1021/acsami.8b11970,Peoples R China,Anqing Normal Univ,ACS APPLIED MATERIALS & INTERFACES,10.383,12/28/2018,49,1484,0.033018868,MDP_1_Ir,MDP_2_None,MDP_3_None,MDP_4_None,MDP1PP_100,MDP2PP_0,MDP3PP_0,MDP4PP_0,HTEMP_200_250,HTIME_720_1440,Hydrothermal Still,Hydrothermal Strong Reductant in Liquid_False,Hydrothermal Weak Reductant in Liquid_False,Mixed in Solid or Liquid_False,ATEMP_RT,ATIME_0,Annealing Still/Strring_False,Annealing Atomosphere Inert_False,Annealing Atomosphere Reductive_False,Post-processing Acid Wash etc. _False,CL_0.05,SL_0.1_0.2,Support is not Carbon_True,Glassy Carbon,LSV_5_10,EPC_OVER1,301
10.1021/acsami.8b11970,Peoples R China,Anqing Normal Univ,ACS APPLIED MATERIALS & INTERFACES,10.383,12/28/2018,49,1484,0.033018868,MDP_1_Ir,MDP_2_None,MDP_3_None,MDP_4_None,MDP1PP_100,MDP2PP_0,MDP3PP_0,MDP4PP_0,HTEMP_200_250,HTIME_720_1440,Hydrothermal Still,Hydrothermal Strong Reductant in Liquid_False,Hydrothermal Weak Reductant in Liquid_False,Mixed in Solid or Liquid_False,ATEMP_RT,ATIME_0,Annealing Still/Strring_False,Annealing Atomosphere Inert_False,Annealing Atomosphere Reductive_False,Post-processing Acid Wash etc. _False,CL_0.05,SL_0.1_0.2,Support is not Carbon_False,Glassy Carbon,LSV_5_10,EPC_OVER1,328
10.1021/acsami.8b11970,Peoples R China,Anqing Normal Univ,ACS APPLIED MATERIALS & INTERFACES,10.383,12/28/2018,49,1484,0.033018868,MDP_1_Ir,MDP_2_None,MDP_3_None,MDP_4_None,MDP1PP_100,MDP2PP_0,MDP3PP_0,MDP4PP_0,HTEMP_200_250,HTIME_720_1440,Hydrothermal Still,Hydrothermal Strong Reductant in Liquid_False,Hydrothermal Weak Reductant in Liquid_False,Mixed in Solid or Liquid_False,ATEMP_RT,ATIME_0,Annealing Still/Strring_False,Annealing Atomosphere Inert_False,Annealing Atomosphere Reductive_False,Post-processing Acid Wash etc. _False,CL_0.05,SL_0.1_0.2,Support is not Carbon_True,Glassy Carbon,LSV_5_10,EPC_OVER1,286
10.1021/acsami.8b11970,Peoples R China,Anqing Normal Univ,ACS APPLIED MATERIALS & INTERFACES,10.383,12/28/2018,49,1484,0.033018868,MDP_1_Ir,MDP_2_None,MDP_3_None,MDP_4_None,MDP1PP_100,MDP2PP_0,MDP3PP_0,MDP4PP_0,HTEMP_200_250,HTIME_720_1440,Hydrothermal Still,Hydrothermal Strong Reductant in Liquid_False,Hydrothermal Weak Reductant in Liquid_False,Mixed in Solid or Liquid_False,ATEMP_RT,ATIME_0,Annealing Still/Strring_False,Annealing Atomosphere Inert_False,Annealing Atomosphere Reductive_False,Post-processing Acid Wash etc. _False,CL_0.05,SL_0.1_0.2,Support is not Carbon_True,Glassy Carbon,LSV_5_10,EPC_OVER1,318
10.1021/acsami.8b11970,Peoples R China,Anqing Normal Univ,ACS APPLIED MATERIALS & INTERFACES,10.383,12/28/2018,49,1484,0.033018868,MDP_1_Ir,MDP_2_None,MDP_3_None,MDP_4_None,MDP1PP_100,MDP2PP_0,MDP3PP_0,MDP4PP_0,HTEMP_200_250,HTIME_720_1440,Hydrothermal Still,Hydrothermal Strong Reductant in Liquid_False,Hydrothermal Weak Reductant in Liquid_False,Mixed in Solid or Liquid_False,ATEMP_RT,ATIME_0,Annealing Still/Strring_False,Annealing Atomosphere Inert_False,Annealing Atomosphere Reductive_False,Post-processing Acid Wash etc. _False,CL_0.05,SL_0.1_0.2,Support is not Carbon_True,Glassy Carbon,LSV_5_10,EPC_OVER1,279
10.1016/j.nanoen.2021.105909,Peoples R China,Soochow Univ,NANO ENERGY,19.069,5/23/2021,26,607,0.042833608,MDP_1_Ru,MDP_2_Fe,MDP_3_None,MDP_4_None,MDP1PP_50_75,MDP2PP_40_51,MDP3PP_0,MDP4PP_0,HTEMP_150_200,HTIME_360_720,Hydrothermal Still,Hydrothermal Strong Reductant in Liquid_False,Hydrothermal Weak Reductant in Liquid_True,Mixed in Solid or Liquid_True,ATEMP_200_300,ATIME_60_120,Annealing Still/Strring_False,Annealing Atomosphere Inert_False,Annealing Atomosphere Reductive_False,Post-processing Acid Wash etc. _False,CL_0.1_0.2,SL_0.1_0.2,Support is not Carbon_False,Glassy Carbon,LSV_5_10,EPC_OVER1,249
10.1016/j.nanoen.2021.105909,Peoples R China,Soochow Univ,NANO ENERGY,19.069,5/23/2021,26,607,0.042833608,MDP_1_Ru,MDP_2_Fe,MDP_3_None,MDP_4_None,MDP1PP_50_75,MDP2PP_40_51,MDP3PP_0,MDP4PP_0,HTEMP_150_200,HTIME_180_360,Hydrothermal Still,Hydrothermal Strong Reductant in Liquid_False,Hydrothermal Weak Reductant in Liquid_True,Mixed in Solid or Liquid_True,ATEMP_200_300,ATIME_60_120,Annealing Still/Strring_False,Annealing Atomosphere Inert_False,Annealing Atomosphere Reductive_False,Post-processing Acid Wash etc. _False,CL_0.1_0.2,SL_0.1_0.2,Support is not Carbon_False,Glassy Carbon,LSV_5_10,EPC_OVER1,236
10.1002/anie.201907017,Australia,Univ Wollongong,ANGEWANDTE CHEMIE-INTERNATIONAL EDITION,16.823,8/27/2019,131,1242,0.10547504,MDP_1_Ir,MDP_2_None,MDP_3_None,MDP_4_None,MDP1PP_100,MDP2PP_0,MDP3PP_0,MDP4PP_0,HTEMP_150_200,HTIME_180_360,Hydrothermal Still,Hydrothermal Strong Reductant in Liquid_False,Hydrothermal Weak Reductant in Liquid_False,Mixed in Solid or Liquid_False,ATEMP_300_400,ATIME_120_180,Annealing Still/Strring_False,Annealing Atomosphere Inert_False,Annealing Atomosphere Reductive_False,Post-processing Acid Wash etc. _False,CL_0.1_0.2,SL_0.1_0.2,Support is not Carbon_False,Glassy Carbon,LSV_5_10,EPC_OVER1,281
10.1016/j.apsusc.2021.150478,Peoples R China,Chongqing Jiaotong Univ,APPLIED SURFACE SCIENCE,7.392,7/28/2021,5,541,0.009242144,MDP_1_Co,MDP_2_Ru,MDP_3_None,MDP_4_None,MDP1PP_50_75,MDP2PP_40_51,MDP3PP_0,MDP4PP_0,HTEMP_RTEMP,HTIME_1440_2880,Hydrothermal Still,Hydrothermal Strong Reductant in Liquid_False,Hydrothermal Weak Reductant in Liquid_False,Mixed in Solid or Liquid_False,ATEMP_300_400,ATIME_120_180,Annealing Still/Strring_False,Annealing Atomosphere Inert_False,Annealing Atomosphere Reductive_False,Post-processing Acid Wash etc. _False,CL_0.3_0.6,SL_0_0.1,Support is not Carbon_False,Glassy Carbon,LSV_5_10,EPC_OVER1,252
10.1016/j.apsusc.2021.150478,Peoples R China,Chongqing Jiaotong Univ,APPLIED SURFACE SCIENCE,7.392,7/28/2021,5,541,0.009242144,MDP_1_Co,MDP_2_Ru,MDP_3_None,MDP_4_None,MDP1PP_50_75,MDP2PP_30_40,MDP3PP_0,MDP4PP_0,HTEMP_RTEMP,HTIME_1440_2880,Hydrothermal Still,Hydrothermal Strong Reductant in Liquid_False,Hydrothermal Weak Reductant in Liquid_False,Mixed in Solid or Liquid_False,ATEMP_300_400,ATIME_120_180,Annealing Still/Strring_False,Annealing Atomosphere Inert_False,Annealing Atomosphere Reductive_False,Post-processing Acid Wash etc. _False,CL_0.3_0.6,SL_0_0.1,Support is not Carbon_False,Glassy Carbon,LSV_5_10,EPC_OVER1,228
10.1016/j.apsusc.2021.150478,Peoples R China,Chongqing Jiaotong Univ,APPLIED SURFACE SCIENCE,7.392,7/28/2021,5,541,0.009242144,MDP_1_Co,MDP_2_Ru,MDP_3_None,MDP_4_None,MDP1PP_50_75,MDP2PP_30_40,MDP3PP_0,MDP4PP_0,HTEMP_RTEMP,HTIME_1440_2880,Hydrothermal Still,Hydrothermal Strong Reductant in Liquid_False,Hydrothermal Weak Reductant in Liquid_False,Mixed in Solid or Liquid_False,ATEMP_300_400,ATIME_120_180,Annealing Still/Strring_False,Annealing Atomosphere Inert_False,Annealing Atomosphere Reductive_False,Post-processing Acid Wash etc. _False,CL_0.3_0.6,SL_0_0.1,Support is not Carbon_False,Glassy Carbon,LSV_5_10,EPC_OVER1,232
10.1016/j.apsusc.2021.150478,Peoples R China,Chongqing Jiaotong Univ,APPLIED SURFACE SCIENCE,7.392,7/28/2021,5,541,0.009242144,MDP_1_Co,MDP_2_Ru,MDP_3_None,MDP_4_None,MDP1PP_50_75,MDP2PP_20_30,MDP3PP_0,MDP4PP_0,HTEMP_RTEMP,HTIME_1440_2880,Hydrothermal Still,Hydrothermal Strong Reductant in Liquid_False,Hydrothermal Weak Reductant in Liquid_False,Mixed in Solid or Liquid_False,ATEMP_300_400,ATIME_120_180,Annealing Still/Strring_False,Annealing Atomosphere Inert_False,Annealing Atomosphere Reductive_False,Post-processing Acid Wash etc. _False,CL_0.3_0.6,SL_0_0.1,Support is not Carbon_False,Glassy Carbon,LSV_5_10,EPC_OVER1,239
10.1016/j.apsusc.2021.150478,Peoples R China,Chongqing Jiaotong Univ,APPLIED SURFACE SCIENCE,7.392,7/28/2021,5,541,0.009242144,MDP_1_Co,MDP_2_Ru,MDP_3_None,MDP_4_None,MDP1PP_50_75,MDP2PP_20_30,MDP3PP_0,MDP4PP_0,HTEMP_RTEMP,HTIME_1440_2880,Hydrothermal Still,Hydrothermal Strong Reductant in Liquid_False,Hydrothermal Weak Reductant in Liquid_False,Mixed in Solid or Liquid_False,ATEMP_300_400,ATIME_120_180,Annealing Still/Strring_False,Annealing Atomosphere Inert_False,Annealing Atomosphere Reductive_False,Post-processing Acid Wash etc. _False,CL_0.3_0.6,SL_0_0.1,Support is not Carbon_False,Glassy Carbon,LSV_5_10,EPC_OVER1,281
10.1021/acscatal.0c04117,Portugal,Int Iberian Nanotechnol Lab INL,ACS CATALYSIS,13.7,4/3/2021,33,657,0.050228311,MDP_1_Ir,MDP_2_Ru,MDP_3_Co,MDP_4_None,MDP1PP_25_50,MDP2PP_40_51,MDP3PP_5_15,MDP4PP_0,HTEMP_150_200,HTIME_0_60,Hydrothermal Stirring,Hydrothermal Strong Reductant in Liquid_False,Hydrothermal Weak Reductant in Liquid_False,Mixed in Solid or Liquid_False,ATEMP_500_600,ATIME_0_60,Annealing Still/Strring_False,Annealing Atomosphere Inert_True,Annealing Atomosphere Reductive_False,Post-processing Acid Wash etc. _False,CL_0.05_0.1,SL_0_0.1,Support is not Carbon_False,Glassy Carbon,LSV_5_10,EPC_OVER1,225
10.1093/nsr/nwaa058,Peoples R China,Soochow Univ,NATIONAL SCIENCE REVIEW,23.178,10/9/2020,30,833,0.036014406,MDP_1_Ir,MDP_2_None,MDP_3_None,MDP_4_None,MDP1PP_100,MDP2PP_0,MDP3PP_0,MDP4PP_0,HTEMP_100_150,HTIME_180_360,Hydrothermal Still,Hydrothermal Strong Reductant in Liquid_False,Hydrothermal Weak Reductant in Liquid_True,Mixed in Solid or Liquid_False,ATEMP_RT,ATIME_0,Annealing Still/Strring_False,Annealing Atomosphere Inert_False,Annealing Atomosphere Reductive_False,Post-processing Acid Wash etc. _False,CL_0.05,SL_0_0.1,Support is not Carbon_False,Glassy Carbon,LSV_5_10,EPC_OVER1,328
10.1039/C5CP05296C,Germany,German Aerosp Ctr,PHYSICAL CHEMISTRY CHEMICAL PHYSICS,3.945,2/14/2016,37,2532,0.014612954,MDP_1_Ti,MDP_2_Ir,MDP_3_None,MDP_4_None,MDP1PP_75_100,MDP2PP_10_20,MDP3PP_0,MDP4PP_0,HTEMP_RTEMP,HTIME_180_360,Hydrothermal Stirring,Hydrothermal Strong Reductant in Liquid_True,Hydrothermal Weak Reductant in Liquid_False,Mixed in Solid or Liquid_False,ATEMP_RT,ATIME_0,Annealing Still/Strring_False,Annealing Atomosphere Inert_True,Annealing Atomosphere Reductive_False,Post-processing Acid Wash etc. _False,CL_0.05,SL_0_0.1,Support is not Carbon_True,Glassy Carbon,LSV_5_10,EPC_OVER1,345
10.1016/j.jallcom.2022.163787,Peoples R China,Chongqing Jiaotong Univ,JOURNAL OF ALLOYS AND COMPOUNDS,6.371,2/10/2022,5,344,0.014534884,MDP_1_Ru,MDP_2_None,MDP_3_None,MDP_4_None,MDP1PP_100,MDP2PP_0,MDP3PP_0,MDP4PP_0,HTEMP_RTEMP,HTIME_180_360,Hydrothermal Stirring,Hydrothermal Strong Reductant in Liquid_False,Hydrothermal Weak Reductant in Liquid_False,Mixed in Solid or Liquid_True,ATEMP_600_800,ATIME_120_180,Annealing Still/Strring_False,Annealing Atomosphere Inert_True,Annealing Atomosphere Reductive_False,Post-processing Acid Wash etc. _False,CL_0.2_0.3,SL_0_0.1,Support is not Carbon_False,Glassy Carbon,LSV_5_10,EPC_OVER1,176
10.1016/j.ijhydene.2022.02.065,Peoples R China,Southern Univ Sci & Technol,INTERNATIONAL JOURNAL OF HYDROGEN ENERGY,7.139,5/11/2022,3,254,0.011811024,MDP_1_Pt,MDP_2_Ir,MDP_3_None,MDP_4_None,MDP1PP_50_75,MDP2PP_30_40,MDP3PP_0,MDP4PP_0,HTEMP_150_200,HTIME_180_360,Hydrothermal Still,Hydrothermal Strong Reductant in Liquid_False,Hydrothermal Weak Reductant in Liquid_True,Mixed in Solid or Liquid_False,ATEMP_25_200,ATIME_180_360,Annealing Still/Strring_False,Annealing Atomosphere Inert_False,Annealing Atomosphere Reductive_False,Post-processing Acid Wash etc. _False,CL_0.05_0.1,SL_0_0.1,Support is not Carbon_False,Glassy Carbon,LSV_5_10,EPC_OVER1,332
10.1021/acsami.8b14172,Peoples R China,Chinese Acad Sci,ACS APPLIED MATERIALS & INTERFACES,10.383,12/28/2018,62,1484,0.041778976,MDP_1_Ti,MDP_2_Ir,MDP_3_None,MDP_4_None,MDP1PP_50_75,MDP2PP_30_40,MDP3PP_0,MDP4PP_0,HTEMP_150_200,HTIME_180_360,Hydrothermal Stirring,Hydrothermal Strong Reductant in Liquid_False,Hydrothermal Weak Reductant in Liquid_True,Mixed in Solid or Liquid_False,ATEMP_RT,ATIME_0,Annealing Still/Strring_False,Annealing Atomosphere Inert_False,Annealing Atomosphere Reductive_False,Post-processing Acid Wash etc. _False,CL_0.1_0.2,SL_0_0.1,Support is not Carbon_True,Glassy Carbon,LSV_5_10,EPC_OVER1,285
10.1002/anie.202202519,Peoples R China,Harbin Inst Technol,ANGEWANDTE CHEMIE-INTERNATIONAL EDITION,16.823,3/31/2022,8,295,0.027118644,MDP_1_W,MDP_2_Ru,MDP_3_None,MDP_4_None,MDP1PP_75_100,MDP2PP_10_20,MDP3PP_0,MDP4PP_0,HTEMP_50_100,HTIME_60_180,Hydrothermal Stirring,Hydrothermal Strong Reductant in Liquid_False,Hydrothermal Weak Reductant in Liquid_False,Mixed in Solid or Liquid_False,ATEMP_600_800,ATIME_360_720,Annealing Still/Strring_False,Annealing Atomosphere Inert_True,Annealing Atomosphere Reductive_False,Post-processing Acid Wash etc. _False,CL_0.05,SL_0_0.1,Support is not Carbon_True,Glassy Carbon,LSV_5_10,EPC_OVER1,324
10.1021/acscatal.2c00859,Peoples R China,Huaqiao Univ,ACS CATALYSIS,13.7,6/29/2022,4,205,0.019512195,MDP_1_Ir,MDP_2_Pd,MDP_3_Pt,MDP_4_None,MDP1PP_50_75,MDP2PP_10_20,MDP3PP_15_25,MDP4PP_0,HTEMP_150_200,HTIME_60_180,Hydrothermal Stirring,Hydrothermal Strong Reductant in Liquid_False,Hydrothermal Weak Reductant in Liquid_True,Mixed in Solid or Liquid_False,ATEMP_RT,ATIME_0,Annealing Still/Strring_False,Annealing Atomosphere Inert_False,Annealing Atomosphere Reductive_False,Post-processing Acid Wash etc. _False,CL_0.05,SL_0_0.1,Support is not Carbon_False,Glassy Carbon,LSV_5_10,EPC_OVER1,275
10.1039/D0NR06601J,Peoples R China,Guangxi Univ,NANOSCALE,8.307,1/5/2021,10,745,0.013422819,MDP_1_Co,MDP_2_Ir,MDP_3_None,MDP_4_None,MDP1PP_75_100,MDP2PP_20_30,MDP3PP_0,MDP4PP_0,HTEMP_RTEMP,HTIME_0_60,Hydrothermal Stirring,Hydrothermal Strong Reductant in Liquid_True,Hydrothermal Weak Reductant in Liquid_False,Mixed in Solid or Liquid_False,ATEMP_RT,ATIME_0,Annealing Still/Strring_False,Annealing Atomosphere Inert_False,Annealing Atomosphere Reductive_False,Post-processing Acid Wash etc._True,CL_0.05_0.1,SL_0_0.1,Support is not Carbon_False,Glassy Carbon,LSV_5_10,EPC_OVER1,255
