Repository: ruiding-uchicago/DASH

This is the Machine Learning Databases and Script folder.
All scripts and data files are created by Dr. Rui Ding first author of research work:
<Leveraging Data Mining, Active Learning, and Domain Adaptation in a Multi-Stage, Machine Learning-Driven Approach for the Efficient Discovery of Advanced Acidic Oxygen Evolution Electrocatalysts>
https://arxiv.org/abs/2407.04877z
Please check the original paper for more details and the discussion.
Also, please cite if use the code in whole or in part.

File: Machine Learning Databases and Script/Unsupervised Data Mining/Apriori associate rule mining/Activity/OER_activity.csv (part 9 of 29)
DOI,Country,Facility,Journal,Impact Factor,Published Date,Cited Times,Number of days until 01/20/2023,Average cited times per day,Metal_Dopant_1,Metal_Dopant_2,Metal_Dopant_3,Metal_Dopant_4,Metal_Dopant_1 Proportion in Precursor ,Metal_Dopant_2 Proportion in Precursor ,Metal_Dopant_3 Proportion in Precursor ,Metal_Dopant_4 Proportion in Precursor ,Hydrothermal Temperature (Celcius degree),Hydrothermal Time (min),Hydrothermal Still/Strring (0/1),Hydrothermal Strong Reductant in Liquid (0/1),Hydrothermal Weak Reductant in Liquid (0/1),Mixed in Solid or Liquid (0/1),Annealing Temperature (Celcius Degree),Annealing Time (min),Annealing Still/Strring (0/1),Annealing Atomosphere Inert (0/1),Annealing Atomosphere Reductive (0/1),Post-processing Acid Wash etc. (0/1),Catalyst Loading (mg cm -2),Support Material Loading (mg cm -2),Support is not Carbon (0/1),Electrode Type_Glassy Carbon/Carbon Paper or Ti Mesh (0/1),LSV Scanning Speed (mV s-1),Electrolyte Proton Concentration (M),Overpotential (mV @10 mA cm-2)
10.1021/acscatal.0c04117,Portugal,Int Iberian Nanotechnol Lab INL,ACS CATALYSIS,13.7,4/3/2021,33,657,0.050228311,MDP_1_Ir,MDP_2_Ru,MDP_3_None,MDP_4_None,MDP1PP_50_75,MDP2PP_40_51,MDP3PP_0,MDP4PP_0,HTEMP_150_200,HTIME_0_60,Hydrothermal Stirring,Hydrothermal Strong Reductant in Liquid_False,Hydrothermal Weak Reductant in Liquid_False,Mixed in Solid or Liquid_False,ATEMP_500_600,ATIME_0_60,Annealing Still/Strring_False,Annealing Atomosphere Inert_True,Annealing Atomosphere Reductive_False,Post-processing Acid Wash etc. _False,CL_0.05_0.1,SL_0_0.1,Support is not Carbon_False,Glassy Carbon,LSV_5_10,EPC_OVER1,281
10.1016/j.cej.2021.130762,Peoples R China,Tongji Univ,CHEMICAL ENGINEERING JOURNAL,16.744,11/12/2021,14,434,0.032258065,MDP_1_Ni,MDP_2_Ru,MDP_3_None,MDP_4_None,MDP1PP_50_75,MDP2PP_30_40,MDP3PP_0,MDP4PP_0,HTEMP_50_100,HTIME_360_720,Hydrothermal Stirring,Hydrothermal Strong Reductant in Liquid_False,Hydrothermal Weak Reductant in Liquid_False,Mixed in Solid or Liquid_False,ATEMP_400_500,ATIME_180_360,Annealing Still/Strring_False,Annealing Atomosphere Inert_True,Annealing Atomosphere Reductive_False,Post-processing Acid Wash etc. _False,CL_0.2_0.3,SL_0_0.1,Support is not Carbon_False,Glassy Carbon,LSV_5_10,EPC_OVER1,286
10.1002/cssc.201601817,Germany,Max Planck Gesell,CHEMSUSCHEM,9.14,5/9/2017,49,2082,0.023535062,MDP_1_Sn,MDP_2_Ir,MDP_3_Sb,MDP_4_None,MDP1PP_50_75,MDP2PP_30_40,MDP3PP_0_5,MDP4PP_0,HTEMP_250_300,HTIME_60_180,Hydrothermal Stirring,Hydrothermal Strong Reductant in Liquid_False,Hydrothermal Weak Reductant in Liquid_False,Mixed in Solid or Liquid_False,ATEMP_300_400,ATIME_60_120,Annealing Still/Strring_False,Annealing Atomosphere Inert_False,Annealing Atomosphere Reductive_False,Post-processing Acid Wash etc. _False,CL_0.05,SL_0_0.1,Support is not Carbon_True,Glassy Carbon,LSV_5_10,EPC_OVER1,342
10.1002/cssc.201601817,Germany,Max Planck Gesell,CHEMSUSCHEM,9.14,5/9/2017,49,2082,0.023535062,MDP_1_Sn,MDP_2_Ir,MDP_3_Sb,MDP_4_None,MDP1PP_50_75,MDP2PP_30_40,MDP3PP_0_5,MDP4PP_0,HTEMP_250_300,HTIME_60_180,Hydrothermal Stirring,Hydrothermal Strong Reductant in Liquid_False,Hydrothermal Weak Reductant in Liquid_False,Mixed in Solid or Liquid_False,ATEMP_300_400,ATIME_60_120,Annealing Still/Strring_False,Annealing Atomosphere Inert_True,Annealing Atomosphere Reductive_False,Post-processing Acid Wash etc. _False,CL_0.05,SL_0_0.1,Support is not Carbon_True,Glassy Carbon,LSV_5_10,EPC_OVER1,342
10.1002/cssc.201601817,Germany,Max Planck Gesell,CHEMSUSCHEM,9.14,5/9/2017,49,2082,0.023535062,MDP_1_Sn,MDP_2_Ir,MDP_3_Sb,MDP_4_None,MDP1PP_50_75,MDP2PP_30_40,MDP3PP_0_5,MDP4PP_0,HTEMP_250_300,HTIME_60_180,Hydrothermal Stirring,Hydrothermal Strong Reductant in Liquid_False,Hydrothermal Weak Reductant in Liquid_False,Mixed in Solid or Liquid_False,ATEMP_200_300,ATIME_60_120,Annealing Still/Strring_False,Annealing Atomosphere Inert_False,Annealing Atomosphere Reductive_False,Post-processing Acid Wash etc. _False,CL_0.05,SL_0_0.1,Support is not Carbon_True,Glassy Carbon,LSV_5_10,EPC_OVER1,315
10.1002/cssc.201601817,Germany,Max Planck Gesell,CHEMSUSCHEM,9.14,5/9/2017,49,2082,0.023535062,MDP_1_Sn,MDP_2_Ir,MDP_3_Sb,MDP_4_None,MDP1PP_50_75,MDP2PP_30_40,MDP3PP_0_5,MDP4PP_0,HTEMP_250_300,HTIME_60_180,Hydrothermal Stirring,Hydrothermal Strong Reductant in Liquid_False,Hydrothermal Weak Reductant in Liquid_False,Mixed in Solid or Liquid_False,ATEMP_200_300,ATIME_60_120,Annealing Still/Strring_False,Annealing Atomosphere Inert_True,Annealing Atomosphere Reductive_False,Post-processing Acid Wash etc. _False,CL_0.05,SL_0_0.1,Support is not Carbon_True,Glassy Carbon,LSV_5_10,EPC_OVER1,324
10.1002/cssc.201601817,Germany,Max Planck Gesell,CHEMSUSCHEM,9.14,5/9/2017,49,2082,0.023535062,MDP_1_Sn,MDP_2_Ir,MDP_3_Sb,MDP_4_None,MDP1PP_50_75,MDP2PP_30_40,MDP3PP_0_5,MDP4PP_0,HTEMP_250_300,HTIME_60_180,Hydrothermal Stirring,Hydrothermal Strong Reductant in Liquid_False,Hydrothermal Weak Reductant in Liquid_False,Mixed in Solid or Liquid_False,ATEMP_RT,ATIME_0,Annealing Still/Strring_False,Annealing Atomosphere Inert_True,Annealing Atomosphere Reductive_False,Post-processing Acid Wash etc. _False,CL_0.05,SL_0_0.1,Support is not Carbon_True,Glassy Carbon,LSV_5_10,EPC_OVER1,311
10.1007/s10853-017-1447-1,Peoples R China,Hubei Univ,JOURNAL OF MATERIALS SCIENCE,4.682,9/25/2017,26,1943,0.013381369,MDP_1_Sn,MDP_2_Ir,MDP_3_Sb,MDP_4_None,MDP1PP_75_100,MDP2PP_0_10,MDP3PP_5_15,MDP4PP_0,HTEMP_50_100,HTIME_60_180,Hydrothermal Stirring,Hydrothermal Strong Reductant in Liquid_False,Hydrothermal Weak Reductant in Liquid_False,Mixed in Solid or Liquid_False,ATEMP_200_300,ATIME_60_120,Annealing Still/Strring_False,Annealing Atomosphere Inert_False,Annealing Atomosphere Reductive_False,Post-processing Acid Wash etc. _False,CL_0.05_0.1,SL_0_0.1,Support is not Carbon_True,Glassy Carbon,LSV_5_10,EPC_OVER1,594
10.1007/s10853-017-1447-1,Peoples R China,Hubei Univ,JOURNAL OF MATERIALS SCIENCE,4.682,9/25/2017,26,1943,0.013381369,MDP_1_Sn,MDP_2_Ir,MDP_3_Sb,MDP_4_None,MDP1PP_75_100,MDP2PP_10_20,MDP3PP_5_15,MDP4PP_0,HTEMP_50_100,HTIME_60_180,Hydrothermal Stirring,Hydrothermal Strong Reductant in Liquid_False,Hydrothermal Weak Reductant in Liquid_False,Mixed in Solid or Liquid_False,ATEMP_200_300,ATIME_60_120,Annealing Still/Strring_False,Annealing Atomosphere Inert_False,Annealing Atomosphere Reductive_False,Post-processing Acid Wash etc. _False,CL_0.05_0.1,SL_0_0.1,Support is not Carbon_True,Glassy Carbon,LSV_5_10,EPC_OVER1,548
10.1007/s10853-017-1447-1,Peoples R China,Hubei Univ,JOURNAL OF MATERIALS SCIENCE,4.682,9/25/2017,26,1943,0.013381369,MDP_1_Sn,MDP_2_Ir,MDP_3_Sb,MDP_4_None,MDP1PP_50_75,MDP2PP_10_20,MDP3PP_5_15,MDP4PP_0,HTEMP_50_100,HTIME_60_180,Hydrothermal Stirring,Hydrothermal Strong Reductant in Liquid_False,Hydrothermal Weak Reductant in Liquid_False,Mixed in Solid or Liquid_False,ATEMP_200_300,ATIME_60_120,Annealing Still/Strring_False,Annealing Atomosphere Inert_False,Annealing Atomosphere Reductive_False,Post-processing Acid Wash etc. _False,CL_0.05_0.1,SL_0_0.1,Support is not Carbon_True,Glassy Carbon,LSV_5_10,EPC_OVER1,425
10.1007/s10853-017-1447-1,Peoples R China,Hubei Univ,JOURNAL OF MATERIALS SCIENCE,4.682,9/25/2017,26,1943,0.013381369,MDP_1_Sn,MDP_2_Ir,MDP_3_Sb,MDP_4_None,MDP1PP_50_75,MDP2PP_20_30,MDP3PP_5_15,MDP4PP_0,HTEMP_50_100,HTIME_60_180,Hydrothermal Stirring,Hydrothermal Strong Reductant in Liquid_False,Hydrothermal Weak Reductant in Liquid_False,Mixed in Solid or Liquid_False,ATEMP_200_300,ATIME_60_120,Annealing Still/Strring_False,Annealing Atomosphere Inert_False,Annealing Atomosphere Reductive_False,Post-processing Acid Wash etc. _False,CL_0.05_0.1,SL_0_0.1,Support is not Carbon_True,Glassy Carbon,LSV_5_10,EPC_OVER1,400
10.1007/s10853-017-1447-1,Peoples R China,Hubei Univ,JOURNAL OF MATERIALS SCIENCE,4.682,9/25/2017,26,1943,0.013381369,MDP_1_Sn,MDP_2_Ir,MDP_3_Sb,MDP_4_None,MDP1PP_50_75,MDP2PP_40_51,MDP3PP_0_5,MDP4PP_0,HTEMP_50_100,HTIME_60_180,Hydrothermal Stirring,Hydrothermal Strong Reductant in Liquid_False,Hydrothermal Weak Reductant in Liquid_False,Mixed in Solid or Liquid_False,ATEMP_200_300,ATIME_60_120,Annealing Still/Strring_False,Annealing Atomosphere Inert_False,Annealing Atomosphere Reductive_False,Post-processing Acid Wash etc. _False,CL_0.05_0.1,SL_0_0.1,Support is not Carbon_True,Glassy Carbon,LSV_5_10,EPC_OVER1,388
10.1007/s10853-017-1447-1,Peoples R China,Hubei Univ,JOURNAL OF MATERIALS SCIENCE,4.682,9/25/2017,26,1943,0.013381369,MDP_1_Ir,MDP_2_Sn,MDP_3_Sb,MDP_4_None,MDP1PP_50_75,MDP2PP_40_51,MDP3PP_0_5,MDP4PP_0,HTEMP_50_100,HTIME_60_180,Hydrothermal Stirring,Hydrothermal Strong Reductant in Liquid_False,Hydrothermal Weak Reductant in Liquid_False,Mixed in Solid or Liquid_False,ATEMP_200_300,ATIME_60_120,Annealing Still/Strring_False,Annealing Atomosphere Inert_False,Annealing Atomosphere Reductive_False,Post-processing Acid Wash etc. _False,CL_0.05_0.1,SL_0_0.1,Support is not Carbon_True,Glassy Carbon,LSV_5_10,EPC_OVER1,382
10.1007/s10853-017-1447-1,Peoples R China,Hubei Univ,JOURNAL OF MATERIALS SCIENCE,4.682,9/25/2017,26,1943,0.013381369,MDP_1_Ir,MDP_2_None,MDP_3_None,MDP_4_None,MDP1PP_100,MDP2PP_0,MDP3PP_0,MDP4PP_0,HTEMP_50_100,HTIME_60_180,Hydrothermal Stirring,Hydrothermal Strong Reductant in Liquid_False,Hydrothermal Weak Reductant in Liquid_False,Mixed in Solid or Liquid_False,ATEMP_200_300,ATIME_60_120,Annealing Still/Strring_False,Annealing Atomosphere Inert_False,Annealing Atomosphere Reductive_False,Post-processing Acid Wash etc. _False,CL_0.05_0.1,SL_0_0.1,Support is not Carbon_True,Glassy Carbon,LSV_5_10,EPC_OVER1,352
10.1016/j.ijhydene.2022.02.065,Peoples R China,Southern Univ Sci & Technol,INTERNATIONAL JOURNAL OF HYDROGEN ENERGY,7.139,5/11/2022,3,254,0.011811024,MDP_1_Pt,MDP_2_Ir,MDP_3_None,MDP_4_None,MDP1PP_50_75,MDP2PP_30_40,MDP3PP_0,MDP4PP_0,HTEMP_150_200,HTIME_180_360,Hydrothermal Still,Hydrothermal Strong Reductant in Liquid_False,Hydrothermal Weak Reductant in Liquid_True,Mixed in Solid or Liquid_False,ATEMP_25_200,ATIME_180_360,Annealing Still/Strring_False,Annealing Atomosphere Inert_False,Annealing Atomosphere Reductive_False,Post-processing Acid Wash etc. _False,CL_0.05_0.1,SL_0_0.1,Support is not Carbon_False,Glassy Carbon,LSV_5_10,EPC_OVER1,327
10.1039/D0NR06601J,Peoples R China,Guangxi Univ,NANOSCALE,8.307,1/5/2021,10,745,0.013422819,MDP_1_Co,MDP_2_Ir,MDP_3_None,MDP_4_None,MDP1PP_75_100,MDP2PP_20_30,MDP3PP_0,MDP4PP_0,HTEMP_RTEMP,HTIME_0_60,Hydrothermal Stirring,Hydrothermal Strong Reductant in Liquid_True,Hydrothermal Weak Reductant in Liquid_False,Mixed in Solid or Liquid_False,ATEMP_RT,ATIME_0,Annealing Still/Strring_False,Annealing Atomosphere Inert_False,Annealing Atomosphere Reductive_False,Post-processing Acid Wash etc._True,CL_0.05_0.1,SL_0_0.1,Support is not Carbon_False,Glassy Carbon,LSV_5_10,EPC_OVER1,284
10.1039/D0NR06601J,Peoples R China,Guangxi Univ,NANOSCALE,8.307,1/5/2021,10,745,0.013422819,MDP_1_Co,MDP_2_Ir,MDP_3_None,MDP_4_None,MDP1PP_75_100,MDP2PP_20_30,MDP3PP_0,MDP4PP_0,HTEMP_RTEMP,HTIME_0_60,Hydrothermal Stirring,Hydrothermal Strong Reductant in Liquid_True,Hydrothermal Weak Reductant in Liquid_False,Mixed in Solid or Liquid_False,ATEMP_RT,ATIME_0,Annealing Still/Strring_False,Annealing Atomosphere Inert_False,Annealing Atomosphere Reductive_False,Post-processing Acid Wash etc. _False,CL_0.05_0.1,SL_0_0.1,Support is not Carbon_False,Glassy Carbon,LSV_5_10,EPC_OVER1,314
10.1016/j.nanoen.2020.105185,Peoples R China,Chinese Acad Sci,NANO ENERGY,19.069,1/6/2021,35,744,0.047043011,MDP_1_Ru,MDP_2_None,MDP_3_None,MDP_4_None,MDP1PP_100,MDP2PP_0,MDP3PP_0,MDP4PP_0,HTEMP_LOWER_THAN_TEMP,HTIME_2880,Hydrothermal Still,Hydrothermal Strong Reductant in Liquid_False,Hydrothermal Weak Reductant in Liquid_False,Mixed in Solid or Liquid_False,ATEMP_500_600,ATIME_360_720,Annealing Still/Strring_False,Annealing Atomosphere Inert_False,Annealing Atomosphere Reductive_False,Post-processing Acid Wash etc. _False,CL_0.05_0.1,SL_0_0.1,Support is not Carbon_False,Glassy Carbon,LSV_5_10,EPC_OVER1,169
10.1002/anie.202202519,Peoples R China,Harbin Inst Technol,ANGEWANDTE CHEMIE-INTERNATIONAL EDITION,16.823,3/31/2022,8,295,0.027118644,MDP_1_W,MDP_2_Ru,MDP_3_None,MDP_4_None,MDP1PP_75_100,MDP2PP_10_20,MDP3PP_0,MDP4PP_0,HTEMP_50_100,HTIME_60_180,Hydrothermal Stirring,Hydrothermal Strong Reductant in Liquid_False,Hydrothermal Weak Reductant in Liquid_False,Mixed in Solid or Liquid_False,ATEMP_600_800,ATIME_360_720,Annealing Still/Strring_False,Annealing Atomosphere Inert_True,Annealing Atomosphere Reductive_False,Post-processing Acid Wash etc. _False,CL_0.05,SL_0_0.1,Support is not Carbon_True,Glassy Carbon,LSV_5_10,EPC_OVER1,335
10.1002/adfm.201803722,Peoples R China,Soochow Univ,ADVANCED FUNCTIONAL MATERIALS,19.924,12/28/2018,50,1484,0.033692722,MDP_1_Pt,MDP_2_None,MDP_3_None,MDP_4_None,MDP1PP_75_100,MDP2PP_0_10,MDP3PP_0,MDP4PP_0,HTEMP_150_200,HTIME_180_360,Hydrothermal Stirring,Hydrothermal Strong Reductant in Liquid_False,Hydrothermal Weak Reductant in Liquid_True,Mixed in Solid or Liquid_False,ATEMP_RT,ATIME_0,Annealing Still/Strring_False,Annealing Atomosphere Inert_False,Annealing Atomosphere Reductive_False,Post-processing Acid Wash etc. _False,CL_0.1_0.2,SL_0_0.1,Support is not Carbon_False,Glassy Carbon,LSV_5_10,EPC_OVER1,545
10.1002/adfm.201803722,Peoples R China,Soochow Univ,ADVANCED FUNCTIONAL MATERIALS,19.924,12/28/2018,50,1484,0.033692722,MDP_1_Rh,MDP_2_None,MDP_3_None,MDP_4_None,MDP1PP_75_100,MDP2PP_0_10,MDP3PP_0,MDP4PP_0,HTEMP_150_200,HTIME_180_360,Hydrothermal Stirring,Hydrothermal Strong Reductant in Liquid_False,Hydrothermal Weak Reductant in Liquid_True,Mixed in Solid or Liquid_False,ATEMP_RT,ATIME_0,Annealing Still/Strring_False,Annealing Atomosphere Inert_False,Annealing Atomosphere Reductive_False,Post-processing Acid Wash etc. _False,CL_0.1_0.2,SL_0_0.1,Support is not Carbon_False,Glassy Carbon,LSV_5_10,EPC_OVER1,320
10.1002/adfm.201803722,Peoples R China,Soochow Univ,ADVANCED FUNCTIONAL MATERIALS,19.924,12/28/2018,50,1484,0.033692722,MDP_1_Ru,MDP_2_None,MDP_3_None,MDP_4_None,MDP1PP_75_100,MDP2PP_0_10,MDP3PP_0,MDP4PP_0,HTEMP_150_200,HTIME_180_360,Hydrothermal Stirring,Hydrothermal Strong Reductant in Liquid_False,Hydrothermal Weak Reductant in Liquid_True,Mixed in Solid or Liquid_False,ATEMP_RT,ATIME_0,Annealing Still/Strring_False,Annealing Atomosphere Inert_False,Annealing Atomosphere Reductive_False,Post-processing Acid Wash etc. _False,CL_0.1_0.2,SL_0_0.1,Support is not Carbon_False,Glassy Carbon,LSV_5_10,EPC_OVER1,234
10.1002/adfm.201803722,Peoples R China,Soochow Univ,ADVANCED FUNCTIONAL MATERIALS,19.924,12/28/2018,50,1484,0.033692722,MDP_1_Ru,MDP_2_None,MDP_3_None,MDP_4_None,MDP1PP_75_100,MDP2PP_0_10,MDP3PP_0,MDP4PP_0,HTEMP_150_200,HTIME_180_360,Hydrothermal Stirring,Hydrothermal Strong Reductant in Liquid_False,Hydrothermal Weak Reductant in Liquid_True,Mixed in Solid or Liquid_False,ATEMP_RT,ATIME_0,Annealing Still/Strring_False,Annealing Atomosphere Inert_False,Annealing Atomosphere Reductive_False,Post-processing Acid Wash etc. _False,CL_0.1_0.2,SL_0_0.1,Support is not Carbon_False,Glassy Carbon,LSV_5_10,EPC_OVER1,234
10.1002/adfm.201803722,Peoples R China,Soochow Univ,ADVANCED FUNCTIONAL MATERIALS,19.924,12/28/2018,50,1484,0.033692722,MDP_1_Ir,MDP_2_None,MDP_3_None,MDP_4_None,MDP1PP_75_100,MDP2PP_0_10,MDP3PP_0,MDP4PP_0,HTEMP_150_200,HTIME_180_360,Hydrothermal Stirring,Hydrothermal Strong Reductant in Liquid_False,Hydrothermal Weak Reductant in Liquid_True,Mixed in Solid or Liquid_False,ATEMP_RT,ATIME_0,Annealing Still/Strring_False,Annealing Atomosphere Inert_False,Annealing Atomosphere Reductive_False,Post-processing Acid Wash etc. _False,CL_0.1_0.2,SL_0_0.1,Support is not Carbon_False,Glassy Carbon,LSV_5_10,EPC_OVER1,312
10.1021/acsami.0c23026,Germany,Forschungszentrum Julich,ACS APPLIED MATERIALS & INTERFACES,10.383,4/22/2021,5,638,0.007836991,MDP_1_Ni,MDP_2_Ir,MDP_3_None,MDP_4_None,MDP1PP_50_75,MDP2PP_40_51,MDP3PP_0,MDP4PP_0,HTEMP_250_300,HTIME_0_60,Hydrothermal Stirring,Hydrothermal Strong Reductant in Liquid_False,Hydrothermal Weak Reductant in Liquid_True,Mixed in Solid or Liquid_False,ATEMP_RT,ATIME_0,Annealing Still/Strring_False,Annealing Atomosphere Inert_True,Annealing Atomosphere Reductive_False,Post-processing Acid Wash etc. _False,CL_0.1_0.2,SL_0_0.1,Support is not Carbon_False,Glassy Carbon,LSV_5_10,EPC_OVER1,269
10.1039/D0NR06601J,Peoples R China,Guangxi Univ,NANOSCALE,8.307,1/5/2021,10,745,0.013422819,MDP_1_Co,MDP_2_Ir,MDP_3_None,MDP_4_None,MDP1PP_75_100,MDP2PP_20_30,MDP3PP_0,MDP4PP_0,HTEMP_RTEMP,HTIME_0_60,Hydrothermal Stirring,Hydrothermal Strong Reductant in Liquid_True,Hydrothermal Weak Reductant in Liquid_False,Mixed in Solid or Liquid_False,ATEMP_RT,ATIME_0,Annealing Still/Strring_False,Annealing Atomosphere Inert_False,Annealing Atomosphere Reductive_False,Post-processing Acid Wash etc._True,CL_0.05,SL_0_0.1,Support is not Carbon_False,Glassy Carbon,LSV_5_10,EPC_OVER1,284
10.1016/j.ijhydene.2022.02.065,Peoples R China,Southern Univ Sci & Technol,INTERNATIONAL JOURNAL OF HYDROGEN ENERGY,7.139,5/11/2022,3,254,0.011811024,MDP_1_Pt,MDP_2_Ir,MDP_3_None,MDP_4_None,MDP1PP_50_75,MDP2PP_30_40,MDP3PP_0,MDP4PP_0,HTEMP_150_200,HTIME_180_360,Hydrothermal Still,Hydrothermal Strong Reductant in Liquid_False,Hydrothermal Weak Reductant in Liquid_True,Mixed in Solid or Liquid_False,ATEMP_25_200,ATIME_180_360,Annealing Still/Strring_False,Annealing Atomosphere Inert_False,Annealing Atomosphere Reductive_False,Post-processing Acid Wash etc. _False,CL_0.05_0.1,SL_0_0.1,Support is not Carbon_False,Glassy Carbon,LSV_5_10,EPC_OVER1,333
10.1021/acsami.8b14172,Peoples R China,Chinese Acad Sci,ACS APPLIED MATERIALS & INTERFACES,10.383,12/28/2018,62,1484,0.041778976,MDP_1_Ti,MDP_2_Ir,MDP_3_None,MDP_4_None,MDP1PP_50_75,MDP2PP_30_40,MDP3PP_0,MDP4PP_0,HTEMP_150_200,HTIME_180_360,Hydrothermal Stirring,Hydrothermal Strong Reductant in Liquid_False,Hydrothermal Weak Reductant in Liquid_True,Mixed in Solid or Liquid_False,ATEMP_RT,ATIME_0,Annealing Still/Strring_False,Annealing Atomosphere Inert_False,Annealing Atomosphere Reductive_False,Post-processing Acid Wash etc. _False,CL_0.05,SL_0_0.1,Support is not Carbon_True,Glassy Carbon,LSV_5_10,EPC_OVER1,294
10.1002/anie.202202519,Peoples R China,Harbin Inst Technol,ANGEWANDTE CHEMIE-INTERNATIONAL EDITION,16.823,3/31/2022,8,295,0.027118644,MDP_1_W,MDP_2_Ru,MDP_3_None,MDP_4_None,MDP1PP_75_100,MDP2PP_10_20,MDP3PP_0,MDP4PP_0,HTEMP_50_100,HTIME_60_180,Hydrothermal Stirring,Hydrothermal Strong Reductant in Liquid_False,Hydrothermal Weak Reductant in Liquid_False,Mixed in Solid or Liquid_False,ATEMP_600_800,ATIME_360_720,Annealing Still/Strring_False,Annealing Atomosphere Inert_True,Annealing Atomosphere Reductive_False,Post-processing Acid Wash etc. _False,CL_0.05,SL_0_0.1,Support is not Carbon_True,Glassy Carbon,LSV_5_10,EPC_OVER1,339
10.1002/anie.202202519,Peoples R China,Harbin Inst Technol,ANGEWANDTE CHEMIE-INTERNATIONAL EDITION,16.823,3/31/2022,8,295,0.027118644,MDP_1_W,MDP_2_Ru,MDP_3_None,MDP_4_None,MDP1PP_75_100,MDP2PP_10_20,MDP3PP_0,MDP4PP_0,HTEMP_50_100,HTIME_60_180,Hydrothermal Stirring,Hydrothermal Strong Reductant in Liquid_False,Hydrothermal Weak Reductant in Liquid_False,Mixed in Solid or Liquid_False,ATEMP_600_800,ATIME_360_720,Annealing Still/Strring_False,Annealing Atomosphere Inert_True,Annealing Atomosphere Reductive_False,Post-processing Acid Wash etc. _False,CL_0.05,SL_0_0.1,Support is not Carbon_True,Glassy Carbon,LSV_5_10,EPC_OVER1,347
10.1016/j.ijhydene.2022.02.065,Peoples R China,Southern Univ Sci & Technol,INTERNATIONAL JOURNAL OF HYDROGEN ENERGY,7.139,5/11/2022,3,254,0.011811024,MDP_1_Pt,MDP_2_Ir,MDP_3_None,MDP_4_None,MDP1PP_50_75,MDP2PP_30_40,MDP3PP_0,MDP4PP_0,HTEMP_150_200,HTIME_180_360,Hydrothermal Still,Hydrothermal Strong Reductant in Liquid_False,Hydrothermal Weak Reductant in Liquid_True,Mixed in Solid or Liquid_False,ATEMP_25_200,ATIME_180_360,Annealing Still/Strring_False,Annealing Atomosphere Inert_False,Annealing Atomosphere Reductive_False,Post-processing Acid Wash etc. _False,CL_0.05_0.1,SL_0_0.1,Support is not Carbon_False,Glassy Carbon,LSV_5_10,EPC_OVER1,336
10.1039/C9CY00302A,Japan,Natl Inst Mat Sci,CATALYSIS SCIENCE & TECHNOLOGY,6.177,8/2/2019,31,1267,0.024467245,MDP_1_Ir,MDP_2_None,MDP_3_None,MDP_4_None,MDP1PP_100,MDP2PP_0,MDP3PP_0,MDP4PP_0,HTEMP_50_100,HTIME_180_360,Hydrothermal Still,Hydrothermal Strong Reductant in Liquid_False,Hydrothermal Weak Reductant in Liquid_True,Mixed in Solid or Liquid_False,ATEMP_400_500,ATIME_60_120,Annealing Still/Strring_False,Annealing Atomosphere Inert_False,Annealing Atomosphere Reductive_False,Post-processing Acid Wash etc. _False,CL_0.05,SL_0_0.1,Support is not Carbon_False,Glassy Carbon,LSV_5_10,EPC_OVER1,290
10.1039/C9CY00302A,Japan,Natl Inst Mat Sci,CATALYSIS SCIENCE & TECHNOLOGY,6.177,8/2/2019,31,1267,0.024467245,MDP_1_Ir,MDP_2_None,MDP_3_None,MDP_4_None,MDP1PP_100,MDP2PP_0,MDP3PP_0,MDP4PP_0,HTEMP_50_100,HTIME_180_360,Hydrothermal Still,Hydrothermal Strong Reductant in Liquid_False,Hydrothermal Weak Reductant in Liquid_True,Mixed in Solid or Liquid_False,ATEMP_25_200,ATIME_60_120,Annealing Still/Strring_False,Annealing Atomosphere Inert_False,Annealing Atomosphere Reductive_False,Post-processing Acid Wash etc. _False,CL_0.05,SL_0_0.1,Support is not Carbon_False,Glassy Carbon,LSV_5_10,EPC_OVER1,250
10.1039/D0NR06601J,Peoples R China,Guangxi Univ,NANOSCALE,8.307,1/5/2021,10,745,0.013422819,MDP_1_Co,MDP_2_Ir,MDP_3_None,MDP_4_None,MDP1PP_75_100,MDP2PP_20_30,MDP3PP_0,MDP4PP_0,HTEMP_RTEMP,HTIME_0_60,Hydrothermal Stirring,Hydrothermal Strong Reductant in Liquid_True,Hydrothermal Weak Reductant in Liquid_False,Mixed in Solid or Liquid_False,ATEMP_RT,ATIME_0,Annealing Still/Strring_False,Annealing Atomosphere Inert_False,Annealing Atomosphere Reductive_False,Post-processing Acid Wash etc._True,CL_0.05,SL_0_0.1,Support is not Carbon_False,Glassy Carbon,LSV_5_10,EPC_OVER1,324
10.1021/acsanm.2c04000,Germany,Forschungszentrum Julich GmbH,ACS APPLIED NANO MATERIALS,6.14,12/7/2022,0,44,0,MDP_1_Ir,MDP_2_Ni,MDP_3_None,MDP_4_None,MDP1PP_75_100,MDP2PP_20_30,MDP3PP_0,MDP4PP_0,HTEMP_RTEMP,HTIME_2880,Hydrothermal Still,Hydrothermal Strong Reductant in Liquid_True,Hydrothermal Weak Reductant in Liquid_False,Mixed in Solid or Liquid_False,ATEMP_RT,ATIME_0,Annealing Still/Strring_False,Annealing Atomosphere Inert_False,Annealing Atomosphere Reductive_False,Post-processing Acid Wash etc. _False,CL_0.05,SL_0_0.1,Support is not Carbon_False,Glassy Carbon,LSV_5_10,EPC_OVER1,365
10.1016/j.ica.2022.121008,South Korea,Yeungnam Univ,INORGANICA CHIMICA ACTA,3.118,6/8/2022,1,226,0.004424779,MDP_1_Zn,MDP_2_None,MDP_3_None,MDP_4_None,MDP1PP_100,MDP2PP_0,MDP3PP_0,MDP4PP_0,HTEMP_150_200,HTIME_180_360,Hydrothermal Still,Hydrothermal Strong Reductant in Liquid_False,Hydrothermal Weak Reductant in Liquid_False,Mixed in Solid or Liquid_False,ATEMP_600_800,ATIME_180_360,Annealing Still/Strring_False,Annealing Atomosphere Inert_False,Annealing Atomosphere Reductive_False,Post-processing Acid Wash etc. _False,CL_0.05,SL_0_0.1,Support is not Carbon_False,Glassy Carbon,LSV_5_10,EPC_OVER1,650
10.1021/acsami.0c23026,Germany,Forschungszentrum Julich,ACS APPLIED MATERIALS & INTERFACES,10.383,4/22/2021,5,638,0.007836991,MDP_1_Ni,MDP_2_Ir,MDP_3_None,MDP_4_None,MDP1PP_50_75,MDP2PP_40_51,MDP3PP_0,MDP4PP_0,HTEMP_250_300,HTIME_0_60,Hydrothermal Stirring,Hydrothermal Strong Reductant in Liquid_False,Hydrothermal Weak Reductant in Liquid_True,Mixed in Solid or Liquid_False,ATEMP_RT,ATIME_0,Annealing Still/Strring_False,Annealing Atomosphere Inert_True,Annealing Atomosphere Reductive_False,Post-processing Acid Wash etc._True,CL_0.05,SL_0_0.1,Support is not Carbon_False,Glassy Carbon,LSV_5_10,EPC_OVER1,269
10.1016/j.ica.2022.121008,South Korea,Yeungnam Univ,INORGANICA CHIMICA ACTA,3.118,6/8/2022,1,226,0.004424779,MDP_1_Zn,MDP_2_Co,MDP_3_None,MDP_4_None,MDP1PP_50_75,MDP2PP_40_51,MDP3PP_0,MDP4PP_0,HTEMP_150_200,HTIME_180_360,Hydrothermal Still,Hydrothermal Strong Reductant in Liquid_False,Hydrothermal Weak Reductant in Liquid_False,Mixed in Solid or Liquid_False,ATEMP_600_800,ATIME_180_360,Annealing Still/Strring_False,Annealing Atomosphere Inert_False,Annealing Atomosphere Reductive_False,Post-processing Acid Wash etc. _False,CL_0.05,SL_0_0.1,Support is not Carbon_False,Glassy Carbon,LSV_5_10,EPC_OVER1,250
10.1016/j.ica.2022.121008,South Korea,Yeungnam Univ,INORGANICA CHIMICA ACTA,3.118,6/8/2022,1,226,0.004424779,MDP_1_Co,MDP_2_Zn,MDP_3_None,MDP_4_None,MDP1PP_50_75,MDP2PP_40_51,MDP3PP_0,MDP4PP_0,HTEMP_150_200,HTIME_180_360,Hydrothermal Still,Hydrothermal Strong Reductant in Liquid_False,Hydrothermal Weak Reductant in Liquid_False,Mixed in Solid or Liquid_False,ATEMP_600_800,ATIME_180_360,Annealing Still/Strring_False,Annealing Atomosphere Inert_False,Annealing Atomosphere Reductive_False,Post-processing Acid Wash etc. _False,CL_0.05,SL_0_0.1,Support is not Carbon_False,Glassy Carbon,LSV_5_10,EPC_OVER1,244
10.1016/j.ica.2022.121008,South Korea,Yeungnam Univ,INORGANICA CHIMICA ACTA,3.118,6/8/2022,1,226,0.004424779,MDP_1_Co,MDP_2_Zn,MDP_3_None,MDP_4_None,MDP1PP_50_75,MDP2PP_20_30,MDP3PP_0,MDP4PP_0,HTEMP_150_200,HTIME_180_360,Hydrothermal Still,Hydrothermal Strong Reductant in Liquid_False,Hydrothermal Weak Reductant in Liquid_False,Mixed in Solid or Liquid_False,ATEMP_600_800,ATIME_180_360,Annealing Still/Strring_False,Annealing Atomosphere Inert_False,Annealing Atomosphere Reductive_False,Post-processing Acid Wash etc. _False,CL_0.05,SL_0_0.1,Support is not Carbon_False,Glassy Carbon,LSV_5_10,EPC_OVER1,218
10.1016/j.ica.2022.121008,South Korea,Yeungnam Univ,INORGANICA CHIMICA ACTA,3.118,6/8/2022,1,226,0.004424779,MDP_1_Co,MDP_2_None,MDP_3_None,MDP_4_None,MDP1PP_100,MDP2PP_0,MDP3PP_0,MDP4PP_0,HTEMP_150_200,HTIME_180_360,Hydrothermal Still,Hydrothermal Strong Reductant in Liquid_False,Hydrothermal Weak Reductant in Liquid_False,Mixed in Solid or Liquid_False,ATEMP_600_800,ATIME_180_360,Annealing Still/Strring_False,Annealing Atomosphere Inert_False,Annealing Atomosphere Reductive_False,Post-processing Acid Wash etc. _False,CL_0.05,SL_0_0.1,Support is not Carbon_False,Glassy Carbon,LSV_5_10,EPC_OVER1,256
10.1016/j.ica.2022.121008,South Korea,Yeungnam Univ,INORGANICA CHIMICA ACTA,3.118,6/8/2022,1,226,0.004424779,MDP_1_Co,MDP_2_Zn,MDP_3_None,MDP_4_None,MDP1PP_75_100,MDP2PP_10_20,MDP3PP_0,MDP4PP_0,HTEMP_150_200,HTIME_180_360,Hydrothermal Still,Hydrothermal Strong Reductant in Liquid_False,Hydrothermal Weak Reductant in Liquid_False,Mixed in Solid or Liquid_False,ATEMP_600_800,ATIME_180_360,Annealing Still/Strring_False,Annealing Atomosphere Inert_False,Annealing Atomosphere Reductive_False,Post-processing Acid Wash etc. _False,CL_0.05,SL_0_0.1,Support is not Carbon_False,Glassy Carbon,LSV_5_10,EPC_OVER1,160
10.1016/j.ica.2022.121008,South Korea,Yeungnam Univ,INORGANICA CHIMICA ACTA,3.118,6/8/2022,1,226,0.004424779,MDP_1_Co,MDP_2_Zn,MDP_3_None,MDP_4_None,MDP1PP_75_100,MDP2PP_10_20,MDP3PP_0,MDP4PP_0,HTEMP_150_200,HTIME_180_360,Hydrothermal Still,Hydrothermal Strong Reductant in Liquid_False,Hydrothermal Weak Reductant in Liquid_False,Mixed in Solid or Liquid_False,ATEMP_600_800,ATIME_180_360,Annealing Still/Strring_False,Annealing Atomosphere Inert_False,Annealing Atomosphere Reductive_False,Post-processing Acid Wash etc. _False,CL_0.05,SL_0_0.1,Support is not Carbon_False,Glassy Carbon,LSV_5_10,EPC_OVER1,186
10.1016/j.matchemphys.2021.125266,South Korea,Yeungnam Univ,MATERIALS CHEMISTRY AND PHYSICS,4.778,10/24/2021,5,453,0.011037528,MDP_1_Ni,MDP_2_Fe,MDP_3_Na,MDP_4_P,MDP1PP_75_100,MDP2PP_0_10,MDP3PP_0_5,MDP4PP_0_5,HTEMP_RTEMP,HTIME_0_60,Hydrothermal Stirring,Hydrothermal Strong Reductant in Liquid_False,Hydrothermal Weak Reductant in Liquid_False,Mixed in Solid or Liquid_True,ATEMP_800_1000,ATIME_180_360,Annealing Still/Strring_False,Annealing Atomosphere Inert_False,Annealing Atomosphere Reductive_False,Post-processing Acid Wash etc. _False,CL_0.1_0.2,SL_0_0.1,Support is not Carbon_False,Glassy Carbon,LSV_5_10,EPC_OVER1,128
10.1016/j.matchemphys.2021.125266,South Korea,Yeungnam Univ,MATERIALS CHEMISTRY AND PHYSICS,4.778,10/24/2021,5,453,0.011037528,MDP_1_Fe,MDP_2_Na,MDP_3_P,MDP_4_None,MDP1PP_50_75,MDP2PP_30_40,MDP3PP_0_5,MDP4PP_0,HTEMP_RTEMP,HTIME_0_60,Hydrothermal Stirring,Hydrothermal Strong Reductant in Liquid_False,Hydrothermal Weak Reductant in Liquid_False,Mixed in Solid or Liquid_True,ATEMP_800_1000,ATIME_180_360,Annealing Still/Strring_False,Annealing Atomosphere Inert_False,Annealing Atomosphere Reductive_False,Post-processing Acid Wash etc. _False,CL_0.1_0.2,SL_0_0.1,Support is not Carbon_False,Glassy Carbon,LSV_5_10,EPC_OVER1,280
10.1016/j.matchemphys.2021.125266,South Korea,Yeungnam Univ,MATERIALS CHEMISTRY AND PHYSICS,4.778,10/24/2021,5,453,0.011037528,MDP_1_Ni,MDP_2_Na,MDP_3_P,MDP_4_None,MDP1PP_75_100,MDP2PP_0_10,MDP3PP_0_5,MDP4PP_0,HTEMP_RTEMP,HTIME_0_60,Hydrothermal Stirring,Hydrothermal Strong Reductant in Liquid_False,Hydrothermal Weak Reductant in Liquid_False,Mixed in Solid or Liquid_True,ATEMP_800_1000,ATIME_180_360,Annealing Still/Strring_False,Annealing Atomosphere Inert_False,Annealing Atomosphere Reductive_False,Post-processing Acid Wash etc. _False,CL_0.1_0.2,SL_0_0.1,Support is not Carbon_False,Glassy Carbon,LSV_5_10,EPC_OVER1,323
10.1038/s41467-021-23390-8,USA,Univ Wisconsin,NATURE COMMUNICATIONS,17.694,7/1/2021,102,568,0.179577465,MDP_1_Co,MDP_2_Ce,MDP_3_None,MDP_4_None,MDP1PP_75_100,MDP2PP_10_20,MDP3PP_0,MDP4PP_0,HTEMP_50_100,HTIME_360_720,Hydrothermal Still,Hydrothermal Strong Reductant in Liquid_False,Hydrothermal Weak Reductant in Liquid_False,Mixed in Solid or Liquid_False,ATEMP_500_600,ATIME_60_120,Annealing Still/Strring_False,Annealing Atomosphere Inert_False,Annealing Atomosphere Reductive_False,Post-processing Acid Wash etc. _False,CL_OVER5,SL_0,Support is not Carbon_False,Carbon Paper,LSV_5_10,EPC_OVER1,411
10.1038/s41467-021-23390-8,USA,Univ Wisconsin,NATURE COMMUNICATIONS,17.694,7/1/2021,102,568,0.179577465,MDP_1_Co,MDP_2_Ce,MDP_3_None,MDP_4_None,MDP1PP_75_100,MDP2PP_10_20,MDP3PP_0,MDP4PP_0,HTEMP_50_100,HTIME_360_720,Hydrothermal Still,Hydrothermal Strong Reductant in Liquid_False,Hydrothermal Weak Reductant in Liquid_False,Mixed in Solid or Liquid_False,ATEMP_400_500,ATIME_60_120,Annealing Still/Strring_False,Annealing Atomosphere Inert_False,Annealing Atomosphere Reductive_False,Post-processing Acid Wash etc. _False,CL_OVER5,SL_0,Support is not Carbon_False,Carbon Paper,LSV_5_10,EPC_OVER1,454
10.1038/s41467-021-23390-8,USA,Univ Wisconsin,NATURE COMMUNICATIONS,17.694,7/1/2021,102,568,0.179577465,MDP_1_Co,MDP_2_Ce,MDP_3_None,MDP_4_None,MDP1PP_75_100,MDP2PP_10_20,MDP3PP_0,MDP4PP_0,HTEMP_50_100,HTIME_360_720,Hydrothermal Still,Hydrothermal Strong Reductant in Liquid_False,Hydrothermal Weak Reductant in Liquid_False,Mixed in Solid or Liquid_False,ATEMP_400_500,ATIME_60_120,Annealing Still/Strring_False,Annealing Atomosphere Inert_False,Annealing Atomosphere Reductive_False,Post-processing Acid Wash etc. _False,CL_OVER5,SL_0,Support is not Carbon_False,Carbon Paper,LSV_5_10,EPC_OVER1,423
10.1038/s41467-021-23390-8,USA,Univ Wisconsin,NATURE COMMUNICATIONS,17.694,7/1/2021,102,568,0.179577465,MDP_1_Co,MDP_2_Ce,MDP_3_None,MDP_4_None,MDP1PP_75_100,MDP2PP_0_10,MDP3PP_0,MDP4PP_0,HTEMP_50_100,HTIME_360_720,Hydrothermal Still,Hydrothermal Strong Reductant in Liquid_False,Hydrothermal Weak Reductant in Liquid_False,Mixed in Solid or Liquid_False,ATEMP_400_500,ATIME_60_120,Annealing Still/Strring_False,Annealing Atomosphere Inert_False,Annealing Atomosphere Reductive_False,Post-processing Acid Wash etc. _False,CL_OVER5,SL_0,Support is not Carbon_False,Carbon Paper,LSV_5_10,EPC_OVER1,442
10.1038/s41467-021-23390-8,USA,Univ Wisconsin,NATURE COMMUNICATIONS,17.694,7/1/2021,102,568,0.179577465,MDP_1_Co,MDP_2_None,MDP_3_None,MDP_4_None,MDP1PP_100,MDP2PP_0,MDP3PP_0,MDP4PP_0,HTEMP_50_100,HTIME_360_720,Hydrothermal Still,Hydrothermal Strong Reductant in Liquid_False,Hydrothermal Weak Reductant in Liquid_False,Mixed in Solid or Liquid_False,ATEMP_400_500,ATIME_60_120,Annealing Still/Strring_False,Annealing Atomosphere Inert_False,Annealing Atomosphere Reductive_False,Post-processing Acid Wash etc. _False,CL_OVER5,SL_0,Support is not Carbon_False,Carbon Paper,LSV_5_10,EPC_OVER1,507
10.1038/s41467-021-23390-8,USA,Univ Wisconsin,NATURE COMMUNICATIONS,17.694,7/1/2021,102,568,0.179577465,MDP_1_Co,MDP_2_Ce,MDP_3_None,MDP_4_None,MDP1PP_75_100,MDP2PP_10_20,MDP3PP_0,MDP4PP_0,HTEMP_50_100,HTIME_360_720,Hydrothermal Still,Hydrothermal Strong Reductant in Liquid_False,Hydrothermal Weak Reductant in Liquid_False,Mixed in Solid or Liquid_False,ATEMP_300_400,ATIME_60_120,Annealing Still/Strring_False,Annealing Atomosphere Inert_False,Annealing Atomosphere Reductive_False,Post-processing Acid Wash etc. _False,CL_OVER5,SL_0,Support is not Carbon_False,Carbon Paper,LSV_5_10,EPC_OVER1,415
10.1016/j.jechem.2022.04.052,Peoples R China,Qingdao Univ Sci & Technol,JOURNAL OF ENERGY CHEMISTRY,13.599,6/11/2022,5,223,0.022421525,MDP_1_F,MDP_2_Co,MDP_3_Mn,MDP_4_None,MDP1PP_75_100,MDP2PP_20_30,MDP3PP_0_5,MDP4PP_0,HTEMP_100_150,HTIME_360_720,Hydrothermal Still,Hydrothermal Strong Reductant in Liquid_False,Hydrothermal Weak Reductant in Liquid_False,Mixed in Solid or Liquid_False,ATEMP_RT,ATIME_0,Annealing Still/Strring_False,Annealing Atomosphere Inert_False,Annealing Atomosphere Reductive_False,Post-processing Acid Wash etc. _False,CL_OVER5,SL_0,Support is not Carbon_False,Carbon Paper,LSV_5_10,EPC_OVER1,608
10.1016/j.jechem.2022.04.052,Peoples R China,Qingdao Univ Sci & Technol,JOURNAL OF ENERGY CHEMISTRY,13.599,6/11/2022,5,223,0.022421525,MDP_1_F,MDP_2_Co,MDP_3_Mn,MDP_4_None,MDP1PP_75_100,MDP2PP_20_30,MDP3PP_0_5,MDP4PP_0,HTEMP_100_150,HTIME_360_720,Hydrothermal Still,Hydrothermal Strong Reductant in Liquid_False,Hydrothermal Weak Reductant in Liquid_False,Mixed in Solid or Liquid_False,ATEMP_RT,ATIME_0,Annealing Still/Strring_False,Annealing Atomosphere Inert_False,Annealing Atomosphere Reductive_False,Post-processing Acid Wash etc. _False,CL_OVER5,SL_0,Support is not Carbon_False,Carbon Paper,LSV_5_10,EPC_OVER1,614
10.1016/j.jechem.2022.04.052,Peoples R China,Qingdao Univ Sci & Technol,JOURNAL OF ENERGY CHEMISTRY,13.599,6/11/2022,5,223,0.022421525,MDP_1_F,MDP_2_Co,MDP_3_Mn,MDP_4_None,MDP1PP_75_100,MDP2PP_20_30,MDP3PP_0_5,MDP4PP_0,HTEMP_100_150,HTIME_360_720,Hydrothermal Still,Hydrothermal Strong Reductant in Liquid_False,Hydrothermal Weak Reductant in Liquid_False,Mixed in Solid or Liquid_False,ATEMP_RT,ATIME_0,Annealing Still/Strring_False,Annealing Atomosphere Inert_False,Annealing Atomosphere Reductive_False,Post-processing Acid Wash etc. _False,CL_OVER5,SL_0,Support is not Carbon_False,Carbon Paper,LSV_5_10,EPC_OVER1,502
10.1016/j.jechem.2022.04.052,Peoples R China,Qingdao Univ Sci & Technol,JOURNAL OF ENERGY CHEMISTRY,13.599,6/11/2022,5,223,0.022421525,MDP_1_F,MDP_2_Co,MDP_3_Mn,MDP_4_None,MDP1PP_75_100,MDP2PP_20_30,MDP3PP_0_5,MDP4PP_0,HTEMP_100_150,HTIME_360_720,Hydrothermal Still,Hydrothermal Strong Reductant in Liquid_False,Hydrothermal Weak Reductant in Liquid_False,Mixed in Solid or Liquid_False,ATEMP_RT,ATIME_0,Annealing Still/Strring_False,Annealing Atomosphere Inert_False,Annealing Atomosphere Reductive_False,Post-processing Acid Wash etc. _False,CL_OVER5,SL_0,Support is not Carbon_False,Carbon Paper,LSV_5_10,EPC_OVER1,386
10.1016/j.jechem.2022.04.052,Peoples R China,Qingdao Univ Sci & Technol,JOURNAL OF ENERGY CHEMISTRY,13.599,6/11/2022,5,223,0.022421525,MDP_1_F,MDP_2_Co,MDP_3_Mn,MDP_4_None,MDP1PP_75_100,MDP2PP_20_30,MDP3PP_0_5,MDP4PP_0,HTEMP_100_150,HTIME_360_720,Hydrothermal Still,Hydrothermal Strong Reductant in Liquid_False,Hydrothermal Weak Reductant in Liquid_False,Mixed in Solid or Liquid_False,ATEMP_RT,ATIME_0,Annealing Still/Strring_False,Annealing Atomosphere Inert_False,Annealing Atomosphere Reductive_False,Post-processing Acid Wash etc. _False,CL_OVER5,SL_0,Support is not Carbon_False,Carbon Paper,LSV_5_10,EPC_OVER1,479
10.1016/j.jechem.2022.04.052,Peoples R China,Qingdao Univ Sci & Technol,JOURNAL OF ENERGY CHEMISTRY,13.599,6/11/2022,5,223,0.022421525,MDP_1_F,MDP_2_Co,MDP_3_None,MDP_4_None,MDP1PP_75_100,MDP2PP_20_30,MDP3PP_0,MDP4PP_0,HTEMP_100_150,HTIME_360_720,Hydrothermal Still,Hydrothermal Strong Reductant in Liquid_False,Hydrothermal Weak Reductant in Liquid_False,Mixed in Solid or Liquid_False,ATEMP_RT,ATIME_0,Annealing Still/Strring_False,Annealing Atomosphere Inert_False,Annealing Atomosphere Reductive_False,Post-processing Acid Wash etc. _False,CL_OVER5,SL_0,Support is not Carbon_False,Carbon Paper,LSV_5_10,EPC_OVER1,646
10.1016/j.jechem.2022.04.052,Peoples R China,Qingdao Univ Sci & Technol,JOURNAL OF ENERGY CHEMISTRY,13.599,6/11/2022,5,223,0.022421525,MDP_1_F,MDP_2_Co,MDP_3_Mn,MDP_4_None,MDP1PP_75_100,MDP2PP_20_30,MDP3PP_0_5,MDP4PP_0,HTEMP_100_150,HTIME_360_720,Hydrothermal Still,Hydrothermal Strong Reductant in Liquid_False,Hydrothermal Weak Reductant in Liquid_False,Mixed in Solid or Liquid_False,ATEMP_300_400,ATIME_120_180,Annealing Still/Strring_False,Annealing Atomosphere Inert_True,Annealing Atomosphere Reductive_False,Post-processing Acid Wash etc. _False,CL_OVER5,SL_0,Support is not Carbon_False,Carbon Paper,LSV_5_10,EPC_OVER1,451
10.1016/j.jechem.2022.04.052,Peoples R China,Qingdao Univ Sci & Technol,JOURNAL OF ENERGY CHEMISTRY,13.599,6/11/2022,5,223,0.022421525,MDP_1_F,MDP_2_Co,MDP_3_Mn,MDP_4_None,MDP1PP_75_100,MDP2PP_20_30,MDP3PP_0_5,MDP4PP_0,HTEMP_100_150,HTIME_360_720,Hydrothermal Still,Hydrothermal Strong Reductant in Liquid_False,Hydrothermal Weak Reductant in Liquid_False,Mixed in Solid or Liquid_False,ATEMP_300_400,ATIME_120_180,Annealing Still/Strring_False,Annealing Atomosphere Inert_True,Annealing Atomosphere Reductive_False,Post-processing Acid Wash etc. _False,CL_OVER5,SL_0,Support is not Carbon_False,Carbon Paper,LSV_5_10,EPC_OVER1,397
10.1016/j.jechem.2022.04.052,Peoples R China,Qingdao Univ Sci & Technol,JOURNAL OF ENERGY CHEMISTRY,13.599,6/11/2022,5,223,0.022421525,MDP_1_F,MDP_2_Co,MDP_3_Mn,MDP_4_None,MDP1PP_75_100,MDP2PP_20_30,MDP3PP_0_5,MDP4PP_0,HTEMP_100_150,HTIME_360_720,Hydrothermal Still,Hydrothermal Strong Reductant in Liquid_False,Hydrothermal Weak Reductant in Liquid_False,Mixed in Solid or Liquid_False,ATEMP_300_400,ATIME_120_180,Annealing Still/Strring_False,Annealing Atomosphere Inert_True,Annealing Atomosphere Reductive_False,Post-processing Acid Wash etc. _False,CL_OVER5,SL_0,Support is not Carbon_False,Carbon Paper,LSV_5_10,EPC_OVER1,366
10.1016/j.jechem.2022.04.052,Peoples R China,Qingdao Univ Sci & Technol,JOURNAL OF ENERGY CHEMISTRY,13.599,6/11/2022,5,223,0.022421525,MDP_1_F,MDP_2_Co,MDP_3_Mn,MDP_4_None,MDP1PP_75_100,MDP2PP_20_30,MDP3PP_0_5,MDP4PP_0,HTEMP_100_150,HTIME_360_720,Hydrothermal Still,Hydrothermal Strong Reductant in Liquid_False,Hydrothermal Weak Reductant in Liquid_False,Mixed in Solid or Liquid_False,ATEMP_300_400,ATIME_120_180,Annealing Still/Strring_False,Annealing Atomosphere Inert_True,Annealing Atomosphere Reductive_False,Post-processing Acid Wash etc. _False,CL_OVER5,SL_0,Support is not Carbon_False,Carbon Paper,LSV_5_10,EPC_OVER1,332
10.1016/j.jechem.2022.04.052,Peoples R China,Qingdao Univ Sci & Technol,JOURNAL OF ENERGY CHEMISTRY,13.599,6/11/2022,5,223,0.022421525,MDP_1_F,MDP_2_Co,MDP_3_Mn,MDP_4_None,MDP1PP_75_100,MDP2PP_20_30,MDP3PP_0_5,MDP4PP_0,HTEMP_100_150,HTIME_360_720,Hydrothermal Still,Hydrothermal Strong Reductant in Liquid_False,Hydrothermal Weak Reductant in Liquid_False,Mixed in Solid or Liquid_False,ATEMP_300_400,ATIME_120_180,Annealing Still/Strring_False,Annealing Atomosphere Inert_True,Annealing Atomosphere Reductive_False,Post-processing Acid Wash etc. _False,CL_OVER5,SL_0,Support is not Carbon_False,Carbon Paper,LSV_5_10,EPC_OVER1,334
10.1016/j.jechem.2022.04.052,Peoples R China,Qingdao Univ Sci & Technol,JOURNAL OF ENERGY CHEMISTRY,13.599,6/11/2022,5,223,0.022421525,MDP_1_F,MDP_2_Co,MDP_3_None,MDP_4_None,MDP1PP_75_100,MDP2PP_20_30,MDP3PP_0,MDP4PP_0,HTEMP_100_150,HTIME_360_720,Hydrothermal Still,Hydrothermal Strong Reductant in Liquid_False,Hydrothermal Weak Reductant in Liquid_False,Mixed in Solid or Liquid_False,ATEMP_300_400,ATIME_120_180,Annealing Still/Strring_False,Annealing Atomosphere Inert_True,Annealing Atomosphere Reductive_False,Post-processing Acid Wash etc. _False,CL_OVER5,SL_0,Support is not Carbon_False,Carbon Paper,LSV_5_10,EPC_OVER1,475
