Repository: ruiding-uchicago/DASH

This is the Machine Learning Databases and Script folder.
All scripts and data files are created by Dr. Rui Ding first author of research work:
<Leveraging Data Mining, Active Learning, and Domain Adaptation in a Multi-Stage, Machine Learning-Driven Approach for the Efficient Discovery of Advanced Acidic Oxygen Evolution Electrocatalysts>
https://arxiv.org/abs/2407.04877z
Please check the original paper for more details and the discussion.
Also, please cite if use the code in whole or in part.

File: Machine Learning Databases and Script/Unsupervised Data Mining/Apriori associate rule mining/Activity/OER_activity.csv (part 10 of 29)
DOI,Country,Facility,Journal,Impact Factor,Published Date,Cited Times,Number of days until 01/20/2023,Average cited times per day,Metal_Dopant_1,Metal_Dopant_2,Metal_Dopant_3,Metal_Dopant_4,Metal_Dopant_1 Proportion in Precursor ,Metal_Dopant_2 Proportion in Precursor ,Metal_Dopant_3 Proportion in Precursor ,Metal_Dopant_4 Proportion in Precursor ,Hydrothermal Temperature (Celcius degree),Hydrothermal Time (min),Hydrothermal Still/Strring (0/1),Hydrothermal Strong Reductant in Liquid (0/1),Hydrothermal Weak Reductant in Liquid (0/1),Mixed in Solid or Liquid (0/1),Annealing Temperature (Celcius Degree),Annealing Time (min),Annealing Still/Strring (0/1),Annealing Atomosphere Inert (0/1),Annealing Atomosphere Reductive (0/1),Post-processing Acid Wash etc. (0/1),Catalyst Loading (mg cm -2),Support Material Loading (mg cm -2),Support is not Carbon (0/1),Electrode Type_Glassy Carbon/Carbon Paper or Ti Mesh (0/1),LSV Scanning Speed (mV s-1),Electrolyte Proton Concentration (M),Overpotential (mV @10 mA cm-2)
10.1002/adfm.202107181,Peoples R China,Qingdao Univ Sci & Technol,ADVANCED FUNCTIONAL MATERIALS,19.924,9/25/2021,18,482,0.037344398,MDP_1_Pd,MDP_2_Ni,MDP_3_Fe,MDP_4_None,MDP1PP_25_50,MDP2PP_40_51,MDP3PP_0_5,MDP4PP_0,HTEMP_100_150,HTIME_360_720,Hydrothermal Still,Hydrothermal Strong Reductant in Liquid_False,Hydrothermal Weak Reductant in Liquid_False,Mixed in Solid or Liquid_False,ATEMP_300_400,ATIME_180_360,Annealing Still/Strring_False,Annealing Atomosphere Inert_False,Annealing Atomosphere Reductive_False,Post-processing Acid Wash etc. _False,CL_OVER5,SL_0,Support is not Carbon_False,Carbon Paper,LSV_5_10,EPC_OVER1,169
10.1002/adfm.202107181,Peoples R China,Qingdao Univ Sci & Technol,ADVANCED FUNCTIONAL MATERIALS,19.924,9/25/2021,18,482,0.037344398,MDP_1_Pd,MDP_2_Ni,MDP_3_None,MDP_4_None,MDP1PP_75_100,MDP2PP_0_10,MDP3PP_0,MDP4PP_0,HTEMP_100_150,HTIME_360_720,Hydrothermal Still,Hydrothermal Strong Reductant in Liquid_False,Hydrothermal Weak Reductant in Liquid_False,Mixed in Solid or Liquid_False,ATEMP_300_400,ATIME_180_360,Annealing Still/Strring_False,Annealing Atomosphere Inert_False,Annealing Atomosphere Reductive_False,Post-processing Acid Wash etc. _False,CL_OVER5,SL_0,Support is not Carbon_False,Carbon Paper,LSV_5_10,EPC_OVER1,217
10.1002/adfm.202107181,Peoples R China,Qingdao Univ Sci & Technol,ADVANCED FUNCTIONAL MATERIALS,19.924,9/25/2021,18,482,0.037344398,MDP_1_Ni,MDP_2_Fe,MDP_3_None,MDP_4_None,MDP1PP_75_100,MDP2PP_0_10,MDP3PP_0,MDP4PP_0,HTEMP_100_150,HTIME_360_720,Hydrothermal Still,Hydrothermal Strong Reductant in Liquid_False,Hydrothermal Weak Reductant in Liquid_False,Mixed in Solid or Liquid_False,ATEMP_300_400,ATIME_180_360,Annealing Still/Strring_False,Annealing Atomosphere Inert_False,Annealing Atomosphere Reductive_False,Post-processing Acid Wash etc. _False,CL_OVER5,SL_0,Support is not Carbon_False,Carbon Paper,LSV_5_10,EPC_OVER1,282
10.1002/adfm.202107181,Peoples R China,Qingdao Univ Sci & Technol,ADVANCED FUNCTIONAL MATERIALS,19.924,9/25/2021,18,482,0.037344398,MDP_1_Ni,MDP_2_None,MDP_3_None,MDP_4_None,MDP1PP_100,MDP2PP_0,MDP3PP_0,MDP4PP_0,HTEMP_100_150,HTIME_360_720,Hydrothermal Still,Hydrothermal Strong Reductant in Liquid_False,Hydrothermal Weak Reductant in Liquid_False,Mixed in Solid or Liquid_False,ATEMP_300_400,ATIME_180_360,Annealing Still/Strring_False,Annealing Atomosphere Inert_False,Annealing Atomosphere Reductive_False,Post-processing Acid Wash etc. _False,CL_OVER5,SL_0,Support is not Carbon_False,Carbon Paper,LSV_5_10,EPC_OVER1,370
10.1016/j.cej.2021.133577,Peoples R China,Shandong Univ,CHEMICAL ENGINEERING JOURNAL,16.744,5/15/2022,2,250,0.008,MDP_1_Co,MDP_2_Ir,MDP_3_None,MDP_4_None,MDP1PP_75_100,MDP2PP_0_10,MDP3PP_0,MDP4PP_0,HTEMP_RTEMP,HTIME_180_360,Hydrothermal Stirring,Hydrothermal Strong Reductant in Liquid_False,Hydrothermal Weak Reductant in Liquid_False,Mixed in Solid or Liquid_False,ATEMP_400_500,ATIME_180_360,Annealing Still/Strring_False,Annealing Atomosphere Inert_False,Annealing Atomosphere Reductive_True,Post-processing Acid Wash etc. _False,CL_OVER5,SL_0,Support is not Carbon_False,Carbon Paper,LSV_5_10,EPC_OVER1,297
10.1021/acsaem.1c03358,Peoples R China,Dalian Univ Technol,ACS APPLIED ENERGY MATERIALS,6.959,1/31/2022,4,354,0.011299435,MDP_1_W,MDP_2_Ir,MDP_3_None,MDP_4_None,MDP1PP_75_100,MDP2PP_10_20,MDP3PP_0,MDP4PP_0,HTEMP_RTEMP,HTIME_180_360,Hydrothermal Stirring,Hydrothermal Strong Reductant in Liquid_False,Hydrothermal Weak Reductant in Liquid_False,Mixed in Solid or Liquid_False,ATEMP_800_1000,ATIME_180_360,Annealing Still/Strring_False,Annealing Atomosphere Inert_True,Annealing Atomosphere Reductive_False,Post-processing Acid Wash etc. _False,CL_OVER5,SL_0,Support is not Carbon_False,Carbon Paper,LSV_5_10,EPC_OVER1,216
10.1021/acsaem.1c03358,Peoples R China,Dalian Univ Technol,ACS APPLIED ENERGY MATERIALS,6.959,1/31/2022,4,354,0.011299435,MDP_1_W,MDP_2_Ir,MDP_3_None,MDP_4_None,MDP1PP_75_100,MDP2PP_0_10,MDP3PP_0,MDP4PP_0,HTEMP_RTEMP,HTIME_180_360,Hydrothermal Stirring,Hydrothermal Strong Reductant in Liquid_False,Hydrothermal Weak Reductant in Liquid_False,Mixed in Solid or Liquid_False,ATEMP_800_1000,ATIME_180_360,Annealing Still/Strring_False,Annealing Atomosphere Inert_True,Annealing Atomosphere Reductive_False,Post-processing Acid Wash etc. _False,CL_OVER5,SL_0,Support is not Carbon_False,Carbon Paper,LSV_5_10,EPC_OVER1,197
10.1021/acsaem.1c03358,Peoples R China,Dalian Univ Technol,ACS APPLIED ENERGY MATERIALS,6.959,1/31/2022,4,354,0.011299435,MDP_1_W,MDP_2_Ir,MDP_3_None,MDP_4_None,MDP1PP_75_100,MDP2PP_0_10,MDP3PP_0,MDP4PP_0,HTEMP_RTEMP,HTIME_180_360,Hydrothermal Stirring,Hydrothermal Strong Reductant in Liquid_False,Hydrothermal Weak Reductant in Liquid_False,Mixed in Solid or Liquid_False,ATEMP_800_1000,ATIME_180_360,Annealing Still/Strring_False,Annealing Atomosphere Inert_True,Annealing Atomosphere Reductive_False,Post-processing Acid Wash etc. _False,CL_OVER5,SL_0,Support is not Carbon_False,Carbon Paper,LSV_5_10,EPC_OVER1,237
10.1021/acsaem.1c03358,Peoples R China,Dalian Univ Technol,ACS APPLIED ENERGY MATERIALS,6.959,1/31/2022,4,354,0.011299435,MDP_1_W,MDP_2_Ir,MDP_3_None,MDP_4_None,MDP1PP_75_100,MDP2PP_0_10,MDP3PP_0,MDP4PP_0,HTEMP_RTEMP,HTIME_180_360,Hydrothermal Stirring,Hydrothermal Strong Reductant in Liquid_False,Hydrothermal Weak Reductant in Liquid_False,Mixed in Solid or Liquid_False,ATEMP_800_1000,ATIME_180_360,Annealing Still/Strring_False,Annealing Atomosphere Inert_True,Annealing Atomosphere Reductive_False,Post-processing Acid Wash etc. _False,CL_OVER5,SL_0,Support is not Carbon_False,Carbon Paper,LSV_5_10,EPC_OVER1,280
10.1016/j.nanoen.2016.04.035,Saudi Arabia,KAUST,NANO ENERGY,19.069,7/6/2016,134,2389,0.056090414,MDP_1_Co,MDP_2_None,MDP_3_None,MDP_4_None,MDP1PP_100,MDP2PP_0,MDP3PP_0,MDP4PP_0,HTEMP_RTEMP,HTIME_180_360,Hydrothermal Still,Hydrothermal Strong Reductant in Liquid_False,Hydrothermal Weak Reductant in Liquid_False,Mixed in Solid or Liquid_False,ATEMP_300_400,ATIME_180_360,Annealing Still/Strring_False,Annealing Atomosphere Inert_False,Annealing Atomosphere Reductive_False,Post-processing Acid Wash etc. _False,CL_OVER5,SL_0,Support is not Carbon_False,Carbon Paper,LSV_5_10,EPC_OVER1,368
10.1016/j.nanoen.2016.04.035,Saudi Arabia,KAUST,NANO ENERGY,19.069,7/6/2016,134,2389,0.056090414,MDP_1_Co,MDP_2_None,MDP_3_None,MDP_4_None,MDP1PP_100,MDP2PP_0,MDP3PP_0,MDP4PP_0,HTEMP_RTEMP,HTIME_180_360,Hydrothermal Still,Hydrothermal Strong Reductant in Liquid_False,Hydrothermal Weak Reductant in Liquid_False,Mixed in Solid or Liquid_False,ATEMP_300_400,ATIME_180_360,Annealing Still/Strring_False,Annealing Atomosphere Inert_False,Annealing Atomosphere Reductive_False,Post-processing Acid Wash etc. _False,CL_OVER5,SL_0,Support is not Carbon_False,Carbon Paper,LSV_5_10,EPC_OVER1,385
10.1016/j.nanoen.2016.04.035,Saudi Arabia,KAUST,NANO ENERGY,19.069,7/6/2016,134,2389,0.056090414,MDP_1_Co,MDP_2_None,MDP_3_None,MDP_4_None,MDP1PP_100,MDP2PP_0,MDP3PP_0,MDP4PP_0,HTEMP_RTEMP,HTIME_180_360,Hydrothermal Still,Hydrothermal Strong Reductant in Liquid_False,Hydrothermal Weak Reductant in Liquid_False,Mixed in Solid or Liquid_False,ATEMP_300_400,ATIME_60_120,Annealing Still/Strring_False,Annealing Atomosphere Inert_True,Annealing Atomosphere Reductive_False,Post-processing Acid Wash etc. _False,CL_OVER5,SL_0,Support is not Carbon_False,Carbon Paper,LSV_5_10,EPC_OVER1,372
10.1039/D1QM00551K,Peoples R China,Univ Sci & Technol China,MATERIALS CHEMISTRY FRONTIERS,8.683,7/12/2021,5,557,0.008976661,MDP_1_W,MDP_2_Ir,MDP_3_None,MDP_4_None,MDP1PP_75_100,MDP2PP_0_10,MDP3PP_0,MDP4PP_0,HTEMP_150_200,HTIME_720_1440,Hydrothermal Still,Hydrothermal Strong Reductant in Liquid_False,Hydrothermal Weak Reductant in Liquid_False,Mixed in Solid or Liquid_False,ATEMP_600_800,ATIME_OVER1440,Annealing Still/Strring_False,Annealing Atomosphere Inert_False,Annealing Atomosphere Reductive_True,Post-processing Acid Wash etc. _False,CL_1_5,SL_0,Support is not Carbon_False,Carbon Paper,LSV_5_10,EPC_OVER1,255
10.1039/D1QM00551K,Peoples R China,Univ Sci & Technol China,MATERIALS CHEMISTRY FRONTIERS,8.683,7/12/2021,5,557,0.008976661,MDP_1_W,MDP_2_Ir,MDP_3_None,MDP_4_None,MDP1PP_75_100,MDP2PP_0_10,MDP3PP_0,MDP4PP_0,HTEMP_150_200,HTIME_720_1440,Hydrothermal Still,Hydrothermal Strong Reductant in Liquid_False,Hydrothermal Weak Reductant in Liquid_False,Mixed in Solid or Liquid_False,ATEMP_600_800,ATIME_OVER1440,Annealing Still/Strring_False,Annealing Atomosphere Inert_False,Annealing Atomosphere Reductive_True,Post-processing Acid Wash etc. _False,CL_1_5,SL_0,Support is not Carbon_False,Carbon Paper,LSV_5_10,EPC_OVER1,263
10.1039/D1QM00551K,Peoples R China,Univ Sci & Technol China,MATERIALS CHEMISTRY FRONTIERS,8.683,7/12/2021,5,557,0.008976661,MDP_1_W,MDP_2_Ir,MDP_3_None,MDP_4_None,MDP1PP_75_100,MDP2PP_0_10,MDP3PP_0,MDP4PP_0,HTEMP_150_200,HTIME_720_1440,Hydrothermal Still,Hydrothermal Strong Reductant in Liquid_False,Hydrothermal Weak Reductant in Liquid_False,Mixed in Solid or Liquid_False,ATEMP_600_800,ATIME_OVER1440,Annealing Still/Strring_False,Annealing Atomosphere Inert_False,Annealing Atomosphere Reductive_True,Post-processing Acid Wash etc. _False,CL_1_5,SL_0,Support is not Carbon_False,Carbon Paper,LSV_5_10,EPC_OVER1,294
10.1039/D1QM00551K,Peoples R China,Univ Sci & Technol China,MATERIALS CHEMISTRY FRONTIERS,8.683,7/12/2021,5,557,0.008976661,MDP_1_W,MDP_2_Ir,MDP_3_None,MDP_4_None,MDP1PP_75_100,MDP2PP_0_10,MDP3PP_0,MDP4PP_0,HTEMP_150_200,HTIME_720_1440,Hydrothermal Still,Hydrothermal Strong Reductant in Liquid_False,Hydrothermal Weak Reductant in Liquid_False,Mixed in Solid or Liquid_False,ATEMP_600_800,ATIME_OVER1440,Annealing Still/Strring_False,Annealing Atomosphere Inert_False,Annealing Atomosphere Reductive_True,Post-processing Acid Wash etc. _False,CL_1_5,SL_0,Support is not Carbon_False,Carbon Paper,LSV_5_10,EPC_OVER1,312
10.1039/D1QM00551K,Peoples R China,Univ Sci & Technol China,MATERIALS CHEMISTRY FRONTIERS,8.683,7/12/2021,5,557,0.008976661,MDP_1_W,MDP_2_None,MDP_3_None,MDP_4_None,MDP1PP_100,MDP2PP_0,MDP3PP_0,MDP4PP_0,HTEMP_150_200,HTIME_720_1440,Hydrothermal Still,Hydrothermal Strong Reductant in Liquid_False,Hydrothermal Weak Reductant in Liquid_False,Mixed in Solid or Liquid_False,ATEMP_600_800,ATIME_OVER1440,Annealing Still/Strring_False,Annealing Atomosphere Inert_False,Annealing Atomosphere Reductive_True,Post-processing Acid Wash etc. _False,CL_1_5,SL_0,Support is not Carbon_False,Carbon Paper,LSV_5_10,EPC_OVER1,493
10.1039/D1QM00551K,Peoples R China,Univ Sci & Technol China,MATERIALS CHEMISTRY FRONTIERS,8.683,7/12/2021,5,557,0.008976661,MDP_1_W,MDP_2_Ir,MDP_3_None,MDP_4_None,MDP1PP_75_100,MDP2PP_0_10,MDP3PP_0,MDP4PP_0,HTEMP_150_200,HTIME_720_1440,Hydrothermal Still,Hydrothermal Strong Reductant in Liquid_False,Hydrothermal Weak Reductant in Liquid_False,Mixed in Solid or Liquid_False,ATEMP_600_800,ATIME_0_60,Annealing Still/Strring_False,Annealing Atomosphere Inert_False,Annealing Atomosphere Reductive_False,Post-processing Acid Wash etc. _False,CL_1_5,SL_0,Support is not Carbon_False,Carbon Paper,LSV_5_10,EPC_OVER1,309
10.1016/j.apcatb.2021.120442,Peoples R China,Harbin Inst Technol,APPLIED CATALYSIS B-ENVIRONMENTAL,24.319,10/2/2021,50,475,0.105263158,MDP_1_Co,MDP_2_Ir,MDP_3_None,MDP_4_None,MDP1PP_75_100,MDP2PP_0_10,MDP3PP_0,MDP4PP_0,HTEMP_150_200,HTIME_360_720,Hydrothermal Still,Hydrothermal Strong Reductant in Liquid_False,Hydrothermal Weak Reductant in Liquid_True,Mixed in Solid or Liquid_False,ATEMP_300_400,ATIME_120_180,Annealing Still/Strring_False,Annealing Atomosphere Inert_False,Annealing Atomosphere Reductive_False,Post-processing Acid Wash etc. _False,CL_1_5,SL_0,Support is not Carbon_False,Carbon Paper,LSV_5_10,EPC_OVER1,384
10.1016/j.apcatb.2021.120442,Peoples R China,Harbin Inst Technol,APPLIED CATALYSIS B-ENVIRONMENTAL,24.319,10/2/2021,50,475,0.105263158,MDP_1_Co,MDP_2_Mn,MDP_3_Ru,MDP_4_None,MDP1PP_25_50,MDP2PP_40_51,MDP3PP_0_5,MDP4PP_0,HTEMP_150_200,HTIME_360_720,Hydrothermal Still,Hydrothermal Strong Reductant in Liquid_False,Hydrothermal Weak Reductant in Liquid_True,Mixed in Solid or Liquid_False,ATEMP_300_400,ATIME_120_180,Annealing Still/Strring_False,Annealing Atomosphere Inert_False,Annealing Atomosphere Reductive_False,Post-processing Acid Wash etc. _False,CL_1_5,SL_0,Support is not Carbon_False,Carbon Paper,LSV_5_10,EPC_OVER1,270
10.1016/j.apcatb.2021.120442,Peoples R China,Harbin Inst Technol,APPLIED CATALYSIS B-ENVIRONMENTAL,24.319,10/2/2021,50,475,0.105263158,MDP_1_Co,MDP_2_Mn,MDP_3_Ru,MDP_4_None,MDP1PP_50_75,MDP2PP_20_30,MDP3PP_0_5,MDP4PP_0,HTEMP_150_200,HTIME_360_720,Hydrothermal Still,Hydrothermal Strong Reductant in Liquid_False,Hydrothermal Weak Reductant in Liquid_True,Mixed in Solid or Liquid_False,ATEMP_300_400,ATIME_120_180,Annealing Still/Strring_False,Annealing Atomosphere Inert_False,Annealing Atomosphere Reductive_False,Post-processing Acid Wash etc. _False,CL_1_5,SL_0,Support is not Carbon_False,Carbon Paper,LSV_5_10,EPC_OVER1,344
10.1016/j.apcatb.2021.120442,Peoples R China,Harbin Inst Technol,APPLIED CATALYSIS B-ENVIRONMENTAL,24.319,10/2/2021,50,475,0.105263158,MDP_1_Mn,MDP_2_Co,MDP_3_Ru,MDP_4_None,MDP1PP_50_75,MDP2PP_20_30,MDP3PP_0_5,MDP4PP_0,HTEMP_150_200,HTIME_360_720,Hydrothermal Still,Hydrothermal Strong Reductant in Liquid_False,Hydrothermal Weak Reductant in Liquid_True,Mixed in Solid or Liquid_False,ATEMP_300_400,ATIME_120_180,Annealing Still/Strring_False,Annealing Atomosphere Inert_False,Annealing Atomosphere Reductive_False,Post-processing Acid Wash etc. _False,CL_1_5,SL_0,Support is not Carbon_False,Carbon Paper,LSV_5_10,EPC_OVER1,242
10.1039/C9TA05334D,Peoples R China,Shaanxi Normal Univ,JOURNAL OF MATERIALS CHEMISTRY A,14.511,8/2/2019,117,1267,0.09234412,MDP_1_Rh,MDP_2_Co,MDP_3_None,MDP_4_None,MDP1PP_50_75,MDP2PP_40_51,MDP3PP_0,MDP4PP_0,HTEMP_50_100,HTIME_60_180,Hydrothermal Still,Hydrothermal Strong Reductant in Liquid_False,Hydrothermal Weak Reductant in Liquid_False,Mixed in Solid or Liquid_False,ATEMP_200_300,ATIME_360_720,Annealing Still/Strring_False,Annealing Atomosphere Inert_False,Annealing Atomosphere Reductive_False,Post-processing Acid Wash etc. _False,CL_1_5,SL_0,Support is not Carbon_False,Glassy Carbon,LSV_5_10,EPC_OVER1,250
10.1016/j.jallcom.2016.11.240,Peoples R China,South China Univ Technol,JOURNAL OF ALLOYS AND COMPOUNDS,6.371,3/5/2017,21,2147,0.00978109,MDP_1_Sn,MDP_2_Sb,MDP_3_Ir,MDP_4_Co,MDP1PP_75_100,MDP2PP_10_20,MDP3PP_5_15,MDP4PP_5_15,HTEMP_50_100,HTIME_0_60,Hydrothermal Still,Hydrothermal Strong Reductant in Liquid_False,Hydrothermal Weak Reductant in Liquid_False,Mixed in Solid or Liquid_False,ATEMP_500_600,ATIME_0_60,Annealing Still/Strring_False,Annealing Atomosphere Inert_False,Annealing Atomosphere Reductive_False,Post-processing Acid Wash etc. _False,CL_1_5,SL_0,Support is not Carbon_False,Carbon Paper,LSV_5_10,EPC_OVER1,410
10.1016/j.jallcom.2016.11.240,Peoples R China,South China Univ Technol,JOURNAL OF ALLOYS AND COMPOUNDS,6.371,3/5/2017,21,2147,0.00978109,MDP_1_Sn,MDP_2_Sb,MDP_3_Ir,MDP_4_Co,MDP1PP_75_100,MDP2PP_10_20,MDP3PP_5_15,MDP4PP_0_5,HTEMP_50_100,HTIME_0_60,Hydrothermal Still,Hydrothermal Strong Reductant in Liquid_False,Hydrothermal Weak Reductant in Liquid_False,Mixed in Solid or Liquid_False,ATEMP_500_600,ATIME_0_60,Annealing Still/Strring_False,Annealing Atomosphere Inert_False,Annealing Atomosphere Reductive_False,Post-processing Acid Wash etc. _False,CL_1_5,SL_0,Support is not Carbon_False,Carbon Paper,LSV_5_10,EPC_OVER1,433
10.1016/j.jallcom.2016.11.240,Peoples R China,South China Univ Technol,JOURNAL OF ALLOYS AND COMPOUNDS,6.371,3/5/2017,21,2147,0.00978109,MDP_1_Sn,MDP_2_Sb,MDP_3_Co,MDP_4_Ir,MDP1PP_75_100,MDP2PP_10_20,MDP3PP_5_15,MDP4PP_0_5,HTEMP_50_100,HTIME_0_60,Hydrothermal Still,Hydrothermal Strong Reductant in Liquid_False,Hydrothermal Weak Reductant in Liquid_False,Mixed in Solid or Liquid_False,ATEMP_500_600,ATIME_0_60,Annealing Still/Strring_False,Annealing Atomosphere Inert_False,Annealing Atomosphere Reductive_False,Post-processing Acid Wash etc. _False,CL_1_5,SL_0,Support is not Carbon_False,Carbon Paper,LSV_5_10,EPC_OVER1,417
10.1016/j.jallcom.2016.11.240,Peoples R China,South China Univ Technol,JOURNAL OF ALLOYS AND COMPOUNDS,6.371,3/5/2017,21,2147,0.00978109,MDP_1_Ir,MDP_2_Sb,MDP_3_None,MDP_4_None,MDP1PP_50_75,MDP2PP_40_51,MDP3PP_0,MDP4PP_0,HTEMP_50_100,HTIME_0_60,Hydrothermal Still,Hydrothermal Strong Reductant in Liquid_False,Hydrothermal Weak Reductant in Liquid_False,Mixed in Solid or Liquid_False,ATEMP_500_600,ATIME_0_60,Annealing Still/Strring_False,Annealing Atomosphere Inert_False,Annealing Atomosphere Reductive_False,Post-processing Acid Wash etc. _False,CL_1_5,SL_0,Support is not Carbon_False,Carbon Paper,LSV_5_10,EPC_OVER1,420
10.1039/C8CC00766G,Peoples R China,Chinese Acad Sci,CHEMICAL COMMUNICATIONS,6.065,12/28/2018,155,1484,0.104447439,MDP_1_S,MDP_2_Mo,MDP_3_Co,MDP_4_None,MDP1PP_50_75,MDP2PP_20_30,MDP3PP_15_25,MDP4PP_0,HTEMP_200_250,HTIME_720_1440,Hydrothermal Still,Hydrothermal Strong Reductant in Liquid_False,Hydrothermal Weak Reductant in Liquid_False,Mixed in Solid or Liquid_False,ATEMP_RT,ATIME_0,Annealing Still/Strring_False,Annealing Atomosphere Inert_False,Annealing Atomosphere Reductive_False,Post-processing Acid Wash etc. _False,CL_1_5,SL_0,Support is not Carbon_False,Carbon Paper,LSV_5_10,EPC_OVER1,789
10.1039/C8CC00766G,Peoples R China,Chinese Acad Sci,CHEMICAL COMMUNICATIONS,6.065,12/28/2018,155,1484,0.104447439,MDP_1_S,MDP_2_Mo,MDP_3_Co,MDP_4_None,MDP1PP_75_100,MDP2PP_10_20,MDP3PP_5_15,MDP4PP_0,HTEMP_200_250,HTIME_720_1440,Hydrothermal Still,Hydrothermal Strong Reductant in Liquid_False,Hydrothermal Weak Reductant in Liquid_False,Mixed in Solid or Liquid_False,ATEMP_RT,ATIME_0,Annealing Still/Strring_False,Annealing Atomosphere Inert_False,Annealing Atomosphere Reductive_False,Post-processing Acid Wash etc. _False,CL_1_5,SL_0,Support is not Carbon_False,Carbon Paper,LSV_5_10,EPC_OVER1,579
10.1039/C8CC00766G,Peoples R China,Chinese Acad Sci,CHEMICAL COMMUNICATIONS,6.065,12/28/2018,155,1484,0.104447439,MDP_1_S,MDP_2_Mo,MDP_3_Co,MDP_4_None,MDP1PP_75_100,MDP2PP_0_10,MDP3PP_5_15,MDP4PP_0,HTEMP_200_250,HTIME_720_1440,Hydrothermal Still,Hydrothermal Strong Reductant in Liquid_False,Hydrothermal Weak Reductant in Liquid_False,Mixed in Solid or Liquid_False,ATEMP_RT,ATIME_0,Annealing Still/Strring_False,Annealing Atomosphere Inert_False,Annealing Atomosphere Reductive_False,Post-processing Acid Wash etc. _False,CL_1_5,SL_0,Support is not Carbon_False,Carbon Paper,LSV_5_10,EPC_OVER1,549
10.1039/C8CC00766G,Peoples R China,Chinese Acad Sci,CHEMICAL COMMUNICATIONS,6.065,12/28/2018,155,1484,0.104447439,MDP_1_S,MDP_2_Mo,MDP_3_Co,MDP_4_None,MDP1PP_75_100,MDP2PP_0_10,MDP3PP_0_5,MDP4PP_0,HTEMP_200_250,HTIME_720_1440,Hydrothermal Still,Hydrothermal Strong Reductant in Liquid_False,Hydrothermal Weak Reductant in Liquid_False,Mixed in Solid or Liquid_False,ATEMP_RT,ATIME_0,Annealing Still/Strring_False,Annealing Atomosphere Inert_False,Annealing Atomosphere Reductive_False,Post-processing Acid Wash etc. _False,CL_1_5,SL_0,Support is not Carbon_False,Carbon Paper,LSV_5_10,EPC_OVER1,634
10.1021/acs.jpcc.9b06529,Peoples R China,Shandong Univ Sci & Technol,JOURNAL OF PHYSICAL CHEMISTRY C,4.177,1/24/2020,16,1092,0.014652015,MDP_1_Ir,MDP_2_None,MDP_3_None,MDP_4_None,MDP1PP_100,MDP2PP_0,MDP3PP_0,MDP4PP_0,HTEMP_RTEMP,HTIME_360_720,Hydrothermal Stirring,Hydrothermal Strong Reductant in Liquid_False,Hydrothermal Weak Reductant in Liquid_False,Mixed in Solid or Liquid_False,ATEMP_400_500,ATIME_120_180,Annealing Still/Strring_False,Annealing Atomosphere Inert_False,Annealing Atomosphere Reductive_False,Post-processing Acid Wash etc. _False,CL_1_5,SL_0,Support is not Carbon_False,Carbon Paper,LSV_5_10,EPC_OVER1,225
10.1021/acs.jpcc.9b06529,Peoples R China,Shandong Univ Sci & Technol,JOURNAL OF PHYSICAL CHEMISTRY C,4.177,1/24/2020,16,1092,0.014652015,MDP_1_Ir,MDP_2_None,MDP_3_None,MDP_4_None,MDP1PP_100,MDP2PP_0,MDP3PP_0,MDP4PP_0,HTEMP_RTEMP,HTIME_360_720,Hydrothermal Stirring,Hydrothermal Strong Reductant in Liquid_False,Hydrothermal Weak Reductant in Liquid_False,Mixed in Solid or Liquid_False,ATEMP_300_400,ATIME_120_180,Annealing Still/Strring_False,Annealing Atomosphere Inert_False,Annealing Atomosphere Reductive_False,Post-processing Acid Wash etc. _False,CL_1_5,SL_0,Support is not Carbon_False,Carbon Paper,LSV_5_10,EPC_OVER1,185
10.1021/acs.jpcc.9b06529,Peoples R China,Shandong Univ Sci & Technol,JOURNAL OF PHYSICAL CHEMISTRY C,4.177,1/24/2020,16,1092,0.014652015,MDP_1_Ir,MDP_2_None,MDP_3_None,MDP_4_None,MDP1PP_100,MDP2PP_0,MDP3PP_0,MDP4PP_0,HTEMP_RTEMP,HTIME_360_720,Hydrothermal Stirring,Hydrothermal Strong Reductant in Liquid_False,Hydrothermal Weak Reductant in Liquid_False,Mixed in Solid or Liquid_False,ATEMP_300_400,ATIME_120_180,Annealing Still/Strring_False,Annealing Atomosphere Inert_False,Annealing Atomosphere Reductive_False,Post-processing Acid Wash etc. _False,CL_1_5,SL_0,Support is not Carbon_False,Carbon Paper,LSV_5_10,EPC_OVER1,220
10.1039/d1dt00839k,Peoples R China,Zhejiang Sci Tech Univ,DALTON TRANSACTIONS,4.569,5/14/2021,5,616,0.008116883,MDP_1_P,MDP_2_Co,MDP_3_Ir,MDP_4_None,MDP1PP_50_75,MDP2PP_20_30,MDP3PP_0_5,MDP4PP_0,HTEMP_100_150,HTIME_360_720,Hydrothermal Still,Hydrothermal Strong Reductant in Liquid_False,Hydrothermal Weak Reductant in Liquid_False,Mixed in Solid or Liquid_False,ATEMP_300_400,ATIME_120_180,Annealing Still/Strring_False,Annealing Atomosphere Inert_True,Annealing Atomosphere Reductive_False,Post-processing Acid Wash etc. _False,CL_1_5,SL_0,Support is not Carbon_False,Carbon Paper,LSV_5_10,EPC_OVER1,327
10.1039/d1dt00839k,Peoples R China,Zhejiang Sci Tech Univ,DALTON TRANSACTIONS,4.569,5/14/2021,5,616,0.008116883,MDP_1_P,MDP_2_Co,MDP_3_Ir,MDP_4_None,MDP1PP_50_75,MDP2PP_20_30,MDP3PP_0_5,MDP4PP_0,HTEMP_100_150,HTIME_360_720,Hydrothermal Still,Hydrothermal Strong Reductant in Liquid_False,Hydrothermal Weak Reductant in Liquid_False,Mixed in Solid or Liquid_False,ATEMP_300_400,ATIME_120_180,Annealing Still/Strring_False,Annealing Atomosphere Inert_True,Annealing Atomosphere Reductive_False,Post-processing Acid Wash etc. _False,CL_1_5,SL_0,Support is not Carbon_False,Carbon Paper,LSV_5_10,EPC_OVER1,242
10.1039/d1dt00839k,Peoples R China,Zhejiang Sci Tech Univ,DALTON TRANSACTIONS,4.569,5/14/2021,5,616,0.008116883,MDP_1_P,MDP_2_Co,MDP_3_Ir,MDP_4_None,MDP1PP_50_75,MDP2PP_20_30,MDP3PP_0_5,MDP4PP_0,HTEMP_100_150,HTIME_360_720,Hydrothermal Still,Hydrothermal Strong Reductant in Liquid_False,Hydrothermal Weak Reductant in Liquid_False,Mixed in Solid or Liquid_False,ATEMP_300_400,ATIME_120_180,Annealing Still/Strring_False,Annealing Atomosphere Inert_True,Annealing Atomosphere Reductive_False,Post-processing Acid Wash etc. _False,CL_1_5,SL_0,Support is not Carbon_False,Carbon Paper,LSV_5_10,EPC_OVER1,310
10.1039/d1dt00839k,Peoples R China,Zhejiang Sci Tech Univ,DALTON TRANSACTIONS,4.569,5/14/2021,5,616,0.008116883,MDP_1_P,MDP_2_Co,MDP_3_Ir,MDP_4_None,MDP1PP_50_75,MDP2PP_20_30,MDP3PP_0_5,MDP4PP_0,HTEMP_100_150,HTIME_360_720,Hydrothermal Still,Hydrothermal Strong Reductant in Liquid_False,Hydrothermal Weak Reductant in Liquid_False,Mixed in Solid or Liquid_False,ATEMP_300_400,ATIME_120_180,Annealing Still/Strring_False,Annealing Atomosphere Inert_True,Annealing Atomosphere Reductive_False,Post-processing Acid Wash etc. _False,CL_1_5,SL_0,Support is not Carbon_False,Carbon Paper,LSV_5_10,EPC_OVER1,350
10.1039/d1dt00839k,Peoples R China,Zhejiang Sci Tech Univ,DALTON TRANSACTIONS,4.569,5/14/2021,5,616,0.008116883,MDP_1_P,MDP_2_Co,MDP_3_Ir,MDP_4_None,MDP1PP_50_75,MDP2PP_20_30,MDP3PP_0,MDP4PP_0,HTEMP_100_150,HTIME_360_720,Hydrothermal Still,Hydrothermal Strong Reductant in Liquid_False,Hydrothermal Weak Reductant in Liquid_False,Mixed in Solid or Liquid_False,ATEMP_300_400,ATIME_120_180,Annealing Still/Strring_False,Annealing Atomosphere Inert_True,Annealing Atomosphere Reductive_False,Post-processing Acid Wash etc. _False,CL_1_5,SL_0,Support is not Carbon_False,Carbon Paper,LSV_5_10,EPC_OVER1,650
10.1016/j.nanoen.2021.106276,South Korea,Korea Adv Inst Sci & Technol KAIST,NANO ENERGY,19.069,10/15/2021,18,462,0.038961039,MDP_1_Co,MDP_2_Ru,MDP_3_None,MDP_4_None,MDP1PP_75_100,MDP2PP_10_20,MDP3PP_0,MDP4PP_0,HTEMP_RTEMP,HTIME_180_360,Hydrothermal Still,Hydrothermal Strong Reductant in Liquid_False,Hydrothermal Weak Reductant in Liquid_False,Mixed in Solid or Liquid_False,ATEMP_300_400,ATIME_120_180,Annealing Still/Strring_False,Annealing Atomosphere Inert_False,Annealing Atomosphere Reductive_False,Post-processing Acid Wash etc. _False,CL_1_5,SL_0,Support is not Carbon_False,Carbon Paper,LSV_5_10,EPC_OVER1,492
10.1016/j.nanoen.2021.106276,South Korea,Korea Adv Inst Sci & Technol KAIST,NANO ENERGY,19.069,10/15/2021,18,462,0.038961039,MDP_1_Ru,MDP_2_None,MDP_3_None,MDP_4_None,MDP1PP_100,MDP2PP_0,MDP3PP_0,MDP4PP_0,HTEMP_RTEMP,HTIME_180_360,Hydrothermal Still,Hydrothermal Strong Reductant in Liquid_False,Hydrothermal Weak Reductant in Liquid_False,Mixed in Solid or Liquid_False,ATEMP_300_400,ATIME_120_180,Annealing Still/Strring_False,Annealing Atomosphere Inert_False,Annealing Atomosphere Reductive_False,Post-processing Acid Wash etc. _False,CL_1_5,SL_0,Support is not Carbon_False,Carbon Paper,LSV_5_10,EPC_OVER1,212
10.1002/admi.201500669,USA,Rice Univ,ADVANCED MATERIALS INTERFACES,6.389,7/13/2016,112,2382,0.047019312,MDP_1_S,MDP_2_Ta,MDP_3_None,MDP_4_None,MDP1PP_50_75,MDP2PP_30_40,MDP3PP_0,MDP4PP_0,HTEMP_RTEMP,HTIME_180_360,Hydrothermal Stirring,Hydrothermal Strong Reductant in Liquid_False,Hydrothermal Weak Reductant in Liquid_False,Mixed in Solid or Liquid_True,ATEMP_800_1000,ATIME_OVER1440,Annealing Still/Strring_False,Annealing Atomosphere Inert_True,Annealing Atomosphere Reductive_False,Post-processing Acid Wash etc. _False,CL_1_5,SL_0,Support is not Carbon_False,Carbon Paper,LSV_5_10,EPC_OVER1,462
10.1002/admi.201500669,USA,Rice Univ,ADVANCED MATERIALS INTERFACES,6.389,7/13/2016,112,2382,0.047019312,MDP_1_S,MDP_2_Ta,MDP_3_None,MDP_4_None,MDP1PP_50_75,MDP2PP_30_40,MDP3PP_0,MDP4PP_0,HTEMP_RTEMP,HTIME_180_360,Hydrothermal Stirring,Hydrothermal Strong Reductant in Liquid_False,Hydrothermal Weak Reductant in Liquid_False,Mixed in Solid or Liquid_True,ATEMP_600_800,ATIME_OVER1440,Annealing Still/Strring_False,Annealing Atomosphere Inert_True,Annealing Atomosphere Reductive_False,Post-processing Acid Wash etc. _False,CL_1_5,SL_0,Support is not Carbon_False,Carbon Paper,LSV_5_10,EPC_OVER1,556
10.1002/aenm.201903137,Peoples R China,Peking Univ,ADVANCED ENERGY MATERIALS,29.698,12/19/2019,126,1128,0.111702128,MDP_1_Co,MDP_2_S,MDP_3_Mo,MDP_4_None,MDP1PP_25_50,MDP2PP_40_51,MDP3PP_0_5,MDP4PP_0,HTEMP_200_250,HTIME_1440_2880,Hydrothermal Still,Hydrothermal Strong Reductant in Liquid_False,Hydrothermal Weak Reductant in Liquid_False,Mixed in Solid or Liquid_False,ATEMP_200_300,ATIME_OVER1440,Annealing Still/Strring_False,Annealing Atomosphere Inert_False,Annealing Atomosphere Reductive_False,Post-processing Acid Wash etc. _False,CL_1_5,SL_0,Support is not Carbon_False,Carbon Paper,LSV_5_10,EPC_OVER1,380
10.1002/aenm.201903137,Peoples R China,Peking Univ,ADVANCED ENERGY MATERIALS,29.698,12/19/2019,126,1128,0.111702128,MDP_1_Co,MDP_2_S,MDP_3_None,MDP_4_None,MDP1PP_50_75,MDP2PP_40_51,MDP3PP_0,MDP4PP_0,HTEMP_200_250,HTIME_0_60,Hydrothermal Still,Hydrothermal Strong Reductant in Liquid_False,Hydrothermal Weak Reductant in Liquid_False,Mixed in Solid or Liquid_False,ATEMP_200_300,ATIME_OVER1440,Annealing Still/Strring_False,Annealing Atomosphere Inert_False,Annealing Atomosphere Reductive_False,Post-processing Acid Wash etc. _False,CL_1_5,SL_0,Support is not Carbon_False,Carbon Paper,LSV_5_10,EPC_OVER1,870
10.1016/j.cej.2022.135699,Peoples R China,Taiyuan Univ Technol,CHEMICAL ENGINEERING JOURNAL,16.744,4/29/2022,8,266,0.030075188,MDP_1_La,MDP_2_Ru,MDP_3_None,MDP_4_None,MDP1PP_75_100,MDP2PP_20_30,MDP3PP_0,MDP4PP_0,HTEMP_100_150,HTIME_360_720,Hydrothermal Still,Hydrothermal Strong Reductant in Liquid_False,Hydrothermal Weak Reductant in Liquid_False,Mixed in Solid or Liquid_False,ATEMP_500_600,ATIME_120_180,Annealing Still/Strring_False,Annealing Atomosphere Inert_False,Annealing Atomosphere Reductive_False,Post-processing Acid Wash etc. _False,CL_1_5,SL_0,Support is not Carbon_False,Carbon Paper,LSV_5_10,EPC_OVER1,396
10.1016/j.cej.2022.135699,Peoples R China,Taiyuan Univ Technol,CHEMICAL ENGINEERING JOURNAL,16.744,4/29/2022,8,266,0.030075188,MDP_1_La,MDP_2_Ru,MDP_3_None,MDP_4_None,MDP1PP_75_100,MDP2PP_20_30,MDP3PP_0,MDP4PP_0,HTEMP_100_150,HTIME_360_720,Hydrothermal Still,Hydrothermal Strong Reductant in Liquid_False,Hydrothermal Weak Reductant in Liquid_False,Mixed in Solid or Liquid_False,ATEMP_400_500,ATIME_120_180,Annealing Still/Strring_False,Annealing Atomosphere Inert_False,Annealing Atomosphere Reductive_False,Post-processing Acid Wash etc. _False,CL_1_5,SL_0,Support is not Carbon_False,Carbon Paper,LSV_5_10,EPC_OVER1,215
10.1016/j.cej.2022.135699,Peoples R China,Taiyuan Univ Technol,CHEMICAL ENGINEERING JOURNAL,16.744,4/29/2022,8,266,0.030075188,MDP_1_La,MDP_2_Ru,MDP_3_None,MDP_4_None,MDP1PP_75_100,MDP2PP_20_30,MDP3PP_0,MDP4PP_0,HTEMP_100_150,HTIME_360_720,Hydrothermal Still,Hydrothermal Strong Reductant in Liquid_False,Hydrothermal Weak Reductant in Liquid_False,Mixed in Solid or Liquid_False,ATEMP_400_500,ATIME_120_180,Annealing Still/Strring_False,Annealing Atomosphere Inert_False,Annealing Atomosphere Reductive_False,Post-processing Acid Wash etc. _False,CL_1_5,SL_0,Support is not Carbon_False,Carbon Paper,LSV_5_10,EPC_OVER1,208
10.1016/j.cej.2022.135699,Peoples R China,Taiyuan Univ Technol,CHEMICAL ENGINEERING JOURNAL,16.744,4/29/2022,8,266,0.030075188,MDP_1_La,MDP_2_Ru,MDP_3_None,MDP_4_None,MDP1PP_75_100,MDP2PP_10_20,MDP3PP_0,MDP4PP_0,HTEMP_100_150,HTIME_360_720,Hydrothermal Still,Hydrothermal Strong Reductant in Liquid_False,Hydrothermal Weak Reductant in Liquid_False,Mixed in Solid or Liquid_False,ATEMP_400_500,ATIME_120_180,Annealing Still/Strring_False,Annealing Atomosphere Inert_False,Annealing Atomosphere Reductive_False,Post-processing Acid Wash etc. _False,CL_1_5,SL_0,Support is not Carbon_False,Carbon Paper,LSV_5_10,EPC_OVER1,212
10.1016/j.nanoen.2021.106276,South Korea,Korea Adv Inst Sci & Technol KAIST,NANO ENERGY,19.069,10/15/2021,18,462,0.038961039,MDP_1_Co,MDP_2_None,MDP_3_None,MDP_4_None,MDP1PP_100,MDP2PP_0,MDP3PP_0,MDP4PP_0,HTEMP_RTEMP,HTIME_180_360,Hydrothermal Still,Hydrothermal Strong Reductant in Liquid_False,Hydrothermal Weak Reductant in Liquid_False,Mixed in Solid or Liquid_False,ATEMP_300_400,ATIME_120_180,Annealing Still/Strring_False,Annealing Atomosphere Inert_False,Annealing Atomosphere Reductive_False,Post-processing Acid Wash etc. _False,CL_1_5,SL_0,Support is not Carbon_False,Carbon Paper,LSV_5_10,EPC_OVER1,546
10.1016/j.cej.2022.135699,Peoples R China,Taiyuan Univ Technol,CHEMICAL ENGINEERING JOURNAL,16.744,4/29/2022,8,266,0.030075188,MDP_1_La,MDP_2_Ru,MDP_3_None,MDP_4_None,MDP1PP_75_100,MDP2PP_20_30,MDP3PP_0,MDP4PP_0,HTEMP_100_150,HTIME_360_720,Hydrothermal Still,Hydrothermal Strong Reductant in Liquid_False,Hydrothermal Weak Reductant in Liquid_False,Mixed in Solid or Liquid_False,ATEMP_300_400,ATIME_120_180,Annealing Still/Strring_False,Annealing Atomosphere Inert_False,Annealing Atomosphere Reductive_False,Post-processing Acid Wash etc. _False,CL_1_5,SL_0,Support is not Carbon_False,Carbon Paper,LSV_5_10,EPC_OVER1,245
10.1016/j.jcat.2021.12.009,Peoples R China,Beijing Univ Posts & Telecommun,JOURNAL OF CATALYSIS,8.047,2/27/2022,2,327,0.006116208,MDP_1_Mn,MDP_2_None,MDP_3_None,MDP_4_None,MDP1PP_100,MDP2PP_0,MDP3PP_0,MDP4PP_0,HTEMP_RTEMP,HTIME_180_360,Hydrothermal Stirring,Hydrothermal Strong Reductant in Liquid_False,Hydrothermal Weak Reductant in Liquid_False,Mixed in Solid or Liquid_True,ATEMP_400_500,ATIME_0_60,Annealing Still/Strring_False,Annealing Atomosphere Inert_False,Annealing Atomosphere Reductive_False,Post-processing Acid Wash etc. _False,CL_1_5,SL_0,Support is not Carbon_False,Carbon Paper,LSV_5_10,EPC_OVER1,453
10.1016/j.jcat.2021.12.009,Peoples R China,Beijing Univ Posts & Telecommun,JOURNAL OF CATALYSIS,8.047,2/27/2022,2,327,0.006116208,MDP_1_Mn,MDP_2_None,MDP_3_None,MDP_4_None,MDP1PP_100,MDP2PP_0,MDP3PP_0,MDP4PP_0,HTEMP_RTEMP,HTIME_180_360,Hydrothermal Stirring,Hydrothermal Strong Reductant in Liquid_False,Hydrothermal Weak Reductant in Liquid_False,Mixed in Solid or Liquid_True,ATEMP_400_500,ATIME_0_60,Annealing Still/Strring_False,Annealing Atomosphere Inert_False,Annealing Atomosphere Reductive_False,Post-processing Acid Wash etc. _False,CL_1_5,SL_0,Support is not Carbon_False,Carbon Paper,LSV_5_10,EPC_OVER1,216
10.1016/j.jcat.2021.12.009,Peoples R China,Beijing Univ Posts & Telecommun,JOURNAL OF CATALYSIS,8.047,2/27/2022,2,327,0.006116208,MDP_1_Mn,MDP_2_None,MDP_3_None,MDP_4_None,MDP1PP_100,MDP2PP_0,MDP3PP_0,MDP4PP_0,HTEMP_RTEMP,HTIME_180_360,Hydrothermal Stirring,Hydrothermal Strong Reductant in Liquid_False,Hydrothermal Weak Reductant in Liquid_False,Mixed in Solid or Liquid_True,ATEMP_400_500,ATIME_0_60,Annealing Still/Strring_False,Annealing Atomosphere Inert_False,Annealing Atomosphere Reductive_False,Post-processing Acid Wash etc. _False,CL_1_5,SL_0,Support is not Carbon_False,Carbon Paper,LSV_5_10,EPC_OVER1,569
10.1016/j.electacta.2009.05.090,Peoples R China,Chinese Acad Sci,ELECTROCHIMICA ACTA,7.336,11/1/2009,182,4828,0.037696769,MDP_1_Ir,MDP_2_Ru,MDP_3_None,MDP_4_None,MDP1PP_50_75,MDP2PP_40_51,MDP3PP_0,MDP4PP_0,HTEMP_RTEMP,HTIME_180_360,Hydrothermal Stirring,Hydrothermal Strong Reductant in Liquid_False,Hydrothermal Weak Reductant in Liquid_False,Mixed in Solid or Liquid_False,ATEMP_400_500,ATIME_0_60,Annealing Still/Strring_False,Annealing Atomosphere Inert_False,Annealing Atomosphere Reductive_False,Post-processing Acid Wash etc. _False,CL_0.6_1,SL_0,Support is not Carbon_False,Glassy Carbon,LSV_5_10,EPC_OVER1,262
10.1016/j.electacta.2009.05.090,Peoples R China,Chinese Acad Sci,ELECTROCHIMICA ACTA,7.336,11/1/2009,182,4828,0.037696769,MDP_1_Ru,MDP_2_Ir,MDP_3_None,MDP_4_None,MDP1PP_50_75,MDP2PP_40_51,MDP3PP_0,MDP4PP_0,HTEMP_RTEMP,HTIME_180_360,Hydrothermal Stirring,Hydrothermal Strong Reductant in Liquid_False,Hydrothermal Weak Reductant in Liquid_False,Mixed in Solid or Liquid_False,ATEMP_400_500,ATIME_0_60,Annealing Still/Strring_False,Annealing Atomosphere Inert_False,Annealing Atomosphere Reductive_False,Post-processing Acid Wash etc. _False,CL_0.6_1,SL_0,Support is not Carbon_False,Glassy Carbon,LSV_5_10,EPC_OVER1,218
10.1016/j.electacta.2009.05.090,Peoples R China,Chinese Acad Sci,ELECTROCHIMICA ACTA,7.336,11/1/2009,182,4828,0.037696769,MDP_1_Ir,MDP_2_Ru,MDP_3_None,MDP_4_None,MDP1PP_75_100,MDP2PP_20_30,MDP3PP_0,MDP4PP_0,HTEMP_RTEMP,HTIME_180_360,Hydrothermal Stirring,Hydrothermal Strong Reductant in Liquid_False,Hydrothermal Weak Reductant in Liquid_False,Mixed in Solid or Liquid_False,ATEMP_400_500,ATIME_0_60,Annealing Still/Strring_False,Annealing Atomosphere Inert_False,Annealing Atomosphere Reductive_False,Post-processing Acid Wash etc. _False,CL_0.6_1,SL_0,Support is not Carbon_False,Glassy Carbon,LSV_5_10,EPC_OVER1,280
10.1016/j.electacta.2009.05.090,Peoples R China,Chinese Acad Sci,ELECTROCHIMICA ACTA,7.336,11/1/2009,182,4828,0.037696769,MDP_1_Ru,MDP_2_Ir,MDP_3_None,MDP_4_None,MDP1PP_75_100,MDP2PP_20_30,MDP3PP_0,MDP4PP_0,HTEMP_RTEMP,HTIME_180_360,Hydrothermal Stirring,Hydrothermal Strong Reductant in Liquid_False,Hydrothermal Weak Reductant in Liquid_False,Mixed in Solid or Liquid_False,ATEMP_400_500,ATIME_0_60,Annealing Still/Strring_False,Annealing Atomosphere Inert_False,Annealing Atomosphere Reductive_False,Post-processing Acid Wash etc. _False,CL_0.6_1,SL_0,Support is not Carbon_False,Glassy Carbon,LSV_5_10,EPC_OVER1,207
10.1016/j.electacta.2009.05.090,Peoples R China,Chinese Acad Sci,ELECTROCHIMICA ACTA,7.336,11/1/2009,182,4828,0.037696769,MDP_1_Ir,MDP_2_None,MDP_3_None,MDP_4_None,MDP1PP_100,MDP2PP_0,MDP3PP_0,MDP4PP_0,HTEMP_RTEMP,HTIME_180_360,Hydrothermal Stirring,Hydrothermal Strong Reductant in Liquid_False,Hydrothermal Weak Reductant in Liquid_False,Mixed in Solid or Liquid_False,ATEMP_400_500,ATIME_0_60,Annealing Still/Strring_False,Annealing Atomosphere Inert_False,Annealing Atomosphere Reductive_False,Post-processing Acid Wash etc. _False,CL_0.6_1,SL_0,Support is not Carbon_False,Glassy Carbon,LSV_5_10,EPC_OVER1,278
10.1016/j.electacta.2009.05.090,Peoples R China,Chinese Acad Sci,ELECTROCHIMICA ACTA,7.336,11/1/2009,182,4828,0.037696769,MDP_1_Ru,MDP_2_None,MDP_3_None,MDP_4_None,MDP1PP_100,MDP2PP_0,MDP3PP_0,MDP4PP_0,HTEMP_RTEMP,HTIME_180_360,Hydrothermal Stirring,Hydrothermal Strong Reductant in Liquid_False,Hydrothermal Weak Reductant in Liquid_False,Mixed in Solid or Liquid_False,ATEMP_400_500,ATIME_0_60,Annealing Still/Strring_False,Annealing Atomosphere Inert_False,Annealing Atomosphere Reductive_False,Post-processing Acid Wash etc. _False,CL_0.6_1,SL_0,Support is not Carbon_False,Glassy Carbon,LSV_5_10,EPC_OVER1,194
10.1016/j.jechem.2020.01.026,Peoples R China,Shenyang Pharmaceut Univ,JOURNAL OF ENERGY CHEMISTRY,13.599,6/30/2020,10,934,0.010706638,MDP_1_Na,MDP_2_Co,MDP_3_None,MDP_4_None,MDP1PP_75_100,MDP2PP_10_20,MDP3PP_0,MDP4PP_0,HTEMP_50_100,HTIME_2880,Hydrothermal Still,Hydrothermal Strong Reductant in Liquid_False,Hydrothermal Weak Reductant in Liquid_False,Mixed in Solid or Liquid_False,ATEMP_200_300,ATIME_360_720,Annealing Still/Strring_False,Annealing Atomosphere Inert_False,Annealing Atomosphere Reductive_False,Post-processing Acid Wash etc. _False,CL_0.6_1,SL_0,Support is not Carbon_False,Glassy Carbon,LSV_5_10,EPC_OVER1,510
10.1021/acscatal.9b05611,Portugal,Int Iberian Nanotechnol Lab INL,ACS CATALYSIS,13.7,4/28/2020,68,997,0.068204614,MDP_1_Ir,MDP_2_Ru,MDP_3_Te,MDP_4_None,MDP1PP_25_50,MDP2PP_30_40,MDP3PP_25_34,MDP4PP_0,HTEMP_150_200,HTIME_720_1440,Hydrothermal Still,Hydrothermal Strong Reductant in Liquid_False,Hydrothermal Weak Reductant in Liquid_False,Mixed in Solid or Liquid_False,ATEMP_RT,ATIME_0,Annealing Still/Strring_False,Annealing Atomosphere Inert_False,Annealing Atomosphere Reductive_False,Post-processing Acid Wash etc. _False,CL_0.6_1,SL_0,Support is not Carbon_False,Glassy Carbon,LSV_5_10,EPC_OVER1,206
10.1002/bkcs.12382,South Korea,Ewha Womans Univ,BULLETIN OF THE KOREAN CHEMICAL SOCIETY,1.241,9/7/2021,9,500,0.018,MDP_1_Ir,MDP_2_Co,MDP_3_None,MDP_4_None,MDP1PP_50_75,MDP2PP_40_51,MDP3PP_0,MDP4PP_0,HTEMP_RTEMP,HTIME_180_360,Hydrothermal Stirring,Hydrothermal Strong Reductant in Liquid_False,Hydrothermal Weak Reductant in Liquid_False,Mixed in Solid or Liquid_False,ATEMP_500_600,ATIME_60_120,Annealing Still/Strring_False,Annealing Atomosphere Inert_False,Annealing Atomosphere Reductive_False,Post-processing Acid Wash etc. _False,CL_0.6_1,SL_0,Support is not Carbon_False,Glassy Carbon,LSV_5_10,EPC_OVER1,248
10.1002/bkcs.12382,South Korea,Ewha Womans Univ,BULLETIN OF THE KOREAN CHEMICAL SOCIETY,1.241,9/7/2021,9,500,0.018,MDP_1_Ir,MDP_2_Co,MDP_3_None,MDP_4_None,MDP1PP_75_100,MDP2PP_20_30,MDP3PP_0,MDP4PP_0,HTEMP_RTEMP,HTIME_180_360,Hydrothermal Stirring,Hydrothermal Strong Reductant in Liquid_False,Hydrothermal Weak Reductant in Liquid_False,Mixed in Solid or Liquid_False,ATEMP_500_600,ATIME_60_120,Annealing Still/Strring_False,Annealing Atomosphere Inert_False,Annealing Atomosphere Reductive_False,Post-processing Acid Wash etc. _False,CL_0.6_1,SL_0,Support is not Carbon_False,Glassy Carbon,LSV_5_10,EPC_OVER1,253
