Repository: ruiding-uchicago/DASH

This is the Machine Learning Databases and Script folder.
All scripts and data files are created by Dr. Rui Ding first author of research work:
<Leveraging Data Mining, Active Learning, and Domain Adaptation in a Multi-Stage, Machine Learning-Driven Approach for the Efficient Discovery of Advanced Acidic Oxygen Evolution Electrocatalysts>
https://arxiv.org/abs/2407.04877z
Please check the original paper for more details and the discussion.
Also, please cite if use the code in whole or in part.

File: Machine Learning Databases and Script/Unsupervised Data Mining/Apriori associate rule mining/Activity/OER_activity.csv (part 11 of 29)
DOI,Country,Facility,Journal,Impact Factor,Published Date,Cited Times,Number of days until 01/20/2023,Average cited times per day,Metal_Dopant_1,Metal_Dopant_2,Metal_Dopant_3,Metal_Dopant_4,Metal_Dopant_1 Proportion in Precursor ,Metal_Dopant_2 Proportion in Precursor ,Metal_Dopant_3 Proportion in Precursor ,Metal_Dopant_4 Proportion in Precursor ,Hydrothermal Temperature (Celcius degree),Hydrothermal Time (min),Hydrothermal Still/Strring (0/1),Hydrothermal Strong Reductant in Liquid (0/1),Hydrothermal Weak Reductant in Liquid (0/1),Mixed in Solid or Liquid (0/1),Annealing Temperature (Celcius Degree),Annealing Time (min),Annealing Still/Strring (0/1),Annealing Atomosphere Inert (0/1),Annealing Atomosphere Reductive (0/1),Post-processing Acid Wash etc. (0/1),Catalyst Loading (mg cm -2),Support Material Loading (mg cm -2),Support is not Carbon (0/1),Electrode Type_Glassy Carbon/Carbon Paper or Ti Mesh (0/1),LSV Scanning Speed (mV s-1),Electrolyte Proton Concentration (M),Overpotential (mV @10 mA cm-2)
10.1002/bkcs.12382,South Korea,Ewha Womans Univ,BULLETIN OF THE KOREAN CHEMICAL SOCIETY,1.241,9/7/2021,9,500,0.018,MDP_1_Co,MDP_2_Ir,MDP_3_None,MDP_4_None,MDP1PP_75_100,MDP2PP_20_30,MDP3PP_0,MDP4PP_0,HTEMP_RTEMP,HTIME_180_360,Hydrothermal Stirring,Hydrothermal Strong Reductant in Liquid_False,Hydrothermal Weak Reductant in Liquid_False,Mixed in Solid or Liquid_False,ATEMP_500_600,ATIME_60_120,Annealing Still/Strring_False,Annealing Atomosphere Inert_False,Annealing Atomosphere Reductive_False,Post-processing Acid Wash etc. _False,CL_0.6_1,SL_0,Support is not Carbon_False,Glassy Carbon,LSV_5_10,EPC_OVER1,252
10.1002/bkcs.12382,South Korea,Ewha Womans Univ,BULLETIN OF THE KOREAN CHEMICAL SOCIETY,1.241,9/7/2021,9,500,0.018,MDP_1_Ir,MDP_2_None,MDP_3_None,MDP_4_None,MDP1PP_100,MDP2PP_0,MDP3PP_0,MDP4PP_0,HTEMP_RTEMP,HTIME_180_360,Hydrothermal Stirring,Hydrothermal Strong Reductant in Liquid_False,Hydrothermal Weak Reductant in Liquid_False,Mixed in Solid or Liquid_False,ATEMP_500_600,ATIME_60_120,Annealing Still/Strring_False,Annealing Atomosphere Inert_False,Annealing Atomosphere Reductive_False,Post-processing Acid Wash etc. _False,CL_0.6_1,SL_0,Support is not Carbon_False,Glassy Carbon,LSV_5_10,EPC_OVER1,265
10.1016/j.isci.2019.100756,Peoples R China,Chinese Acad Sci,ISCIENCE,6.107,2/20/2020,70,1065,0.0657277,MDP_1_Ru,MDP_2_Co,MDP_3_None,MDP_4_None,MDP1PP_50_75,MDP2PP_30_40,MDP3PP_0,MDP4PP_0,HTEMP_RTEMP,HTIME_1440_2880,Hydrothermal Stirring,Hydrothermal Strong Reductant in Liquid_False,Hydrothermal Weak Reductant in Liquid_False,Mixed in Solid or Liquid_False,ATEMP_500_600,ATIME_180_360,Annealing Still/Strring_False,Annealing Atomosphere Inert_False,Annealing Atomosphere Reductive_False,Post-processing Acid Wash etc. _False,CL_0.6_1,SL_0,Support is not Carbon_False,Glassy Carbon,LSV_5_10,EPC_OVER1,215
10.1016/j.isci.2019.100756,Peoples R China,Chinese Acad Sci,ISCIENCE,6.107,2/20/2020,70,1065,0.0657277,MDP_1_Ru,MDP_2_Co,MDP_3_None,MDP_4_None,MDP1PP_50_75,MDP2PP_30_40,MDP3PP_0,MDP4PP_0,HTEMP_RTEMP,HTIME_1440_2880,Hydrothermal Stirring,Hydrothermal Strong Reductant in Liquid_False,Hydrothermal Weak Reductant in Liquid_False,Mixed in Solid or Liquid_False,ATEMP_400_500,ATIME_180_360,Annealing Still/Strring_False,Annealing Atomosphere Inert_False,Annealing Atomosphere Reductive_False,Post-processing Acid Wash etc. _False,CL_0.6_1,SL_0,Support is not Carbon_False,Glassy Carbon,LSV_5_10,EPC_OVER1,193
10.1016/j.isci.2019.100756,Peoples R China,Chinese Acad Sci,ISCIENCE,6.107,2/20/2020,70,1065,0.0657277,MDP_1_Ru,MDP_2_Co,MDP_3_None,MDP_4_None,MDP1PP_50_75,MDP2PP_30_40,MDP3PP_0,MDP4PP_0,HTEMP_RTEMP,HTIME_1440_2880,Hydrothermal Stirring,Hydrothermal Strong Reductant in Liquid_False,Hydrothermal Weak Reductant in Liquid_False,Mixed in Solid or Liquid_False,ATEMP_400_500,ATIME_180_360,Annealing Still/Strring_False,Annealing Atomosphere Inert_False,Annealing Atomosphere Reductive_False,Post-processing Acid Wash etc. _False,CL_0.6_1,SL_0,Support is not Carbon_False,Glassy Carbon,LSV_5_10,EPC_OVER1,181
10.1016/j.isci.2019.100756,Peoples R China,Chinese Acad Sci,ISCIENCE,6.107,2/20/2020,70,1065,0.0657277,MDP_1_Ru,MDP_2_Co,MDP_3_None,MDP_4_None,MDP1PP_50_75,MDP2PP_40_51,MDP3PP_0,MDP4PP_0,HTEMP_RTEMP,HTIME_1440_2880,Hydrothermal Stirring,Hydrothermal Strong Reductant in Liquid_False,Hydrothermal Weak Reductant in Liquid_False,Mixed in Solid or Liquid_False,ATEMP_300_400,ATIME_180_360,Annealing Still/Strring_False,Annealing Atomosphere Inert_False,Annealing Atomosphere Reductive_False,Post-processing Acid Wash etc. _False,CL_0.6_1,SL_0,Support is not Carbon_False,Glassy Carbon,LSV_5_10,EPC_OVER1,197
10.1016/j.isci.2019.100756,Peoples R China,Chinese Acad Sci,ISCIENCE,6.107,2/20/2020,70,1065,0.0657277,MDP_1_Ru,MDP_2_Co,MDP_3_None,MDP_4_None,MDP1PP_50_75,MDP2PP_40_51,MDP3PP_0,MDP4PP_0,HTEMP_RTEMP,HTIME_1440_2880,Hydrothermal Stirring,Hydrothermal Strong Reductant in Liquid_False,Hydrothermal Weak Reductant in Liquid_False,Mixed in Solid or Liquid_False,ATEMP_300_400,ATIME_180_360,Annealing Still/Strring_False,Annealing Atomosphere Inert_False,Annealing Atomosphere Reductive_False,Post-processing Acid Wash etc. _False,CL_0.6_1,SL_0,Support is not Carbon_False,Glassy Carbon,LSV_5_10,EPC_OVER1,191
10.1016/j.isci.2019.100756,Peoples R China,Chinese Acad Sci,ISCIENCE,6.107,2/20/2020,70,1065,0.0657277,MDP_1_Ru,MDP_2_Co,MDP_3_None,MDP_4_None,MDP1PP_50_75,MDP2PP_30_40,MDP3PP_0,MDP4PP_0,HTEMP_RTEMP,HTIME_1440_2880,Hydrothermal Stirring,Hydrothermal Strong Reductant in Liquid_False,Hydrothermal Weak Reductant in Liquid_False,Mixed in Solid or Liquid_False,ATEMP_300_400,ATIME_180_360,Annealing Still/Strring_False,Annealing Atomosphere Inert_False,Annealing Atomosphere Reductive_False,Post-processing Acid Wash etc. _False,CL_0.6_1,SL_0,Support is not Carbon_False,Glassy Carbon,LSV_5_10,EPC_OVER1,175
10.1016/j.isci.2019.100756,Peoples R China,Chinese Acad Sci,ISCIENCE,6.107,2/20/2020,70,1065,0.0657277,MDP_1_Ru,MDP_2_Co,MDP_3_None,MDP_4_None,MDP1PP_50_75,MDP2PP_20_30,MDP3PP_0,MDP4PP_0,HTEMP_RTEMP,HTIME_1440_2880,Hydrothermal Stirring,Hydrothermal Strong Reductant in Liquid_False,Hydrothermal Weak Reductant in Liquid_False,Mixed in Solid or Liquid_False,ATEMP_300_400,ATIME_180_360,Annealing Still/Strring_False,Annealing Atomosphere Inert_False,Annealing Atomosphere Reductive_False,Post-processing Acid Wash etc. _False,CL_0.6_1,SL_0,Support is not Carbon_False,Glassy Carbon,LSV_5_10,EPC_OVER1,170
10.1016/j.cej.2022.135851,Peoples R China,Jilin Univ,CHEMICAL ENGINEERING JOURNAL,16.744,5/23/2022,4,242,0.016528926,MDP_1_Ir,MDP_2_Mo,MDP_3_None,MDP_4_None,MDP1PP_50_75,MDP2PP_40_51,MDP3PP_0,MDP4PP_0,HTEMP_RTEMP,HTIME_360_720,Hydrothermal Stirring,Hydrothermal Strong Reductant in Liquid_False,Hydrothermal Weak Reductant in Liquid_False,Mixed in Solid or Liquid_False,ATEMP_500_600,ATIME_120_180,Annealing Still/Strring_False,Annealing Atomosphere Inert_False,Annealing Atomosphere Reductive_False,Post-processing Acid Wash etc. _False,CL_0.6_1,SL_0,Support is not Carbon_False,Glassy Carbon,LSV_5_10,EPC_OVER1,321
10.1016/j.cej.2022.135851,Peoples R China,Jilin Univ,CHEMICAL ENGINEERING JOURNAL,16.744,5/23/2022,4,242,0.016528926,MDP_1_Ir,MDP_2_Mo,MDP_3_None,MDP_4_None,MDP1PP_50_75,MDP2PP_40_51,MDP3PP_0,MDP4PP_0,HTEMP_RTEMP,HTIME_360_720,Hydrothermal Stirring,Hydrothermal Strong Reductant in Liquid_False,Hydrothermal Weak Reductant in Liquid_False,Mixed in Solid or Liquid_False,ATEMP_400_500,ATIME_120_180,Annealing Still/Strring_False,Annealing Atomosphere Inert_False,Annealing Atomosphere Reductive_False,Post-processing Acid Wash etc. _False,CL_0.6_1,SL_0,Support is not Carbon_False,Glassy Carbon,LSV_5_10,EPC_OVER1,267
10.1016/j.cej.2022.135851,Peoples R China,Jilin Univ,CHEMICAL ENGINEERING JOURNAL,16.744,5/23/2022,4,242,0.016528926,MDP_1_Ir,MDP_2_Mo,MDP_3_None,MDP_4_None,MDP1PP_50_75,MDP2PP_30_40,MDP3PP_0,MDP4PP_0,HTEMP_RTEMP,HTIME_360_720,Hydrothermal Stirring,Hydrothermal Strong Reductant in Liquid_False,Hydrothermal Weak Reductant in Liquid_False,Mixed in Solid or Liquid_False,ATEMP_400_500,ATIME_120_180,Annealing Still/Strring_False,Annealing Atomosphere Inert_False,Annealing Atomosphere Reductive_False,Post-processing Acid Wash etc. _False,CL_0.6_1,SL_0,Support is not Carbon_False,Glassy Carbon,LSV_5_10,EPC_OVER1,432
10.1016/j.cej.2022.135851,Peoples R China,Jilin Univ,CHEMICAL ENGINEERING JOURNAL,16.744,5/23/2022,4,242,0.016528926,MDP_1_Mo,MDP_2_Ir,MDP_3_None,MDP_4_None,MDP1PP_50_75,MDP2PP_30_40,MDP3PP_0,MDP4PP_0,HTEMP_RTEMP,HTIME_360_720,Hydrothermal Stirring,Hydrothermal Strong Reductant in Liquid_False,Hydrothermal Weak Reductant in Liquid_False,Mixed in Solid or Liquid_False,ATEMP_400_500,ATIME_120_180,Annealing Still/Strring_False,Annealing Atomosphere Inert_False,Annealing Atomosphere Reductive_False,Post-processing Acid Wash etc. _False,CL_0.6_1,SL_0,Support is not Carbon_False,Glassy Carbon,LSV_5_10,EPC_OVER1,440
10.1016/j.cej.2022.135851,Peoples R China,Jilin Univ,CHEMICAL ENGINEERING JOURNAL,16.744,5/23/2022,4,242,0.016528926,MDP_1_Ir,MDP_2_None,MDP_3_None,MDP_4_None,MDP1PP_100,MDP2PP_0,MDP3PP_0,MDP4PP_0,HTEMP_RTEMP,HTIME_360_720,Hydrothermal Stirring,Hydrothermal Strong Reductant in Liquid_False,Hydrothermal Weak Reductant in Liquid_False,Mixed in Solid or Liquid_False,ATEMP_400_500,ATIME_120_180,Annealing Still/Strring_False,Annealing Atomosphere Inert_False,Annealing Atomosphere Reductive_False,Post-processing Acid Wash etc. _False,CL_0.6_1,SL_0,Support is not Carbon_False,Glassy Carbon,LSV_5_10,EPC_OVER1,334
10.1016/j.cej.2022.135851,Peoples R China,Jilin Univ,CHEMICAL ENGINEERING JOURNAL,16.744,5/23/2022,4,242,0.016528926,MDP_1_Ir,MDP_2_Mo,MDP_3_None,MDP_4_None,MDP1PP_50_75,MDP2PP_40_51,MDP3PP_0,MDP4PP_0,HTEMP_RTEMP,HTIME_360_720,Hydrothermal Stirring,Hydrothermal Strong Reductant in Liquid_False,Hydrothermal Weak Reductant in Liquid_False,Mixed in Solid or Liquid_False,ATEMP_400_500,ATIME_120_180,Annealing Still/Strring_False,Annealing Atomosphere Inert_False,Annealing Atomosphere Reductive_False,Post-processing Acid Wash etc. _False,CL_0.6_1,SL_0,Support is not Carbon_False,Glassy Carbon,LSV_5_10,EPC_OVER1,284
10.1016/j.nanoen.2022.107445,Peoples R China,Wuhan Univ Technol,NANO ENERGY,19.069,8/19/2022,3,154,0.019480519,MDP_1_S,MDP_2_Mo,MDP_3_Ru,MDP_4_None,MDP1PP_75_100,MDP2PP_0_10,MDP3PP_0_5,MDP4PP_0,HTEMP_50_100,HTIME_360_720,Hydrothermal Still,Hydrothermal Strong Reductant in Liquid_False,Hydrothermal Weak Reductant in Liquid_False,Mixed in Solid or Liquid_False,ATEMP_600_800,ATIME_120_180,Annealing Still/Strring_False,Annealing Atomosphere Inert_True,Annealing Atomosphere Reductive_False,Post-processing Acid Wash etc. _False,CL_0.6_1,SL_0,Support is not Carbon_False,Glassy Carbon,LSV_5_10,EPC_OVER1,265
10.1016/j.matchar.2021.111201,Peoples R China,Shenzhen Univ,MATERIALS CHARACTERIZATION,4.537,6/21/2021,6,578,0.010380623,MDP_1_Ru,MDP_2_None,MDP_3_None,MDP_4_None,MDP1PP_100,MDP2PP_0,MDP3PP_0,MDP4PP_0,HTEMP_50_100,HTIME_180_360,Hydrothermal Stirring,Hydrothermal Strong Reductant in Liquid_False,Hydrothermal Weak Reductant in Liquid_False,Mixed in Solid or Liquid_False,ATEMP_800_1000,ATIME_180_360,Annealing Still/Strring_False,Annealing Atomosphere Inert_False,Annealing Atomosphere Reductive_False,Post-processing Acid Wash etc. _False,CL_0.6_1,SL_0,Support is not Carbon_False,Glassy Carbon,LSV_5_10,EPC_OVER1,310
10.1016/j.matchar.2021.111201,Peoples R China,Shenzhen Univ,MATERIALS CHARACTERIZATION,4.537,6/21/2021,6,578,0.010380623,MDP_1_Ru,MDP_2_None,MDP_3_None,MDP_4_None,MDP1PP_100,MDP2PP_0,MDP3PP_0,MDP4PP_0,HTEMP_50_100,HTIME_180_360,Hydrothermal Stirring,Hydrothermal Strong Reductant in Liquid_False,Hydrothermal Weak Reductant in Liquid_False,Mixed in Solid or Liquid_False,ATEMP_500_600,ATIME_120_180,Annealing Still/Strring_False,Annealing Atomosphere Inert_False,Annealing Atomosphere Reductive_False,Post-processing Acid Wash etc. _False,CL_0.6_1,SL_0,Support is not Carbon_False,Glassy Carbon,LSV_5_10,EPC_OVER1,200
10.1016/j.matchar.2021.111201,Peoples R China,Shenzhen Univ,MATERIALS CHARACTERIZATION,4.537,6/21/2021,6,578,0.010380623,MDP_1_Ru,MDP_2_None,MDP_3_None,MDP_4_None,MDP1PP_100,MDP2PP_0,MDP3PP_0,MDP4PP_0,HTEMP_150_200,HTIME_360_720,Hydrothermal Still,Hydrothermal Strong Reductant in Liquid_False,Hydrothermal Weak Reductant in Liquid_False,Mixed in Solid or Liquid_False,ATEMP_RT,ATIME_0,Annealing Still/Strring_False,Annealing Atomosphere Inert_False,Annealing Atomosphere Reductive_False,Post-processing Acid Wash etc. _False,CL_0.6_1,SL_0,Support is not Carbon_False,Glassy Carbon,LSV_5_10,EPC_OVER1,276
10.1021/acs.inorgchem.9b00868,India,Acad Sci & Innovat Res AcSIR,INORGANIC CHEMISTRY,5.436,7/24/2019,32,1276,0.02507837,MDP_1_Co,MDP_2_Ti,MDP_3_None,MDP_4_None,MDP1PP_50_75,MDP2PP_30_40,MDP3PP_0,MDP4PP_0,HTEMP_RTEMP,HTIME_180_360,Hydrothermal Stirring,Hydrothermal Strong Reductant in Liquid_False,Hydrothermal Weak Reductant in Liquid_False,Mixed in Solid or Liquid_False,ATEMP_800_1000,ATIME_360_720,Annealing Still/Strring_False,Annealing Atomosphere Inert_False,Annealing Atomosphere Reductive_False,Post-processing Acid Wash etc. _False,CL_0.6_1,SL_0,Support is not Carbon_False,Carbon Paper,LSV_5_10,EPC_OVER1,558
10.1021/acs.inorgchem.9b00868,India,Acad Sci & Innovat Res AcSIR,INORGANIC CHEMISTRY,5.436,7/24/2019,32,1276,0.02507837,MDP_1_Co,MDP_2_None,MDP_3_None,MDP_4_None,MDP1PP_100,MDP2PP_0,MDP3PP_0,MDP4PP_0,HTEMP_RTEMP,HTIME_180_360,Hydrothermal Stirring,Hydrothermal Strong Reductant in Liquid_False,Hydrothermal Weak Reductant in Liquid_False,Mixed in Solid or Liquid_False,ATEMP_800_1000,ATIME_360_720,Annealing Still/Strring_False,Annealing Atomosphere Inert_False,Annealing Atomosphere Reductive_False,Post-processing Acid Wash etc. _False,CL_0.6_1,SL_0,Support is not Carbon_False,Carbon Paper,LSV_5_10,EPC_OVER1,885
10.1039/D0TA07093A,Portugal,Int Iberian Nanotechnol Lab INL,JOURNAL OF MATERIALS CHEMISTRY A,14.511,12/24/2020,21,757,0.027741083,MDP_1_Ir,MDP_2_None,MDP_3_None,MDP_4_None,MDP1PP_100,MDP2PP_0,MDP3PP_0,MDP4PP_0,HTEMP_RTEMP,HTIME_0_60,Hydrothermal Stirring,Hydrothermal Strong Reductant in Liquid_False,Hydrothermal Weak Reductant in Liquid_False,Mixed in Solid or Liquid_False,ATEMP_400_500,ATIME_0_60,Annealing Still/Strring_False,Annealing Atomosphere Inert_False,Annealing Atomosphere Reductive_False,Post-processing Acid Wash etc. _False,CL_0.6_1,SL_0,Support is not Carbon_False,Carbon Paper,LSV_5_10,EPC_OVER1,271
10.1021/acscatal.9b05611,Portugal,Int Iberian Nanotechnol Lab INL,ACS CATALYSIS,13.7,4/28/2020,68,997,0.068204614,MDP_1_Ir,MDP_2_Ru,MDP_3_Te,MDP_4_None,MDP1PP_25_50,MDP2PP_30_40,MDP3PP_25_34,MDP4PP_0,HTEMP_150_200,HTIME_720_1440,Hydrothermal Still,Hydrothermal Strong Reductant in Liquid_False,Hydrothermal Weak Reductant in Liquid_False,Mixed in Solid or Liquid_False,ATEMP_RT,ATIME_0,Annealing Still/Strring_False,Annealing Atomosphere Inert_False,Annealing Atomosphere Reductive_False,Post-processing Acid Wash etc. _False,CL_0.6_1,SL_0,Support is not Carbon_False,Glassy Carbon,LSV_5_10,EPC_OVER1,210
10.1021/acsenergylett.0c01384,Peoples R China,Wuhan Univ Technol,ACS ENERGY LETTERS,23.991,10/6/2020,66,836,0.078947368,MDP_1_B,MDP_2_Ru,MDP_3_None,MDP_4_None,MDP1PP_75_100,MDP2PP_20_30,MDP3PP_0,MDP4PP_0,HTEMP_RTEMP,HTIME_180_360,Hydrothermal Stirring,Hydrothermal Strong Reductant in Liquid_False,Hydrothermal Weak Reductant in Liquid_False,Mixed in Solid or Liquid_True,ATEMP_800_1000,ATIME_120_180,Annealing Still/Strring_False,Annealing Atomosphere Inert_False,Annealing Atomosphere Reductive_False,Post-processing Acid Wash etc. _False,CL_0.3_0.6,SL_0,Support is not Carbon_False,Glassy Carbon,LSV_5_10,EPC_OVER1,223
10.1002/aenm.201901313,Peoples R China,Chinese Acad Sci,ADVANCED ENERGY MATERIALS,29.698,10/22/2019,134,1186,0.112984823,MDP_1_Ru,MDP_2_Zn,MDP_3_None,MDP_4_None,MDP1PP_50_75,MDP2PP_30_40,MDP3PP_0,MDP4PP_0,HTEMP_RTEMP,HTIME_0_60,Hydrothermal Stirring,Hydrothermal Strong Reductant in Liquid_False,Hydrothermal Weak Reductant in Liquid_False,Mixed in Solid or Liquid_False,ATEMP_300_400,ATIME_60_120,Annealing Still/Strring_False,Annealing Atomosphere Inert_False,Annealing Atomosphere Reductive_False,Post-processing Acid Wash etc._True,CL_0.3_0.6,SL_0,Support is not Carbon_False,Carbon Paper,LSV_5_10,EPC_OVER1,179
10.1002/aenm.201901313,Peoples R China,Chinese Acad Sci,ADVANCED ENERGY MATERIALS,29.698,10/22/2019,134,1186,0.112984823,MDP_1_Ru,MDP_2_Zn,MDP_3_None,MDP_4_None,MDP1PP_75_100,MDP2PP_20_30,MDP3PP_0,MDP4PP_0,HTEMP_RTEMP,HTIME_0_60,Hydrothermal Stirring,Hydrothermal Strong Reductant in Liquid_False,Hydrothermal Weak Reductant in Liquid_False,Mixed in Solid or Liquid_False,ATEMP_300_400,ATIME_60_120,Annealing Still/Strring_False,Annealing Atomosphere Inert_False,Annealing Atomosphere Reductive_False,Post-processing Acid Wash etc._True,CL_0.3_0.6,SL_0,Support is not Carbon_False,Carbon Paper,LSV_5_10,EPC_OVER1,189
10.1002/aenm.201901313,Peoples R China,Chinese Acad Sci,ADVANCED ENERGY MATERIALS,29.698,10/22/2019,134,1186,0.112984823,MDP_1_Ru,MDP_2_Zn,MDP_3_None,MDP_4_None,MDP1PP_75_100,MDP2PP_10_20,MDP3PP_0,MDP4PP_0,HTEMP_RTEMP,HTIME_0_60,Hydrothermal Stirring,Hydrothermal Strong Reductant in Liquid_False,Hydrothermal Weak Reductant in Liquid_False,Mixed in Solid or Liquid_False,ATEMP_300_400,ATIME_60_120,Annealing Still/Strring_False,Annealing Atomosphere Inert_False,Annealing Atomosphere Reductive_False,Post-processing Acid Wash etc._True,CL_0.3_0.6,SL_0,Support is not Carbon_False,Carbon Paper,LSV_5_10,EPC_OVER1,213
10.1002/aenm.201901313,Peoples R China,Chinese Acad Sci,ADVANCED ENERGY MATERIALS,29.698,10/22/2019,134,1186,0.112984823,MDP_1_Ru,MDP_2_None,MDP_3_None,MDP_4_None,MDP1PP_100,MDP2PP_0,MDP3PP_0,MDP4PP_0,HTEMP_RTEMP,HTIME_0_60,Hydrothermal Stirring,Hydrothermal Strong Reductant in Liquid_False,Hydrothermal Weak Reductant in Liquid_False,Mixed in Solid or Liquid_False,ATEMP_300_400,ATIME_60_120,Annealing Still/Strring_False,Annealing Atomosphere Inert_False,Annealing Atomosphere Reductive_False,Post-processing Acid Wash etc._True,CL_0.3_0.6,SL_0,Support is not Carbon_False,Carbon Paper,LSV_5_10,EPC_OVER1,255
10.1007/s42114-022-00521-3,Peoples R China,Nanjing Univ Sci Technol,ADVANCED COMPOSITES AND HYBRID MATERIALS,11.806,7/13/2022,0,191,0,MDP_1_Ru,MDP_2_Na,MDP_3_None,MDP_4_None,MDP1PP_50_75,MDP2PP_40_51,MDP3PP_0,MDP4PP_0,HTEMP_RTEMP,HTIME_180_360,Hydrothermal Stirring,Hydrothermal Strong Reductant in Liquid_False,Hydrothermal Weak Reductant in Liquid_False,Mixed in Solid or Liquid_True,ATEMP_800_1000,ATIME_OVER1440,Annealing Still/Strring_False,Annealing Atomosphere Inert_False,Annealing Atomosphere Reductive_False,Post-processing Acid Wash etc. _False,CL_0.3_0.6,SL_0,Support is not Carbon_False,Carbon Paper,LSV_5_10,EPC_OVER1,262
10.1007/s42114-022-00521-3,Peoples R China,Nanjing Univ Sci Technol,ADVANCED COMPOSITES AND HYBRID MATERIALS,11.806,7/13/2022,0,191,0,MDP_1_Ru,MDP_2_Na,MDP_3_None,MDP_4_None,MDP1PP_50_75,MDP2PP_40_51,MDP3PP_0,MDP4PP_0,HTEMP_RTEMP,HTIME_180_360,Hydrothermal Stirring,Hydrothermal Strong Reductant in Liquid_False,Hydrothermal Weak Reductant in Liquid_False,Mixed in Solid or Liquid_True,ATEMP_800_1000,ATIME_OVER1440,Annealing Still/Strring_False,Annealing Atomosphere Inert_False,Annealing Atomosphere Reductive_False,Post-processing Acid Wash etc._True,CL_0.3_0.6,SL_0,Support is not Carbon_False,Carbon Paper,LSV_5_10,EPC_OVER1,220
10.21203/rs.3.rs-1531422/v1,Peoples R China,Central South Univ,Reseach Sqaure Preprint,0,5/12/2022,0,253,0,MDP_1_K,MDP_2_Mn,MDP_3_Ir,MDP_4_None,MDP1PP_50_75,MDP2PP_40_51,MDP3PP_0_5,MDP4PP_0,HTEMP_100_150,HTIME_720_1440,Hydrothermal Still,Hydrothermal Strong Reductant in Liquid_False,Hydrothermal Weak Reductant in Liquid_False,Mixed in Solid or Liquid_False,ATEMP_400_500,ATIME_180_360,Annealing Still/Strring_False,Annealing Atomosphere Inert_False,Annealing Atomosphere Reductive_False,Post-processing Acid Wash etc. _False,CL_0.3_0.6,SL_0,Support is not Carbon_False,Carbon Paper,LSV_5_10,EPC_OVER1,60
10.21203/rs.3.rs-1531422/v1,Peoples R China,Central South Univ,Reseach Sqaure Preprint,0,5/12/2022,0,253,0,MDP_1_K,MDP_2_Mn,MDP_3_Ir,MDP_4_None,MDP1PP_50_75,MDP2PP_40_51,MDP3PP_0_5,MDP4PP_0,HTEMP_100_150,HTIME_720_1440,Hydrothermal Still,Hydrothermal Strong Reductant in Liquid_False,Hydrothermal Weak Reductant in Liquid_False,Mixed in Solid or Liquid_False,ATEMP_400_500,ATIME_180_360,Annealing Still/Strring_False,Annealing Atomosphere Inert_False,Annealing Atomosphere Reductive_False,Post-processing Acid Wash etc. _False,CL_0.3_0.6,SL_0,Support is not Carbon_False,Carbon Paper,LSV_5_10,EPC_OVER1,133
10.1038/s41467-021-26025-0,South Korea,Inst Basic Sci IBS,NATURE COMMUNICATIONS,17.694,10/15/2021,29,462,0.062770563,MDP_1_Ir,MDP_2_Mo,MDP_3_None,MDP_4_None,MDP1PP_50_75,MDP2PP_40_51,MDP3PP_0,MDP4PP_0,HTEMP_50_100,HTIME_720_1440,Hydrothermal Stirring,Hydrothermal Strong Reductant in Liquid_False,Hydrothermal Weak Reductant in Liquid_False,Mixed in Solid or Liquid_False,ATEMP_500_600,ATIME_180_360,Annealing Still/Strring_False,Annealing Atomosphere Inert_False,Annealing Atomosphere Reductive_False,Post-processing Acid Wash etc. _False,CL_0.3_0.6,SL_0,Support is not Carbon_False,Carbon Paper,LSV_5_10,EPC_OVER1,156
10.1088/1361-6528/ac4068,Peoples R China,Sch Phys Sci & Technol,NANOTECHNOLOGY,3.953,12/31/2021,0,385,0,MDP_1_Ir,MDP_2_Co,MDP_3_None,MDP_4_None,MDP1PP_75_100,MDP2PP_20_30,MDP3PP_0,MDP4PP_0,HTEMP_250_300,HTIME_60_180,Hydrothermal Stirring,Hydrothermal Strong Reductant in Liquid_False,Hydrothermal Weak Reductant in Liquid_True,Mixed in Solid or Liquid_False,ATEMP_500_600,ATIME_180_360,Annealing Still/Strring_False,Annealing Atomosphere Inert_False,Annealing Atomosphere Reductive_False,Post-processing Acid Wash etc. _False,CL_0.3_0.6,SL_0,Support is not Carbon_False,Carbon Paper,LSV_5_10,EPC_OVER1,385
10.1088/1361-6528/ac4068,Peoples R China,Sch Phys Sci & Technol,NANOTECHNOLOGY,3.953,12/31/2021,0,385,0,MDP_1_Ir,MDP_2_Co,MDP_3_None,MDP_4_None,MDP1PP_75_100,MDP2PP_20_30,MDP3PP_0,MDP4PP_0,HTEMP_250_300,HTIME_60_180,Hydrothermal Stirring,Hydrothermal Strong Reductant in Liquid_False,Hydrothermal Weak Reductant in Liquid_True,Mixed in Solid or Liquid_False,ATEMP_400_500,ATIME_180_360,Annealing Still/Strring_False,Annealing Atomosphere Inert_False,Annealing Atomosphere Reductive_False,Post-processing Acid Wash etc. _False,CL_0.3_0.6,SL_0,Support is not Carbon_False,Carbon Paper,LSV_5_10,EPC_OVER1,354
10.1088/1361-6528/ac4068,Peoples R China,Sch Phys Sci & Technol,NANOTECHNOLOGY,3.953,12/31/2021,0,385,0,MDP_1_Ir,MDP_2_Co,MDP_3_None,MDP_4_None,MDP1PP_75_100,MDP2PP_20_30,MDP3PP_0,MDP4PP_0,HTEMP_250_300,HTIME_60_180,Hydrothermal Stirring,Hydrothermal Strong Reductant in Liquid_False,Hydrothermal Weak Reductant in Liquid_True,Mixed in Solid or Liquid_False,ATEMP_300_400,ATIME_180_360,Annealing Still/Strring_False,Annealing Atomosphere Inert_False,Annealing Atomosphere Reductive_False,Post-processing Acid Wash etc. _False,CL_0.3_0.6,SL_0,Support is not Carbon_False,Carbon Paper,LSV_5_10,EPC_OVER1,281
10.1088/1361-6528/ac4068,Peoples R China,Sch Phys Sci & Technol,NANOTECHNOLOGY,3.953,12/31/2021,0,385,0,MDP_1_Ir,MDP_2_Co,MDP_3_None,MDP_4_None,MDP1PP_75_100,MDP2PP_20_30,MDP3PP_0,MDP4PP_0,HTEMP_250_300,HTIME_60_180,Hydrothermal Stirring,Hydrothermal Strong Reductant in Liquid_False,Hydrothermal Weak Reductant in Liquid_True,Mixed in Solid or Liquid_False,ATEMP_200_300,ATIME_180_360,Annealing Still/Strring_False,Annealing Atomosphere Inert_False,Annealing Atomosphere Reductive_False,Post-processing Acid Wash etc. _False,CL_0.3_0.6,SL_0,Support is not Carbon_False,Carbon Paper,LSV_5_10,EPC_OVER1,260
10.1088/1361-6528/ac4068,Peoples R China,Sch Phys Sci & Technol,NANOTECHNOLOGY,3.953,12/31/2021,0,385,0,MDP_1_Ir,MDP_2_Co,MDP_3_None,MDP_4_None,MDP1PP_75_100,MDP2PP_20_30,MDP3PP_0,MDP4PP_0,HTEMP_250_300,HTIME_60_180,Hydrothermal Stirring,Hydrothermal Strong Reductant in Liquid_False,Hydrothermal Weak Reductant in Liquid_True,Mixed in Solid or Liquid_False,ATEMP_25_200,ATIME_180_360,Annealing Still/Strring_False,Annealing Atomosphere Inert_False,Annealing Atomosphere Reductive_False,Post-processing Acid Wash etc. _False,CL_0.3_0.6,SL_0,Support is not Carbon_False,Carbon Paper,LSV_5_10,EPC_OVER1,325
10.1021/acsanm.0c02739,Peoples R China,Henan Univ Technol,ACS APPLIED NANO MATERIALS,6.14,1/22/2021,31,728,0.042582418,MDP_1_Na,MDP_2_Ru,MDP_3_None,MDP_4_None,MDP1PP_50_75,MDP2PP_40_51,MDP3PP_0,MDP4PP_0,HTEMP_150_200,HTIME_720_1440,Hydrothermal Still,Hydrothermal Strong Reductant in Liquid_False,Hydrothermal Weak Reductant in Liquid_False,Mixed in Solid or Liquid_False,ATEMP_600_800,ATIME_120_180,Annealing Still/Strring_False,Annealing Atomosphere Inert_True,Annealing Atomosphere Reductive_False,Post-processing Acid Wash etc. _False,CL_0.3_0.6,SL_0,Support is not Carbon_False,Glassy Carbon,LSV_5_10,EPC_OVER1,233
10.1021/acsanm.0c02739,Peoples R China,Henan Univ Technol,ACS APPLIED NANO MATERIALS,6.14,1/22/2021,31,728,0.042582418,MDP_1_Na,MDP_2_Ru,MDP_3_None,MDP_4_None,MDP1PP_50_75,MDP2PP_20_30,MDP3PP_0,MDP4PP_0,HTEMP_150_200,HTIME_720_1440,Hydrothermal Still,Hydrothermal Strong Reductant in Liquid_False,Hydrothermal Weak Reductant in Liquid_False,Mixed in Solid or Liquid_False,ATEMP_600_800,ATIME_120_180,Annealing Still/Strring_False,Annealing Atomosphere Inert_True,Annealing Atomosphere Reductive_False,Post-processing Acid Wash etc. _False,CL_0.3_0.6,SL_0,Support is not Carbon_False,Glassy Carbon,LSV_5_10,EPC_OVER1,265
10.1021/acsanm.0c02739,Peoples R China,Henan Univ Technol,ACS APPLIED NANO MATERIALS,6.14,1/22/2021,31,728,0.042582418,MDP_1_Na,MDP_2_Ru,MDP_3_None,MDP_4_None,MDP1PP_50_75,MDP2PP_20_30,MDP3PP_0,MDP4PP_0,HTEMP_150_200,HTIME_720_1440,Hydrothermal Still,Hydrothermal Strong Reductant in Liquid_False,Hydrothermal Weak Reductant in Liquid_False,Mixed in Solid or Liquid_False,ATEMP_600_800,ATIME_120_180,Annealing Still/Strring_False,Annealing Atomosphere Inert_True,Annealing Atomosphere Reductive_False,Post-processing Acid Wash etc. _False,CL_0.3_0.6,SL_0,Support is not Carbon_False,Glassy Carbon,LSV_5_10,EPC_OVER1,327
10.1016/j.cej.2020.128155,Peoples R China,Zhejiang Univ,CHEMICAL ENGINEERING JOURNAL,16.744,3/4/2021,13,687,0.018922853,MDP_1_Ru,MDP_2_Sn,MDP_3_None,MDP_4_None,MDP1PP_75_100,MDP2PP_10_20,MDP3PP_0,MDP4PP_0,HTEMP_RTEMP,HTIME_60_180,Hydrothermal Stirring,Hydrothermal Strong Reductant in Liquid_False,Hydrothermal Weak Reductant in Liquid_False,Mixed in Solid or Liquid_False,ATEMP_300_400,ATIME_120_180,Annealing Still/Strring_False,Annealing Atomosphere Inert_False,Annealing Atomosphere Reductive_False,Post-processing Acid Wash etc. _False,CL_0.3_0.6,SL_0,Support is not Carbon_False,Carbon Paper,LSV_5_10,EPC_OVER1,198
10.1016/j.cej.2020.128155,Peoples R China,Zhejiang Univ,CHEMICAL ENGINEERING JOURNAL,16.744,3/4/2021,13,687,0.018922853,MDP_1_Ru,MDP_2_Sn,MDP_3_None,MDP_4_None,MDP1PP_75_100,MDP2PP_0_10,MDP3PP_0,MDP4PP_0,HTEMP_RTEMP,HTIME_60_180,Hydrothermal Stirring,Hydrothermal Strong Reductant in Liquid_False,Hydrothermal Weak Reductant in Liquid_False,Mixed in Solid or Liquid_False,ATEMP_300_400,ATIME_120_180,Annealing Still/Strring_False,Annealing Atomosphere Inert_False,Annealing Atomosphere Reductive_False,Post-processing Acid Wash etc. _False,CL_0.3_0.6,SL_0,Support is not Carbon_False,Carbon Paper,LSV_5_10,EPC_OVER1,178
10.1016/j.cej.2020.128155,Peoples R China,Zhejiang Univ,CHEMICAL ENGINEERING JOURNAL,16.744,3/4/2021,13,687,0.018922853,MDP_1_Ru,MDP_2_Sn,MDP_3_None,MDP_4_None,MDP1PP_75_100,MDP2PP_0_10,MDP3PP_0,MDP4PP_0,HTEMP_RTEMP,HTIME_60_180,Hydrothermal Stirring,Hydrothermal Strong Reductant in Liquid_False,Hydrothermal Weak Reductant in Liquid_False,Mixed in Solid or Liquid_False,ATEMP_300_400,ATIME_120_180,Annealing Still/Strring_False,Annealing Atomosphere Inert_False,Annealing Atomosphere Reductive_False,Post-processing Acid Wash etc. _False,CL_0.3_0.6,SL_0,Support is not Carbon_False,Carbon Paper,LSV_5_10,EPC_OVER1,228
10.1016/j.cej.2020.128155,Peoples R China,Zhejiang Univ,CHEMICAL ENGINEERING JOURNAL,16.744,3/4/2021,13,687,0.018922853,MDP_1_Ru,MDP_2_None,MDP_3_None,MDP_4_None,MDP1PP_100,MDP2PP_0,MDP3PP_0,MDP4PP_0,HTEMP_RTEMP,HTIME_60_180,Hydrothermal Stirring,Hydrothermal Strong Reductant in Liquid_False,Hydrothermal Weak Reductant in Liquid_False,Mixed in Solid or Liquid_False,ATEMP_300_400,ATIME_120_180,Annealing Still/Strring_False,Annealing Atomosphere Inert_False,Annealing Atomosphere Reductive_False,Post-processing Acid Wash etc. _False,CL_0.3_0.6,SL_0,Support is not Carbon_False,Carbon Paper,LSV_5_10,EPC_OVER1,209
10.21203/rs.3.rs-1531422/v1,Peoples R China,Central South Univ,Reseach Sqaure Preprint,0,5/12/2022,0,253,0,MDP_1_K,MDP_2_Mn,MDP_3_Ir,MDP_4_None,MDP1PP_50_75,MDP2PP_40_51,MDP3PP_0_5,MDP4PP_0,HTEMP_100_150,HTIME_720_1440,Hydrothermal Still,Hydrothermal Strong Reductant in Liquid_False,Hydrothermal Weak Reductant in Liquid_False,Mixed in Solid or Liquid_False,ATEMP_RT,ATIME_0,Annealing Still/Strring_False,Annealing Atomosphere Inert_False,Annealing Atomosphere Reductive_False,Post-processing Acid Wash etc. _False,CL_0.3_0.6,SL_0,Support is not Carbon_False,Carbon Paper,LSV_5_10,EPC_OVER1,115
10.21203/rs.3.rs-1531422/v1,Peoples R China,Central South Univ,Reseach Sqaure Preprint,0,5/12/2022,0,253,0,MDP_1_K,MDP_2_Mn,MDP_3_Ir,MDP_4_None,MDP1PP_50_75,MDP2PP_40_51,MDP3PP_0_5,MDP4PP_0,HTEMP_100_150,HTIME_720_1440,Hydrothermal Still,Hydrothermal Strong Reductant in Liquid_False,Hydrothermal Weak Reductant in Liquid_False,Mixed in Solid or Liquid_False,ATEMP_RT,ATIME_0,Annealing Still/Strring_False,Annealing Atomosphere Inert_False,Annealing Atomosphere Reductive_False,Post-processing Acid Wash etc. _False,CL_0.3_0.6,SL_0,Support is not Carbon_False,Carbon Paper,LSV_5_10,EPC_OVER1,149
10.1088/1361-6528/ac4068,Peoples R China,Sch Phys Sci & Technol,NANOTECHNOLOGY,3.953,12/31/2021,0,385,0,MDP_1_Ir,MDP_2_Co,MDP_3_None,MDP_4_None,MDP1PP_75_100,MDP2PP_20_30,MDP3PP_0,MDP4PP_0,HTEMP_250_300,HTIME_60_180,Hydrothermal Stirring,Hydrothermal Strong Reductant in Liquid_False,Hydrothermal Weak Reductant in Liquid_True,Mixed in Solid or Liquid_False,ATEMP_RT,ATIME_0,Annealing Still/Strring_False,Annealing Atomosphere Inert_False,Annealing Atomosphere Reductive_False,Post-processing Acid Wash etc. _False,CL_0.3_0.6,SL_0,Support is not Carbon_False,Carbon Paper,LSV_5_10,EPC_OVER1,329
10.1016/j.apcatb.2017.06.044,Brazil,Univ Sao Paulo,APPLIED CATALYSIS B-ENVIRONMENTAL,24.319,9/5/2017,59,1963,0.030056037,MDP_1_Ir,MDP_2_None,MDP_3_None,MDP_4_None,MDP1PP_100,MDP2PP_0,MDP3PP_0,MDP4PP_0,HTEMP_150_200,HTIME_1440_2880,Hydrothermal Still,Hydrothermal Strong Reductant in Liquid_False,Hydrothermal Weak Reductant in Liquid_False,Mixed in Solid or Liquid_False,ATEMP_25_200,ATIME_60_120,Annealing Still/Strring_False,Annealing Atomosphere Inert_False,Annealing Atomosphere Reductive_False,Post-processing Acid Wash etc. _False,CL_0.3_0.6,SL_0,Support is not Carbon_False,Glassy Carbon,LSV_5_10,EPC_OVER1,284
10.1016/j.apcatb.2017.06.044,Brazil,Univ Sao Paulo,APPLIED CATALYSIS B-ENVIRONMENTAL,24.319,9/5/2017,59,1963,0.030056037,MDP_1_Ir,MDP_2_None,MDP_3_None,MDP_4_None,MDP1PP_100,MDP2PP_0,MDP3PP_0,MDP4PP_0,HTEMP_150_200,HTIME_1440_2880,Hydrothermal Still,Hydrothermal Strong Reductant in Liquid_False,Hydrothermal Weak Reductant in Liquid_False,Mixed in Solid or Liquid_False,ATEMP_25_200,ATIME_60_120,Annealing Still/Strring_False,Annealing Atomosphere Inert_False,Annealing Atomosphere Reductive_False,Post-processing Acid Wash etc. _False,CL_0.3_0.6,SL_0,Support is not Carbon_False,Glassy Carbon,LSV_5_10,EPC_OVER1,262
10.1016/j.electacta.2019.04.017,Germany,Forschungszentrum Julich,ELECTROCHIMICA ACTA,7.336,5/27/2019,22,1334,0.016491754,MDP_1_Ir,MDP_2_Pr,MDP_3_None,MDP_4_None,MDP1PP_75_100,MDP2PP_10_20,MDP3PP_0,MDP4PP_0,HTEMP_150_200,HTIME_1440_2880,Hydrothermal Still,Hydrothermal Strong Reductant in Liquid_False,Hydrothermal Weak Reductant in Liquid_True,Mixed in Solid or Liquid_False,ATEMP_RT,ATIME_0,Annealing Still/Strring_False,Annealing Atomosphere Inert_False,Annealing Atomosphere Reductive_False,Post-processing Acid Wash etc. _False,CL_0.3_0.6,SL_0,Support is not Carbon_False,Glassy Carbon,LSV_5_10,EPC_OVER1,288
10.1016/j.apcatb.2017.06.044,Brazil,Univ Sao Paulo,APPLIED CATALYSIS B-ENVIRONMENTAL,24.319,9/5/2017,59,1963,0.030056037,MDP_1_Ir,MDP_2_None,MDP_3_None,MDP_4_None,MDP1PP_100,MDP2PP_0,MDP3PP_0,MDP4PP_0,HTEMP_150_200,HTIME_1440_2880,Hydrothermal Still,Hydrothermal Strong Reductant in Liquid_False,Hydrothermal Weak Reductant in Liquid_False,Mixed in Solid or Liquid_False,ATEMP_200_300,ATIME_60_120,Annealing Still/Strring_False,Annealing Atomosphere Inert_False,Annealing Atomosphere Reductive_False,Post-processing Acid Wash etc. _False,CL_0.3_0.6,SL_0,Support is not Carbon_False,Glassy Carbon,LSV_5_10,EPC_OVER1,293
10.1016/j.apcatb.2017.06.044,Brazil,Univ Sao Paulo,APPLIED CATALYSIS B-ENVIRONMENTAL,24.319,9/5/2017,59,1963,0.030056037,MDP_1_Ir,MDP_2_None,MDP_3_None,MDP_4_None,MDP1PP_100,MDP2PP_0,MDP3PP_0,MDP4PP_0,HTEMP_150_200,HTIME_1440_2880,Hydrothermal Still,Hydrothermal Strong Reductant in Liquid_False,Hydrothermal Weak Reductant in Liquid_False,Mixed in Solid or Liquid_False,ATEMP_300_400,ATIME_60_120,Annealing Still/Strring_False,Annealing Atomosphere Inert_False,Annealing Atomosphere Reductive_False,Post-processing Acid Wash etc. _False,CL_0.3_0.6,SL_0,Support is not Carbon_False,Glassy Carbon,LSV_5_10,EPC_OVER1,302
10.1016/j.apcatb.2017.06.044,Brazil,Univ Sao Paulo,APPLIED CATALYSIS B-ENVIRONMENTAL,24.319,9/5/2017,59,1963,0.030056037,MDP_1_Ir,MDP_2_None,MDP_3_None,MDP_4_None,MDP1PP_100,MDP2PP_0,MDP3PP_0,MDP4PP_0,HTEMP_150_200,HTIME_1440_2880,Hydrothermal Still,Hydrothermal Strong Reductant in Liquid_False,Hydrothermal Weak Reductant in Liquid_False,Mixed in Solid or Liquid_False,ATEMP_400_500,ATIME_60_120,Annealing Still/Strring_False,Annealing Atomosphere Inert_False,Annealing Atomosphere Reductive_False,Post-processing Acid Wash etc. _False,CL_0.3_0.6,SL_0,Support is not Carbon_False,Glassy Carbon,LSV_5_10,EPC_OVER1,309
10.1016/j.apcatb.2017.06.044,Brazil,Univ Sao Paulo,APPLIED CATALYSIS B-ENVIRONMENTAL,24.319,9/5/2017,59,1963,0.030056037,MDP_1_Ir,MDP_2_None,MDP_3_None,MDP_4_None,MDP1PP_100,MDP2PP_0,MDP3PP_0,MDP4PP_0,HTEMP_150_200,HTIME_1440_2880,Hydrothermal Still,Hydrothermal Strong Reductant in Liquid_False,Hydrothermal Weak Reductant in Liquid_False,Mixed in Solid or Liquid_False,ATEMP_500_600,ATIME_60_120,Annealing Still/Strring_False,Annealing Atomosphere Inert_False,Annealing Atomosphere Reductive_False,Post-processing Acid Wash etc. _False,CL_0.3_0.6,SL_0,Support is not Carbon_False,Glassy Carbon,LSV_5_10,EPC_OVER1,350
10.1016/j.electacta.2019.04.017,Germany,Forschungszentrum Julich,ELECTROCHIMICA ACTA,7.336,5/27/2019,22,1334,0.016491754,MDP_1_Ir,MDP_2_Pr,MDP_3_None,MDP_4_None,MDP1PP_50_75,MDP2PP_30_40,MDP3PP_0,MDP4PP_0,HTEMP_150_200,HTIME_1440_2880,Hydrothermal Still,Hydrothermal Strong Reductant in Liquid_False,Hydrothermal Weak Reductant in Liquid_True,Mixed in Solid or Liquid_False,ATEMP_RT,ATIME_0,Annealing Still/Strring_False,Annealing Atomosphere Inert_False,Annealing Atomosphere Reductive_False,Post-processing Acid Wash etc. _False,CL_0.3_0.6,SL_0,Support is not Carbon_False,Glassy Carbon,LSV_5_10,EPC_OVER1,304
10.1016/j.electacta.2019.04.017,Germany,Forschungszentrum Julich,ELECTROCHIMICA ACTA,7.336,5/27/2019,22,1334,0.016491754,MDP_1_Pt,MDP_2_Ir,MDP_3_None,MDP_4_None,MDP1PP_50_75,MDP2PP_40_51,MDP3PP_0,MDP4PP_0,HTEMP_150_200,HTIME_1440_2880,Hydrothermal Still,Hydrothermal Strong Reductant in Liquid_False,Hydrothermal Weak Reductant in Liquid_True,Mixed in Solid or Liquid_False,ATEMP_RT,ATIME_0,Annealing Still/Strring_False,Annealing Atomosphere Inert_False,Annealing Atomosphere Reductive_False,Post-processing Acid Wash etc. _False,CL_0.3_0.6,SL_0,Support is not Carbon_False,Glassy Carbon,LSV_5_10,EPC_OVER1,313
10.1016/j.cej.2021.129604,Peoples R China,Qingdao Univ Sci & Technol,CHEMICAL ENGINEERING JOURNAL,16.744,7/5/2021,10,564,0.017730496,MDP_1_Sr,MDP_2_Ir,MDP_3_None,MDP_4_None,MDP1PP_50_75,MDP2PP_40_51,MDP3PP_0,MDP4PP_0,HTEMP_RTEMP,HTIME_180_360,Hydrothermal Stirring,Hydrothermal Strong Reductant in Liquid_False,Hydrothermal Weak Reductant in Liquid_False,Mixed in Solid or Liquid_True,ATEMP_800_1000,ATIME_720_1440,Annealing Still/Strring_False,Annealing Atomosphere Inert_False,Annealing Atomosphere Reductive_False,Post-processing Acid Wash etc. _False,CL_0.3_0.6,SL_0,Support is not Carbon_False,Glassy Carbon,LSV_5_10,EPC_OVER1,270
10.1016/j.cej.2021.129604,Peoples R China,Qingdao Univ Sci & Technol,CHEMICAL ENGINEERING JOURNAL,16.744,7/5/2021,10,564,0.017730496,MDP_1_Sr,MDP_2_Ir,MDP_3_None,MDP_4_None,MDP1PP_50_75,MDP2PP_40_51,MDP3PP_0,MDP4PP_0,HTEMP_RTEMP,HTIME_720_1440,Hydrothermal Stirring,Hydrothermal Strong Reductant in Liquid_False,Hydrothermal Weak Reductant in Liquid_False,Mixed in Solid or Liquid_False,ATEMP_OVER1200,ATIME_180_360,Annealing Still/Strring_False,Annealing Atomosphere Inert_False,Annealing Atomosphere Reductive_False,Post-processing Acid Wash etc. _False,CL_0.3_0.6,SL_0,Support is not Carbon_False,Glassy Carbon,LSV_5_10,EPC_OVER1,288
10.1016/j.cej.2021.129604,Peoples R China,Qingdao Univ Sci & Technol,CHEMICAL ENGINEERING JOURNAL,16.744,7/5/2021,10,564,0.017730496,MDP_1_Sr,MDP_2_Ir,MDP_3_None,MDP_4_None,MDP1PP_50_75,MDP2PP_40_51,MDP3PP_0,MDP4PP_0,HTEMP_RTEMP,HTIME_720_1440,Hydrothermal Stirring,Hydrothermal Strong Reductant in Liquid_False,Hydrothermal Weak Reductant in Liquid_False,Mixed in Solid or Liquid_False,ATEMP_1200_1000,ATIME_180_360,Annealing Still/Strring_False,Annealing Atomosphere Inert_False,Annealing Atomosphere Reductive_False,Post-processing Acid Wash etc. _False,CL_0.3_0.6,SL_0,Support is not Carbon_False,Glassy Carbon,LSV_5_10,EPC_OVER1,263
10.1016/j.cej.2021.129604,Peoples R China,Qingdao Univ Sci & Technol,CHEMICAL ENGINEERING JOURNAL,16.744,7/5/2021,10,564,0.017730496,MDP_1_Sr,MDP_2_Ir,MDP_3_None,MDP_4_None,MDP1PP_50_75,MDP2PP_40_51,MDP3PP_0,MDP4PP_0,HTEMP_RTEMP,HTIME_720_1440,Hydrothermal Stirring,Hydrothermal Strong Reductant in Liquid_False,Hydrothermal Weak Reductant in Liquid_False,Mixed in Solid or Liquid_False,ATEMP_1200_1000,ATIME_180_360,Annealing Still/Strring_False,Annealing Atomosphere Inert_False,Annealing Atomosphere Reductive_False,Post-processing Acid Wash etc. _False,CL_0.3_0.6,SL_0,Support is not Carbon_False,Glassy Carbon,LSV_5_10,EPC_OVER1,278
10.1021/acscatal.7b03429,Brazil,Univ Sao Paulo,ACS CATALYSIS,13.7,4/2/2018,120,1754,0.068415051,MDP_1_Ir,MDP_2_Pt,MDP_3_None,MDP_4_None,MDP1PP_50_75,MDP2PP_40_51,MDP3PP_0,MDP4PP_0,HTEMP_150_200,HTIME_1440_2880,Hydrothermal Still,Hydrothermal Strong Reductant in Liquid_False,Hydrothermal Weak Reductant in Liquid_False,Mixed in Solid or Liquid_False,ATEMP_400_500,ATIME_60_120,Annealing Still/Strring_False,Annealing Atomosphere Inert_False,Annealing Atomosphere Reductive_False,Post-processing Acid Wash etc. _False,CL_0.3_0.6,SL_0,Support is not Carbon_False,Glassy Carbon,LSV_5_10,EPC_OVER1,357
10.1021/acscatal.7b03429,Brazil,Univ Sao Paulo,ACS CATALYSIS,13.7,4/2/2018,120,1754,0.068415051,MDP_1_Ir,MDP_2_Pt,MDP_3_None,MDP_4_None,MDP1PP_50_75,MDP2PP_30_40,MDP3PP_0,MDP4PP_0,HTEMP_150_200,HTIME_1440_2880,Hydrothermal Still,Hydrothermal Strong Reductant in Liquid_False,Hydrothermal Weak Reductant in Liquid_False,Mixed in Solid or Liquid_False,ATEMP_400_500,ATIME_60_120,Annealing Still/Strring_False,Annealing Atomosphere Inert_False,Annealing Atomosphere Reductive_False,Post-processing Acid Wash etc. _False,CL_0.3_0.6,SL_0,Support is not Carbon_False,Glassy Carbon,LSV_5_10,EPC_OVER1,345
10.1021/acscatal.7b03429,Brazil,Univ Sao Paulo,ACS CATALYSIS,13.7,4/2/2018,120,1754,0.068415051,MDP_1_Ir,MDP_2_Pt,MDP_3_None,MDP_4_None,MDP1PP_75_100,MDP2PP_10_20,MDP3PP_0,MDP4PP_0,HTEMP_150_200,HTIME_1440_2880,Hydrothermal Still,Hydrothermal Strong Reductant in Liquid_False,Hydrothermal Weak Reductant in Liquid_False,Mixed in Solid or Liquid_False,ATEMP_400_500,ATIME_60_120,Annealing Still/Strring_False,Annealing Atomosphere Inert_False,Annealing Atomosphere Reductive_False,Post-processing Acid Wash etc. _False,CL_0.3_0.6,SL_0,Support is not Carbon_False,Glassy Carbon,LSV_5_10,EPC_OVER1,328
10.1016/j.ijhydene.2014.07.170,France,Univ Poitiers,INTERNATIONAL JOURNAL OF HYDROGEN ENERGY,7.139,11/28/2014,124,2975,0.041680672,MDP_1_Ru,MDP_2_Ir,MDP_3_None,MDP_4_None,MDP1PP_75_100,MDP2PP_10_20,MDP3PP_0,MDP4PP_0,HTEMP_RTEMP,HTIME_180_360,Hydrothermal Stirring,Hydrothermal Strong Reductant in Liquid_False,Hydrothermal Weak Reductant in Liquid_False,Mixed in Solid or Liquid_False,ATEMP_400_500,ATIME_60_120,Annealing Still/Strring_False,Annealing Atomosphere Inert_False,Annealing Atomosphere Reductive_False,Post-processing Acid Wash etc. _False,CL_0.3_0.6,SL_0,Support is not Carbon_False,Carbon Paper,LSV_5_10,EPC_OVER1,270
