Repository: ruiding-uchicago/DASH

This is the Machine Learning Databases and Script folder.
All scripts and data files are created by Dr. Rui Ding first author of research work:
<Leveraging Data Mining, Active Learning, and Domain Adaptation in a Multi-Stage, Machine Learning-Driven Approach for the Efficient Discovery of Advanced Acidic Oxygen Evolution Electrocatalysts>
https://arxiv.org/abs/2407.04877z
Please check the original paper for more details and the discussion.
Also, please cite if use the code in whole or in part.

File: Machine Learning Databases and Script/Unsupervised Data Mining/Apriori associate rule mining/Activity/OER_activity.csv (part 12 of 29)
DOI,Country,Facility,Journal,Impact Factor,Published Date,Cited Times,Number of days until 01/20/2023,Average cited times per day,Metal_Dopant_1,Metal_Dopant_2,Metal_Dopant_3,Metal_Dopant_4,Metal_Dopant_1 Proportion in Precursor ,Metal_Dopant_2 Proportion in Precursor ,Metal_Dopant_3 Proportion in Precursor ,Metal_Dopant_4 Proportion in Precursor ,Hydrothermal Temperature (Celcius degree),Hydrothermal Time (min),Hydrothermal Still/Strring (0/1),Hydrothermal Strong Reductant in Liquid (0/1),Hydrothermal Weak Reductant in Liquid (0/1),Mixed in Solid or Liquid (0/1),Annealing Temperature (Celcius Degree),Annealing Time (min),Annealing Still/Strring (0/1),Annealing Atomosphere Inert (0/1),Annealing Atomosphere Reductive (0/1),Post-processing Acid Wash etc. (0/1),Catalyst Loading (mg cm -2),Support Material Loading (mg cm -2),Support is not Carbon (0/1),Electrode Type_Glassy Carbon/Carbon Paper or Ti Mesh (0/1),LSV Scanning Speed (mV s-1),Electrolyte Proton Concentration (M),Overpotential (mV @10 mA cm-2)
10.1021/acs.jpcc.5b11868,France,Univ Poitiers,JOURNAL OF PHYSICAL CHEMISTRY C,4.177,2/11/2016,326,2535,0.128599606,MDP_1_Ru,MDP_2_Ir,MDP_3_None,MDP_4_None,MDP1PP_75_100,MDP2PP_20_30,MDP3PP_0,MDP4PP_0,HTEMP_RTEMP,HTIME_60_180,Hydrothermal Stirring,Hydrothermal Strong Reductant in Liquid_True,Hydrothermal Weak Reductant in Liquid_False,Mixed in Solid or Liquid_False,ATEMP_400_500,ATIME_60_120,Annealing Still/Strring_False,Annealing Atomosphere Inert_False,Annealing Atomosphere Reductive_False,Post-processing Acid Wash etc. _False,CL_0.3_0.6,SL_0,Support is not Carbon_False,Carbon Paper,LSV_5_10,EPC_OVER1,266
10.1039/C7TA05126C,Peoples R China,Chinese Acad Sci,JOURNAL OF MATERIALS CHEMISTRY A,14.511,9/7/2017,96,1961,0.048954615,MDP_1_Ir,MDP_2_Ru,MDP_3_None,MDP_4_None,MDP1PP_50_75,MDP2PP_40_51,MDP3PP_0,MDP4PP_0,HTEMP_50_100,HTIME_60_180,Hydrothermal Stirring,Hydrothermal Strong Reductant in Liquid_True,Hydrothermal Weak Reductant in Liquid_False,Mixed in Solid or Liquid_False,ATEMP_400_500,ATIME_60_120,Annealing Still/Strring_False,Annealing Atomosphere Inert_False,Annealing Atomosphere Reductive_False,Post-processing Acid Wash etc. _False,CL_0.3_0.6,SL_0,Support is not Carbon_False,Glassy Carbon,LSV_5_10,EPC_OVER1,312
10.1039/C7TA05126C,Peoples R China,Chinese Acad Sci,JOURNAL OF MATERIALS CHEMISTRY A,14.511,9/7/2017,96,1961,0.048954615,MDP_1_Ir,MDP_2_Ru,MDP_3_None,MDP_4_None,MDP1PP_50_75,MDP2PP_30_40,MDP3PP_0,MDP4PP_0,HTEMP_50_100,HTIME_60_180,Hydrothermal Stirring,Hydrothermal Strong Reductant in Liquid_True,Hydrothermal Weak Reductant in Liquid_False,Mixed in Solid or Liquid_False,ATEMP_400_500,ATIME_60_120,Annealing Still/Strring_False,Annealing Atomosphere Inert_False,Annealing Atomosphere Reductive_False,Post-processing Acid Wash etc. _False,CL_0.3_0.6,SL_0,Support is not Carbon_False,Glassy Carbon,LSV_5_10,EPC_OVER1,299
10.1039/C7TA05126C,Peoples R China,Chinese Acad Sci,JOURNAL OF MATERIALS CHEMISTRY A,14.511,9/7/2017,96,1961,0.048954615,MDP_1_Ir,MDP_2_Ru,MDP_3_None,MDP_4_None,MDP1PP_75_100,MDP2PP_20_30,MDP3PP_0,MDP4PP_0,HTEMP_50_100,HTIME_60_180,Hydrothermal Stirring,Hydrothermal Strong Reductant in Liquid_True,Hydrothermal Weak Reductant in Liquid_False,Mixed in Solid or Liquid_False,ATEMP_400_500,ATIME_60_120,Annealing Still/Strring_False,Annealing Atomosphere Inert_False,Annealing Atomosphere Reductive_False,Post-processing Acid Wash etc. _False,CL_0.3_0.6,SL_0,Support is not Carbon_False,Glassy Carbon,LSV_5_10,EPC_OVER1,281
10.1039/C7TA05126C,Peoples R China,Chinese Acad Sci,JOURNAL OF MATERIALS CHEMISTRY A,14.511,9/7/2017,96,1961,0.048954615,MDP_1_Ir,MDP_2_Ru,MDP_3_None,MDP_4_None,MDP1PP_75_100,MDP2PP_20_30,MDP3PP_0,MDP4PP_0,HTEMP_50_100,HTIME_60_180,Hydrothermal Stirring,Hydrothermal Strong Reductant in Liquid_True,Hydrothermal Weak Reductant in Liquid_False,Mixed in Solid or Liquid_False,ATEMP_400_500,ATIME_60_120,Annealing Still/Strring_False,Annealing Atomosphere Inert_False,Annealing Atomosphere Reductive_False,Post-processing Acid Wash etc. _False,CL_0.3_0.6,SL_0,Support is not Carbon_False,Glassy Carbon,LSV_5_10,EPC_OVER1,301
10.1039/C7TA05126C,Peoples R China,Chinese Acad Sci,JOURNAL OF MATERIALS CHEMISTRY A,14.511,9/7/2017,96,1961,0.048954615,MDP_1_Ir,MDP_2_Ru,MDP_3_None,MDP_4_None,MDP1PP_75_100,MDP2PP_20_30,MDP3PP_0,MDP4PP_0,HTEMP_RTEMP,HTIME_0_60,Hydrothermal Stirring,Hydrothermal Strong Reductant in Liquid_True,Hydrothermal Weak Reductant in Liquid_False,Mixed in Solid or Liquid_False,ATEMP_400_500,ATIME_60_120,Annealing Still/Strring_False,Annealing Atomosphere Inert_False,Annealing Atomosphere Reductive_False,Post-processing Acid Wash etc. _False,CL_0.3_0.6,SL_0,Support is not Carbon_False,Glassy Carbon,LSV_5_10,EPC_OVER1,293
10.1039/C7TA05126C,Peoples R China,Chinese Acad Sci,JOURNAL OF MATERIALS CHEMISTRY A,14.511,9/7/2017,96,1961,0.048954615,MDP_1_Ir,MDP_2_None,MDP_3_None,MDP_4_None,MDP1PP_100,MDP2PP_0,MDP3PP_0,MDP4PP_0,HTEMP_RTEMP,HTIME_0_60,Hydrothermal Stirring,Hydrothermal Strong Reductant in Liquid_True,Hydrothermal Weak Reductant in Liquid_False,Mixed in Solid or Liquid_False,ATEMP_400_500,ATIME_60_120,Annealing Still/Strring_False,Annealing Atomosphere Inert_False,Annealing Atomosphere Reductive_False,Post-processing Acid Wash etc. _False,CL_0.3_0.6,SL_0,Support is not Carbon_False,Glassy Carbon,LSV_5_10,EPC_OVER1,317
10.1039/C7NR02899G,Peoples R China,Chinese Acad Sci,NANOSCALE,8.307,7/21/2017,52,2009,0.025883524,MDP_1_Ir,MDP_2_None,MDP_3_None,MDP_4_None,MDP1PP_100,MDP2PP_0,MDP3PP_0,MDP4PP_0,HTEMP_50_100,HTIME_360_720,Hydrothermal Stirring,Hydrothermal Strong Reductant in Liquid_False,Hydrothermal Weak Reductant in Liquid_False,Mixed in Solid or Liquid_False,ATEMP_500_600,ATIME_0_60,Annealing Still/Strring_False,Annealing Atomosphere Inert_False,Annealing Atomosphere Reductive_False,Post-processing Acid Wash etc. _False,CL_0.3_0.6,SL_0,Support is not Carbon_False,Glassy Carbon,LSV_5_10,EPC_OVER1,299
10.1039/C7NR02899G,Peoples R China,Chinese Acad Sci,NANOSCALE,8.307,7/21/2017,52,2009,0.025883524,MDP_1_Ir,MDP_2_None,MDP_3_None,MDP_4_None,MDP1PP_100,MDP2PP_0,MDP3PP_0,MDP4PP_0,HTEMP_50_100,HTIME_360_720,Hydrothermal Stirring,Hydrothermal Strong Reductant in Liquid_False,Hydrothermal Weak Reductant in Liquid_False,Mixed in Solid or Liquid_False,ATEMP_400_500,ATIME_0_60,Annealing Still/Strring_False,Annealing Atomosphere Inert_False,Annealing Atomosphere Reductive_False,Post-processing Acid Wash etc. _False,CL_0.3_0.6,SL_0,Support is not Carbon_False,Glassy Carbon,LSV_5_10,EPC_OVER1,282
10.1039/C7NR02899G,Peoples R China,Chinese Acad Sci,NANOSCALE,8.307,7/21/2017,52,2009,0.025883524,MDP_1_Ir,MDP_2_None,MDP_3_None,MDP_4_None,MDP1PP_100,MDP2PP_0,MDP3PP_0,MDP4PP_0,HTEMP_50_100,HTIME_360_720,Hydrothermal Stirring,Hydrothermal Strong Reductant in Liquid_False,Hydrothermal Weak Reductant in Liquid_False,Mixed in Solid or Liquid_False,ATEMP_400_500,ATIME_0_60,Annealing Still/Strring_False,Annealing Atomosphere Inert_False,Annealing Atomosphere Reductive_False,Post-processing Acid Wash etc. _False,CL_0.3_0.6,SL_0,Support is not Carbon_False,Glassy Carbon,LSV_5_10,EPC_OVER1,301
10.1002/adsu.202200096,Spain,Politecn Univ Valencia UPV,ADVANCED SUSTAINABLE SYSTEMS,6.737,5/29/2022,0,236,0,MDP_1_Fe,MDP_2_Pd,MDP_3_None,MDP_4_None,MDP1PP_50_75,MDP2PP_30_40,MDP3PP_0,MDP4PP_0,HTEMP_100_150,HTIME_180_360,Hydrothermal Still,Hydrothermal Strong Reductant in Liquid_False,Hydrothermal Weak Reductant in Liquid_True,Mixed in Solid or Liquid_False,ATEMP_300_400,ATIME_360_720,Annealing Still/Strring_False,Annealing Atomosphere Inert_True,Annealing Atomosphere Reductive_False,Post-processing Acid Wash etc. _False,CL_0.3_0.6,SL_0,Support is not Carbon_False,Glassy Carbon,LSV_5_10,EPC_OVER1,798
10.1016/j.colsurfa.2018.10.009,India,Birla Inst Technol & Sci,COLLOIDS AND SURFACES A-PHYSICOCHEMICAL AND ENGINEERING ASPECTS,5.518,12/28/2018,25,1484,0.016846361,MDP_1_Ru,MDP_2_None,MDP_3_None,MDP_4_None,MDP1PP_100,MDP2PP_0,MDP3PP_0,MDP4PP_0,HTEMP_150_200,HTIME_360_720,Hydrothermal Stirring,Hydrothermal Strong Reductant in Liquid_False,Hydrothermal Weak Reductant in Liquid_False,Mixed in Solid or Liquid_False,ATEMP_500_600,ATIME_360_720,Annealing Still/Strring_False,Annealing Atomosphere Inert_False,Annealing Atomosphere Reductive_False,Post-processing Acid Wash etc. _False,CL_0.3_0.6,SL_0,Support is not Carbon_False,Glassy Carbon,LSV_5_10,EPC_OVER1,278
10.1039/D1TA07789A,Peoples R China,Zhejiang Univ Technol,JOURNAL OF MATERIALS CHEMISTRY A,14.511,1/15/2022,9,370,0.024324324,MDP_1_Ru,MDP_2_Ir,MDP_3_Te,MDP_4_None,MDP1PP_25_50,MDP2PP_40_51,MDP3PP_15_25,MDP4PP_0,HTEMP_150_200,HTIME_60_180,Hydrothermal Stirring,Hydrothermal Strong Reductant in Liquid_False,Hydrothermal Weak Reductant in Liquid_True,Mixed in Solid or Liquid_False,ATEMP_RT,ATIME_0,Annealing Still/Strring_False,Annealing Atomosphere Inert_False,Annealing Atomosphere Reductive_False,Post-processing Acid Wash etc. _False,CL_0.3_0.6,SL_0,Support is not Carbon_False,Glassy Carbon,LSV_5_10,EPC_OVER1,205
10.1039/D1TA07789A,Peoples R China,Zhejiang Univ Technol,JOURNAL OF MATERIALS CHEMISTRY A,14.511,1/15/2022,9,370,0.024324324,MDP_1_Ir,MDP_2_Te,MDP_3_None,MDP_4_None,MDP1PP_50_75,MDP2PP_30_40,MDP3PP_0,MDP4PP_0,HTEMP_150_200,HTIME_60_180,Hydrothermal Stirring,Hydrothermal Strong Reductant in Liquid_False,Hydrothermal Weak Reductant in Liquid_True,Mixed in Solid or Liquid_False,ATEMP_RT,ATIME_0,Annealing Still/Strring_False,Annealing Atomosphere Inert_False,Annealing Atomosphere Reductive_False,Post-processing Acid Wash etc. _False,CL_0.3_0.6,SL_0,Support is not Carbon_False,Glassy Carbon,LSV_5_10,EPC_OVER1,311
10.1021/acssuschemeng.0c08887,Peoples R China,Chinese Acad Sci,ACS SUSTAINABLE CHEMISTRY & ENGINEERING,9.224,8/29/2021,8,509,0.015717092,MDP_1_Ir,MDP_2_Gd,MDP_3_None,MDP_4_None,MDP1PP_75_100,MDP2PP_0_10,MDP3PP_0,MDP4PP_0,HTEMP_50_100,HTIME_180_360,Hydrothermal Stirring,Hydrothermal Strong Reductant in Liquid_False,Hydrothermal Weak Reductant in Liquid_False,Mixed in Solid or Liquid_False,ATEMP_400_500,ATIME_60_120,Annealing Still/Strring_False,Annealing Atomosphere Inert_False,Annealing Atomosphere Reductive_False,Post-processing Acid Wash etc. _False,CL_0.3_0.6,SL_0,Support is not Carbon_False,Glassy Carbon,LSV_5_10,EPC_OVER1,333
10.1021/acssuschemeng.0c08887,Peoples R China,Chinese Acad Sci,ACS SUSTAINABLE CHEMISTRY & ENGINEERING,9.224,8/29/2021,8,509,0.015717092,MDP_1_Ir,MDP_2_Gd,MDP_3_None,MDP_4_None,MDP1PP_75_100,MDP2PP_0_10,MDP3PP_0,MDP4PP_0,HTEMP_50_100,HTIME_180_360,Hydrothermal Stirring,Hydrothermal Strong Reductant in Liquid_False,Hydrothermal Weak Reductant in Liquid_False,Mixed in Solid or Liquid_False,ATEMP_500_600,ATIME_0_60,Annealing Still/Strring_False,Annealing Atomosphere Inert_False,Annealing Atomosphere Reductive_False,Post-processing Acid Wash etc. _False,CL_0.3_0.6,SL_0,Support is not Carbon_False,Glassy Carbon,LSV_5_10,EPC_OVER1,342
10.1021/acssuschemeng.0c08887,Peoples R China,Chinese Acad Sci,ACS SUSTAINABLE CHEMISTRY & ENGINEERING,9.224,8/29/2021,8,509,0.015717092,MDP_1_Ir,MDP_2_Gd,MDP_3_None,MDP_4_None,MDP1PP_75_100,MDP2PP_10_20,MDP3PP_0,MDP4PP_0,HTEMP_50_100,HTIME_180_360,Hydrothermal Stirring,Hydrothermal Strong Reductant in Liquid_False,Hydrothermal Weak Reductant in Liquid_False,Mixed in Solid or Liquid_False,ATEMP_400_500,ATIME_0_60,Annealing Still/Strring_False,Annealing Atomosphere Inert_False,Annealing Atomosphere Reductive_False,Post-processing Acid Wash etc. _False,CL_0.3_0.6,SL_0,Support is not Carbon_False,Glassy Carbon,LSV_5_10,EPC_OVER1,314
10.1021/acssuschemeng.0c08887,Peoples R China,Chinese Acad Sci,ACS SUSTAINABLE CHEMISTRY & ENGINEERING,9.224,8/29/2021,8,509,0.015717092,MDP_1_Ir,MDP_2_Gd,MDP_3_None,MDP_4_None,MDP1PP_75_100,MDP2PP_0_10,MDP3PP_0,MDP4PP_0,HTEMP_50_100,HTIME_180_360,Hydrothermal Stirring,Hydrothermal Strong Reductant in Liquid_False,Hydrothermal Weak Reductant in Liquid_False,Mixed in Solid or Liquid_False,ATEMP_400_500,ATIME_0_60,Annealing Still/Strring_False,Annealing Atomosphere Inert_False,Annealing Atomosphere Reductive_False,Post-processing Acid Wash etc. _False,CL_0.3_0.6,SL_0,Support is not Carbon_False,Glassy Carbon,LSV_5_10,EPC_OVER1,307
10.1021/acssuschemeng.0c08887,Peoples R China,Chinese Acad Sci,ACS SUSTAINABLE CHEMISTRY & ENGINEERING,9.224,8/29/2021,8,509,0.015717092,MDP_1_Ir,MDP_2_Gd,MDP_3_None,MDP_4_None,MDP1PP_75_100,MDP2PP_0_10,MDP3PP_0,MDP4PP_0,HTEMP_50_100,HTIME_180_360,Hydrothermal Stirring,Hydrothermal Strong Reductant in Liquid_False,Hydrothermal Weak Reductant in Liquid_False,Mixed in Solid or Liquid_False,ATEMP_400_500,ATIME_0_60,Annealing Still/Strring_False,Annealing Atomosphere Inert_False,Annealing Atomosphere Reductive_False,Post-processing Acid Wash etc. _False,CL_0.3_0.6,SL_0,Support is not Carbon_False,Glassy Carbon,LSV_5_10,EPC_OVER1,287
10.1021/acssuschemeng.0c08887,Peoples R China,Chinese Acad Sci,ACS SUSTAINABLE CHEMISTRY & ENGINEERING,9.224,8/29/2021,8,509,0.015717092,MDP_1_Ir,MDP_2_Gd,MDP_3_None,MDP_4_None,MDP1PP_75_100,MDP2PP_0_10,MDP3PP_0,MDP4PP_0,HTEMP_50_100,HTIME_180_360,Hydrothermal Stirring,Hydrothermal Strong Reductant in Liquid_False,Hydrothermal Weak Reductant in Liquid_False,Mixed in Solid or Liquid_False,ATEMP_400_500,ATIME_0_60,Annealing Still/Strring_False,Annealing Atomosphere Inert_False,Annealing Atomosphere Reductive_False,Post-processing Acid Wash etc. _False,CL_0.3_0.6,SL_0,Support is not Carbon_False,Glassy Carbon,LSV_5_10,EPC_OVER1,294
10.1021/acssuschemeng.0c08887,Peoples R China,Chinese Acad Sci,ACS SUSTAINABLE CHEMISTRY & ENGINEERING,9.224,8/29/2021,8,509,0.015717092,MDP_1_Ir,MDP_2_None,MDP_3_None,MDP_4_None,MDP1PP_100,MDP2PP_0,MDP3PP_0,MDP4PP_0,HTEMP_50_100,HTIME_180_360,Hydrothermal Stirring,Hydrothermal Strong Reductant in Liquid_False,Hydrothermal Weak Reductant in Liquid_False,Mixed in Solid or Liquid_False,ATEMP_400_500,ATIME_0_60,Annealing Still/Strring_False,Annealing Atomosphere Inert_False,Annealing Atomosphere Reductive_False,Post-processing Acid Wash etc. _False,CL_0.3_0.6,SL_0,Support is not Carbon_False,Glassy Carbon,LSV_5_10,EPC_OVER1,304
10.1021/acssuschemeng.0c08887,Peoples R China,Chinese Acad Sci,ACS SUSTAINABLE CHEMISTRY & ENGINEERING,9.224,8/29/2021,8,509,0.015717092,MDP_1_Ir,MDP_2_Gd,MDP_3_None,MDP_4_None,MDP1PP_75_100,MDP2PP_0_10,MDP3PP_0,MDP4PP_0,HTEMP_50_100,HTIME_180_360,Hydrothermal Stirring,Hydrothermal Strong Reductant in Liquid_False,Hydrothermal Weak Reductant in Liquid_False,Mixed in Solid or Liquid_False,ATEMP_400_500,ATIME_0_60,Annealing Still/Strring_False,Annealing Atomosphere Inert_False,Annealing Atomosphere Reductive_False,Post-processing Acid Wash etc. _False,CL_0.3_0.6,SL_0,Support is not Carbon_False,Glassy Carbon,LSV_5_10,EPC_OVER1,370
10.1039/D2TA03527H,Peoples R China,China Univ Petr East China,JOURNAL OF MATERIALS CHEMISTRY A,14.511,7/24/2022,0,180,0,MDP_1_Ru,MDP_2_Zn,MDP_3_None,MDP_4_None,MDP1PP_50_75,MDP2PP_40_51,MDP3PP_0,MDP4PP_0,HTEMP_RTEMP,HTIME_1440_2880,Hydrothermal Stirring,Hydrothermal Strong Reductant in Liquid_False,Hydrothermal Weak Reductant in Liquid_False,Mixed in Solid or Liquid_False,ATEMP_300_400,ATIME_180_360,Annealing Still/Strring_False,Annealing Atomosphere Inert_False,Annealing Atomosphere Reductive_False,Post-processing Acid Wash etc. _False,CL_0.3_0.6,SL_0,Support is not Carbon_False,Glassy Carbon,LSV_5_10,EPC_OVER1,190
10.1039/D2TA03527H,Peoples R China,China Univ Petr East China,JOURNAL OF MATERIALS CHEMISTRY A,14.511,7/24/2022,0,180,0,MDP_1_Ru,MDP_2_Zn,MDP_3_None,MDP_4_None,MDP1PP_50_75,MDP2PP_40_51,MDP3PP_0,MDP4PP_0,HTEMP_RTEMP,HTIME_1440_2880,Hydrothermal Stirring,Hydrothermal Strong Reductant in Liquid_False,Hydrothermal Weak Reductant in Liquid_False,Mixed in Solid or Liquid_False,ATEMP_300_400,ATIME_180_360,Annealing Still/Strring_False,Annealing Atomosphere Inert_False,Annealing Atomosphere Reductive_False,Post-processing Acid Wash etc._True,CL_0.3_0.6,SL_0,Support is not Carbon_False,Glassy Carbon,LSV_5_10,EPC_OVER1,239
10.1039/D2TA03527H,Peoples R China,China Univ Petr East China,JOURNAL OF MATERIALS CHEMISTRY A,14.511,7/24/2022,0,180,0,MDP_1_Zn,MDP_2_Ru,MDP_3_None,MDP_4_None,MDP1PP_50_75,MDP2PP_40_51,MDP3PP_0,MDP4PP_0,HTEMP_RTEMP,HTIME_1440_2880,Hydrothermal Stirring,Hydrothermal Strong Reductant in Liquid_False,Hydrothermal Weak Reductant in Liquid_False,Mixed in Solid or Liquid_False,ATEMP_300_400,ATIME_180_360,Annealing Still/Strring_False,Annealing Atomosphere Inert_False,Annealing Atomosphere Reductive_False,Post-processing Acid Wash etc. _False,CL_0.3_0.6,SL_0,Support is not Carbon_False,Glassy Carbon,LSV_5_10,EPC_OVER1,195
10.1039/D2TA03527H,Peoples R China,China Univ Petr East China,JOURNAL OF MATERIALS CHEMISTRY A,14.511,7/24/2022,0,180,0,MDP_1_Zn,MDP_2_Ru,MDP_3_None,MDP_4_None,MDP1PP_50_75,MDP2PP_40_51,MDP3PP_0,MDP4PP_0,HTEMP_RTEMP,HTIME_1440_2880,Hydrothermal Stirring,Hydrothermal Strong Reductant in Liquid_False,Hydrothermal Weak Reductant in Liquid_False,Mixed in Solid or Liquid_False,ATEMP_300_400,ATIME_180_360,Annealing Still/Strring_False,Annealing Atomosphere Inert_False,Annealing Atomosphere Reductive_False,Post-processing Acid Wash etc._True,CL_0.3_0.6,SL_0,Support is not Carbon_False,Glassy Carbon,LSV_5_10,EPC_OVER1,220
10.1039/D2TA03527H,Peoples R China,China Univ Petr East China,JOURNAL OF MATERIALS CHEMISTRY A,14.511,7/24/2022,0,180,0,MDP_1_Ru,MDP_2_Zn,MDP_3_None,MDP_4_None,MDP1PP_50_75,MDP2PP_40_51,MDP3PP_0,MDP4PP_0,HTEMP_RTEMP,HTIME_1440_2880,Hydrothermal Stirring,Hydrothermal Strong Reductant in Liquid_False,Hydrothermal Weak Reductant in Liquid_False,Mixed in Solid or Liquid_False,ATEMP_300_400,ATIME_180_360,Annealing Still/Strring_False,Annealing Atomosphere Inert_False,Annealing Atomosphere Reductive_False,Post-processing Acid Wash etc. _False,CL_0.3_0.6,SL_0,Support is not Carbon_False,Glassy Carbon,LSV_5_10,EPC_OVER1,215
10.1039/D2TA03527H,Peoples R China,China Univ Petr East China,JOURNAL OF MATERIALS CHEMISTRY A,14.511,7/24/2022,0,180,0,MDP_1_Ru,MDP_2_Zn,MDP_3_None,MDP_4_None,MDP1PP_50_75,MDP2PP_40_51,MDP3PP_0,MDP4PP_0,HTEMP_RTEMP,HTIME_1440_2880,Hydrothermal Stirring,Hydrothermal Strong Reductant in Liquid_False,Hydrothermal Weak Reductant in Liquid_False,Mixed in Solid or Liquid_False,ATEMP_300_400,ATIME_180_360,Annealing Still/Strring_False,Annealing Atomosphere Inert_False,Annealing Atomosphere Reductive_False,Post-processing Acid Wash etc._True,CL_0.3_0.6,SL_0,Support is not Carbon_False,Glassy Carbon,LSV_5_10,EPC_OVER1,227
10.1039/D2TA03527H,Peoples R China,China Univ Petr East China,JOURNAL OF MATERIALS CHEMISTRY A,14.511,7/24/2022,0,180,0,MDP_1_Ru,MDP_2_None,MDP_3_None,MDP_4_None,MDP1PP_100,MDP2PP_0,MDP3PP_0,MDP4PP_0,HTEMP_RTEMP,HTIME_1440_2880,Hydrothermal Stirring,Hydrothermal Strong Reductant in Liquid_False,Hydrothermal Weak Reductant in Liquid_False,Mixed in Solid or Liquid_False,ATEMP_300_400,ATIME_180_360,Annealing Still/Strring_False,Annealing Atomosphere Inert_False,Annealing Atomosphere Reductive_False,Post-processing Acid Wash etc. _False,CL_0.3_0.6,SL_0,Support is not Carbon_False,Glassy Carbon,LSV_5_10,EPC_OVER1,293
10.1039/D0TA07093A,Portugal,Int Iberian Nanotechnol Lab INL,JOURNAL OF MATERIALS CHEMISTRY A,14.511,12/24/2020,21,757,0.027741083,MDP_1_Ir,MDP_2_None,MDP_3_None,MDP_4_None,MDP1PP_100,MDP2PP_0,MDP3PP_0,MDP4PP_0,HTEMP_RTEMP,HTIME_0_60,Hydrothermal Stirring,Hydrothermal Strong Reductant in Liquid_False,Hydrothermal Weak Reductant in Liquid_False,Mixed in Solid or Liquid_False,ATEMP_400_500,ATIME_0_60,Annealing Still/Strring_False,Annealing Atomosphere Inert_False,Annealing Atomosphere Reductive_False,Post-processing Acid Wash etc. _False,CL_0.3_0.6,SL_0,Support is not Carbon_False,Carbon Paper,LSV_5_10,EPC_OVER1,277
10.1016/j.electacta.2019.03.179,Peoples R China,Wuhan Univ Technol,ELECTROCHIMICA ACTA,7.336,5/1/2019,31,1360,0.022794118,MDP_1_Co,MDP_2_Zn,MDP_3_Ir,MDP_4_None,MDP1PP_50_75,MDP2PP_30_40,MDP3PP_0_5,MDP4PP_0,HTEMP_RTEMP,HTIME_1440_2880,Hydrothermal Stirring,Hydrothermal Strong Reductant in Liquid_False,Hydrothermal Weak Reductant in Liquid_False,Mixed in Solid or Liquid_False,ATEMP_800_1000,ATIME_120_180,Annealing Still/Strring_False,Annealing Atomosphere Inert_False,Annealing Atomosphere Reductive_True,Post-processing Acid Wash etc. _False,CL_0.3_0.6,SL_0,Support is not Carbon_False,Glassy Carbon,LSV_5_10,EPC_OVER1,270
10.1038/s41467-020-19212-y,Peoples R China,Zhejiang Univ,NATURE COMMUNICATIONS,17.694,10/23/2020,85,819,0.103785104,MDP_1_Ru,MDP_2_W,MDP_3_Er,MDP_4_None,MDP1PP_50_75,MDP2PP_20_30,MDP3PP_15_25,MDP4PP_0,HTEMP_50_100,HTIME_720_1440,Hydrothermal Still,Hydrothermal Strong Reductant in Liquid_False,Hydrothermal Weak Reductant in Liquid_False,Mixed in Solid or Liquid_False,ATEMP_400_500,ATIME_120_180,Annealing Still/Strring_False,Annealing Atomosphere Inert_False,Annealing Atomosphere Reductive_False,Post-processing Acid Wash etc. _False,CL_0.3_0.6,SL_0,Support is not Carbon_False,Carbon Paper,LSV_5_10,EPC_OVER1,174
10.1038/s41467-020-19212-y,Peoples R China,Zhejiang Univ,NATURE COMMUNICATIONS,17.694,10/23/2020,85,819,0.103785104,MDP_1_Ru,MDP_2_W,MDP_3_Er,MDP_4_None,MDP1PP_50_75,MDP2PP_20_30,MDP3PP_5_15,MDP4PP_0,HTEMP_50_100,HTIME_720_1440,Hydrothermal Still,Hydrothermal Strong Reductant in Liquid_False,Hydrothermal Weak Reductant in Liquid_False,Mixed in Solid or Liquid_False,ATEMP_400_500,ATIME_120_180,Annealing Still/Strring_False,Annealing Atomosphere Inert_False,Annealing Atomosphere Reductive_False,Post-processing Acid Wash etc. _False,CL_0.3_0.6,SL_0,Support is not Carbon_False,Carbon Paper,LSV_5_10,EPC_OVER1,168
10.1038/s41467-020-19212-y,Peoples R China,Zhejiang Univ,NATURE COMMUNICATIONS,17.694,10/23/2020,85,819,0.103785104,MDP_1_Ru,MDP_2_W,MDP_3_None,MDP_4_None,MDP1PP_50_75,MDP2PP_30_40,MDP3PP_0,MDP4PP_0,HTEMP_50_100,HTIME_720_1440,Hydrothermal Still,Hydrothermal Strong Reductant in Liquid_False,Hydrothermal Weak Reductant in Liquid_False,Mixed in Solid or Liquid_False,ATEMP_400_500,ATIME_120_180,Annealing Still/Strring_False,Annealing Atomosphere Inert_False,Annealing Atomosphere Reductive_False,Post-processing Acid Wash etc. _False,CL_0.3_0.6,SL_0,Support is not Carbon_False,Carbon Paper,LSV_5_10,EPC_OVER1,213
10.1038/s41467-020-19212-y,Peoples R China,Zhejiang Univ,NATURE COMMUNICATIONS,17.694,10/23/2020,85,819,0.103785104,MDP_1_Ru,MDP_2_W,MDP_3_None,MDP_4_None,MDP1PP_75_100,MDP2PP_20_30,MDP3PP_0,MDP4PP_0,HTEMP_50_100,HTIME_720_1440,Hydrothermal Still,Hydrothermal Strong Reductant in Liquid_False,Hydrothermal Weak Reductant in Liquid_False,Mixed in Solid or Liquid_False,ATEMP_400_500,ATIME_120_180,Annealing Still/Strring_False,Annealing Atomosphere Inert_False,Annealing Atomosphere Reductive_False,Post-processing Acid Wash etc. _False,CL_0.3_0.6,SL_0,Support is not Carbon_False,Carbon Paper,LSV_5_10,EPC_OVER1,213
10.1038/s41467-020-19212-y,Peoples R China,Zhejiang Univ,NATURE COMMUNICATIONS,17.694,10/23/2020,85,819,0.103785104,MDP_1_Ru,MDP_2_W,MDP_3_None,MDP_4_None,MDP1PP_75_100,MDP2PP_10_20,MDP3PP_0,MDP4PP_0,HTEMP_50_100,HTIME_720_1440,Hydrothermal Still,Hydrothermal Strong Reductant in Liquid_False,Hydrothermal Weak Reductant in Liquid_False,Mixed in Solid or Liquid_False,ATEMP_400_500,ATIME_120_180,Annealing Still/Strring_False,Annealing Atomosphere Inert_False,Annealing Atomosphere Reductive_False,Post-processing Acid Wash etc. _False,CL_0.3_0.6,SL_0,Support is not Carbon_False,Carbon Paper,LSV_5_10,EPC_OVER1,224
10.1038/s41467-020-19212-y,Peoples R China,Zhejiang Univ,NATURE COMMUNICATIONS,17.694,10/23/2020,85,819,0.103785104,MDP_1_Ru,MDP_2_Er,MDP_3_None,MDP_4_None,MDP1PP_75_100,MDP2PP_10_20,MDP3PP_0,MDP4PP_0,HTEMP_50_100,HTIME_720_1440,Hydrothermal Still,Hydrothermal Strong Reductant in Liquid_False,Hydrothermal Weak Reductant in Liquid_False,Mixed in Solid or Liquid_False,ATEMP_400_500,ATIME_120_180,Annealing Still/Strring_False,Annealing Atomosphere Inert_False,Annealing Atomosphere Reductive_False,Post-processing Acid Wash etc. _False,CL_0.3_0.6,SL_0,Support is not Carbon_False,Carbon Paper,LSV_5_10,EPC_OVER1,193
10.1016/j.apcatb.2021.120528,Peoples R China,Harbin Inst Technol,APPLIED CATALYSIS B-ENVIRONMENTAL,24.319,10/8/2021,20,469,0.042643923,MDP_1_Ru,MDP_2_Mo,MDP_3_None,MDP_4_None,MDP1PP_50_75,MDP2PP_20_30,MDP3PP_15_25,MDP4PP_0,HTEMP_50_100,HTIME_720_1440,Hydrothermal Stirring,Hydrothermal Strong Reductant in Liquid_False,Hydrothermal Weak Reductant in Liquid_False,Mixed in Solid or Liquid_False,ATEMP_500_600,ATIME_60_120,Annealing Still/Strring_False,Annealing Atomosphere Inert_False,Annealing Atomosphere Reductive_False,Post-processing Acid Wash etc. _False,CL_0.3_0.6,SL_0,Support is not Carbon_False,Carbon Paper,LSV_5_10,EPC_OVER1,164
10.1016/j.apcatb.2021.120528,Peoples R China,Harbin Inst Technol,APPLIED CATALYSIS B-ENVIRONMENTAL,24.319,10/8/2021,20,469,0.042643923,MDP_1_Ru,MDP_2_Ce,MDP_3_Mo,MDP_4_None,MDP1PP_50_75,MDP2PP_30_40,MDP3PP_15_25,MDP4PP_0,HTEMP_50_100,HTIME_720_1440,Hydrothermal Stirring,Hydrothermal Strong Reductant in Liquid_False,Hydrothermal Weak Reductant in Liquid_False,Mixed in Solid or Liquid_False,ATEMP_500_600,ATIME_60_120,Annealing Still/Strring_False,Annealing Atomosphere Inert_False,Annealing Atomosphere Reductive_False,Post-processing Acid Wash etc. _False,CL_0.3_0.6,SL_0,Support is not Carbon_False,Carbon Paper,LSV_5_10,EPC_OVER1,181
10.1016/j.apcatb.2021.120528,Peoples R China,Harbin Inst Technol,APPLIED CATALYSIS B-ENVIRONMENTAL,24.319,10/8/2021,20,469,0.042643923,MDP_1_Ru,MDP_2_Ce,MDP_3_None,MDP_4_None,MDP1PP_75_100,MDP2PP_20_30,MDP3PP_0,MDP4PP_0,HTEMP_50_100,HTIME_720_1440,Hydrothermal Stirring,Hydrothermal Strong Reductant in Liquid_False,Hydrothermal Weak Reductant in Liquid_False,Mixed in Solid or Liquid_False,ATEMP_500_600,ATIME_60_120,Annealing Still/Strring_False,Annealing Atomosphere Inert_False,Annealing Atomosphere Reductive_False,Post-processing Acid Wash etc. _False,CL_0.3_0.6,SL_0,Support is not Carbon_False,Carbon Paper,LSV_5_10,EPC_OVER1,262
10.1016/j.apcatb.2021.120528,Peoples R China,Harbin Inst Technol,APPLIED CATALYSIS B-ENVIRONMENTAL,24.319,10/8/2021,20,469,0.042643923,MDP_1_Ru,MDP_2_Ce,MDP_3_None,MDP_4_None,MDP1PP_75_100,MDP2PP_20_30,MDP3PP_0,MDP4PP_0,HTEMP_50_100,HTIME_720_1440,Hydrothermal Stirring,Hydrothermal Strong Reductant in Liquid_False,Hydrothermal Weak Reductant in Liquid_False,Mixed in Solid or Liquid_False,ATEMP_500_600,ATIME_60_120,Annealing Still/Strring_False,Annealing Atomosphere Inert_False,Annealing Atomosphere Reductive_False,Post-processing Acid Wash etc. _False,CL_0.3_0.6,SL_0,Support is not Carbon_False,Carbon Paper,LSV_5_10,EPC_OVER1,199
10.1016/j.apcatb.2021.120528,Peoples R China,Harbin Inst Technol,APPLIED CATALYSIS B-ENVIRONMENTAL,24.319,10/8/2021,20,469,0.042643923,MDP_1_Ru,MDP_2_None,MDP_3_None,MDP_4_None,MDP1PP_100,MDP2PP_0,MDP3PP_0,MDP4PP_0,HTEMP_50_100,HTIME_720_1440,Hydrothermal Stirring,Hydrothermal Strong Reductant in Liquid_False,Hydrothermal Weak Reductant in Liquid_False,Mixed in Solid or Liquid_False,ATEMP_500_600,ATIME_60_120,Annealing Still/Strring_False,Annealing Atomosphere Inert_False,Annealing Atomosphere Reductive_False,Post-processing Acid Wash etc. _False,CL_0.3_0.6,SL_0,Support is not Carbon_False,Carbon Paper,LSV_5_10,EPC_OVER1,281
10.1002/smll.202203365,Peoples R China,Harbin Inst Technol,SMALL,15.153,9/18/2022,0,124,0,MDP_1_Ir,MDP_2_W,MDP_3_Sn,MDP_4_None,MDP1PP_50_75,MDP2PP_20_30,MDP3PP_15_25,MDP4PP_0,HTEMP_50_100,HTIME_360_720,Hydrothermal Still,Hydrothermal Strong Reductant in Liquid_False,Hydrothermal Weak Reductant in Liquid_True,Mixed in Solid or Liquid_False,ATEMP_500_600,ATIME_60_120,Annealing Still/Strring_False,Annealing Atomosphere Inert_False,Annealing Atomosphere Reductive_False,Post-processing Acid Wash etc. _False,CL_0.3_0.6,SL_0,Support is not Carbon_False,Carbon Paper,LSV_5_10,EPC_OVER1,245
10.1002/smll.202203365,Peoples R China,Harbin Inst Technol,SMALL,15.153,9/18/2022,0,124,0,MDP_1_Ir,MDP_2_W,MDP_3_Sn,MDP_4_None,MDP1PP_50_75,MDP2PP_20_30,MDP3PP_5_15,MDP4PP_0,HTEMP_50_100,HTIME_360_720,Hydrothermal Still,Hydrothermal Strong Reductant in Liquid_False,Hydrothermal Weak Reductant in Liquid_True,Mixed in Solid or Liquid_False,ATEMP_500_600,ATIME_60_120,Annealing Still/Strring_False,Annealing Atomosphere Inert_False,Annealing Atomosphere Reductive_False,Post-processing Acid Wash etc. _False,CL_0.3_0.6,SL_0,Support is not Carbon_False,Carbon Paper,LSV_5_10,EPC_OVER1,237
10.1002/smll.202203365,Peoples R China,Harbin Inst Technol,SMALL,15.153,9/18/2022,0,124,0,MDP_1_Ir,MDP_2_W,MDP_3_None,MDP_4_None,MDP1PP_75_100,MDP2PP_20_30,MDP3PP_0,MDP4PP_0,HTEMP_50_100,HTIME_360_720,Hydrothermal Still,Hydrothermal Strong Reductant in Liquid_False,Hydrothermal Weak Reductant in Liquid_True,Mixed in Solid or Liquid_False,ATEMP_500_600,ATIME_60_120,Annealing Still/Strring_False,Annealing Atomosphere Inert_False,Annealing Atomosphere Reductive_False,Post-processing Acid Wash etc. _False,CL_0.3_0.6,SL_0,Support is not Carbon_False,Carbon Paper,LSV_5_10,EPC_OVER1,263
10.1002/smll.202203365,Peoples R China,Harbin Inst Technol,SMALL,15.153,9/18/2022,0,124,0,MDP_1_Ir,MDP_2_Sn,MDP_3_None,MDP_4_None,MDP1PP_75_100,MDP2PP_10_20,MDP3PP_0,MDP4PP_0,HTEMP_50_100,HTIME_360_720,Hydrothermal Still,Hydrothermal Strong Reductant in Liquid_False,Hydrothermal Weak Reductant in Liquid_True,Mixed in Solid or Liquid_False,ATEMP_500_600,ATIME_60_120,Annealing Still/Strring_False,Annealing Atomosphere Inert_False,Annealing Atomosphere Reductive_False,Post-processing Acid Wash etc. _False,CL_0.3_0.6,SL_0,Support is not Carbon_False,Carbon Paper,LSV_5_10,EPC_OVER1,274
10.1002/smll.202203365,Peoples R China,Harbin Inst Technol,SMALL,15.153,9/18/2022,0,124,0,MDP_1_Ir,MDP_2_None,MDP_3_None,MDP_4_None,MDP1PP_100,MDP2PP_0,MDP3PP_0,MDP4PP_0,HTEMP_50_100,HTIME_360_720,Hydrothermal Still,Hydrothermal Strong Reductant in Liquid_False,Hydrothermal Weak Reductant in Liquid_True,Mixed in Solid or Liquid_False,ATEMP_500_600,ATIME_60_120,Annealing Still/Strring_False,Annealing Atomosphere Inert_False,Annealing Atomosphere Reductive_False,Post-processing Acid Wash etc. _False,CL_0.3_0.6,SL_0,Support is not Carbon_False,Carbon Paper,LSV_5_10,EPC_OVER1,329
10.1021/acscatal.9b05611,Portugal,Int Iberian Nanotechnol Lab INL,ACS CATALYSIS,13.7,4/28/2020,68,997,0.068204614,MDP_1_Ir,MDP_2_Ru,MDP_3_Te,MDP_4_None,MDP1PP_25_50,MDP2PP_30_40,MDP3PP_25_34,MDP4PP_0,HTEMP_150_200,HTIME_720_1440,Hydrothermal Still,Hydrothermal Strong Reductant in Liquid_False,Hydrothermal Weak Reductant in Liquid_False,Mixed in Solid or Liquid_False,ATEMP_RT,ATIME_0,Annealing Still/Strring_False,Annealing Atomosphere Inert_False,Annealing Atomosphere Reductive_False,Post-processing Acid Wash etc. _False,CL_0.3_0.6,SL_0,Support is not Carbon_False,Glassy Carbon,LSV_5_10,EPC_OVER1,218
10.1016/j.cej.2021.130337,Peoples R China,China Univ Geosci Wuhan,CHEMICAL ENGINEERING JOURNAL,16.744,11/21/2021,9,425,0.021176471,MDP_1_Ir,MDP_2_Ni,MDP_3_None,MDP_4_None,MDP1PP_50_75,MDP2PP_30_40,MDP3PP_0,MDP4PP_0,HTEMP_25_50,HTIME_180_360,Hydrothermal Stirring,Hydrothermal Strong Reductant in Liquid_True,Hydrothermal Weak Reductant in Liquid_False,Mixed in Solid or Liquid_False,ATEMP_RT,ATIME_0,Annealing Still/Strring_False,Annealing Atomosphere Inert_False,Annealing Atomosphere Reductive_False,Post-processing Acid Wash etc. _False,CL_0.2_0.3,SL_0,Support is not Carbon_False,Glassy Carbon,LSV_5_10,EPC_OVER1,238
10.1016/j.cej.2021.130185,Peoples R China,Sun Yat Sen Univ,CHEMICAL ENGINEERING JOURNAL,16.744,8/18/2021,3,520,0.005769231,MDP_1_Sr,MDP_2_Ir,MDP_3_None,MDP_4_None,MDP1PP_50_75,MDP2PP_30_40,MDP3PP_0,MDP4PP_0,HTEMP_RTEMP,HTIME_180_360,Hydrothermal Stirring,Hydrothermal Strong Reductant in Liquid_False,Hydrothermal Weak Reductant in Liquid_False,Mixed in Solid or Liquid_True,ATEMP_OVER1200,ATIME_OVER1440,Annealing Still/Strring_False,Annealing Atomosphere Inert_False,Annealing Atomosphere Reductive_False,Post-processing Acid Wash etc. _False,CL_0.2_0.3,SL_0,Support is not Carbon_False,Glassy Carbon,LSV_5_10,EPC_OVER1,284
10.1016/j.cej.2021.130185,Peoples R China,Sun Yat Sen Univ,CHEMICAL ENGINEERING JOURNAL,16.744,8/18/2021,3,520,0.005769231,MDP_1_Sr,MDP_2_Ir,MDP_3_None,MDP_4_None,MDP1PP_50_75,MDP2PP_40_51,MDP3PP_0,MDP4PP_0,HTEMP_RTEMP,HTIME_180_360,Hydrothermal Stirring,Hydrothermal Strong Reductant in Liquid_False,Hydrothermal Weak Reductant in Liquid_False,Mixed in Solid or Liquid_True,ATEMP_1200_1000,ATIME_OVER1440,Annealing Still/Strring_False,Annealing Atomosphere Inert_False,Annealing Atomosphere Reductive_False,Post-processing Acid Wash etc. _False,CL_0.2_0.3,SL_0,Support is not Carbon_False,Glassy Carbon,LSV_5_10,EPC_OVER1,309
10.1016/j.cej.2021.130185,Peoples R China,Sun Yat Sen Univ,CHEMICAL ENGINEERING JOURNAL,16.744,8/18/2021,3,520,0.005769231,MDP_1_Sr,MDP_2_Ir,MDP_3_None,MDP_4_None,MDP1PP_50_75,MDP2PP_40_51,MDP3PP_0,MDP4PP_0,HTEMP_RTEMP,HTIME_180_360,Hydrothermal Stirring,Hydrothermal Strong Reductant in Liquid_False,Hydrothermal Weak Reductant in Liquid_False,Mixed in Solid or Liquid_True,ATEMP_1200_1000,ATIME_OVER1440,Annealing Still/Strring_False,Annealing Atomosphere Inert_False,Annealing Atomosphere Reductive_False,Post-processing Acid Wash etc._True,CL_0.2_0.3,SL_0,Support is not Carbon_False,Glassy Carbon,LSV_5_10,EPC_OVER1,259
10.1021/jacs.1c04087,Peoples R China,Univ Sci & Technol China,JOURNAL OF THE AMERICAN CHEMICAL SOCIETY,16.383,11/14/2021,21,432,0.048611111,MDP_1_Ba,MDP_2_Ir,MDP_3_None,MDP_4_None,MDP1PP_75_100,MDP2PP_10_20,MDP3PP_0,MDP4PP_0,HTEMP_150_200,HTIME_360_720,Hydrothermal Still,Hydrothermal Strong Reductant in Liquid_False,Hydrothermal Weak Reductant in Liquid_False,Mixed in Solid or Liquid_False,ATEMP_600_800,ATIME_360_720,Annealing Still/Strring_False,Annealing Atomosphere Inert_False,Annealing Atomosphere Reductive_False,Post-processing Acid Wash etc. _False,CL_0.2_0.3,SL_0,Support is not Carbon_False,Glassy Carbon,LSV_5_10,EPC_OVER1,230
10.1021/jacs.1c04087,Peoples R China,Univ Sci & Technol China,JOURNAL OF THE AMERICAN CHEMICAL SOCIETY,16.383,11/14/2021,21,432,0.048611111,MDP_1_Sr,MDP_2_Ir,MDP_3_None,MDP_4_None,MDP1PP_75_100,MDP2PP_10_20,MDP3PP_0,MDP4PP_0,HTEMP_150_200,HTIME_360_720,Hydrothermal Still,Hydrothermal Strong Reductant in Liquid_False,Hydrothermal Weak Reductant in Liquid_False,Mixed in Solid or Liquid_False,ATEMP_600_800,ATIME_360_720,Annealing Still/Strring_False,Annealing Atomosphere Inert_False,Annealing Atomosphere Reductive_False,Post-processing Acid Wash etc. _False,CL_0.2_0.3,SL_0,Support is not Carbon_False,Glassy Carbon,LSV_5_10,EPC_OVER1,300
10.1002/aenm.202003448,South Korea,Ulsan Natl Inst Sci & Technol UNIST,ADVANCED ENERGY MATERIALS,29.698,2/10/2021,62,709,0.087447109,MDP_1_Ni,MDP_2_Ru,MDP_3_None,MDP_4_None,MDP1PP_50_75,MDP2PP_30_40,MDP3PP_0,MDP4PP_0,HTEMP_RTEMP,HTIME_180_360,Hydrothermal Stirring,Hydrothermal Strong Reductant in Liquid_False,Hydrothermal Weak Reductant in Liquid_False,Mixed in Solid or Liquid_True,ATEMP_400_500,ATIME_120_180,Annealing Still/Strring_False,Annealing Atomosphere Inert_False,Annealing Atomosphere Reductive_False,Post-processing Acid Wash etc._True,CL_0.2_0.3,SL_0,Support is not Carbon_False,Glassy Carbon,LSV_5_10,EPC_OVER1,216
10.1002/aenm.202003448,South Korea,Ulsan Natl Inst Sci & Technol UNIST,ADVANCED ENERGY MATERIALS,29.698,2/10/2021,62,709,0.087447109,MDP_1_Ni,MDP_2_Ru,MDP_3_None,MDP_4_None,MDP1PP_50_75,MDP2PP_30_40,MDP3PP_0,MDP4PP_0,HTEMP_RTEMP,HTIME_180_360,Hydrothermal Stirring,Hydrothermal Strong Reductant in Liquid_False,Hydrothermal Weak Reductant in Liquid_False,Mixed in Solid or Liquid_True,ATEMP_400_500,ATIME_120_180,Annealing Still/Strring_False,Annealing Atomosphere Inert_False,Annealing Atomosphere Reductive_False,Post-processing Acid Wash etc._True,CL_0.2_0.3,SL_0,Support is not Carbon_False,Glassy Carbon,LSV_5_10,EPC_OVER1,187
10.1002/aenm.202003448,South Korea,Ulsan Natl Inst Sci & Technol UNIST,ADVANCED ENERGY MATERIALS,29.698,2/10/2021,62,709,0.087447109,MDP_1_Ni,MDP_2_Ru,MDP_3_None,MDP_4_None,MDP1PP_50_75,MDP2PP_30_40,MDP3PP_0,MDP4PP_0,HTEMP_RTEMP,HTIME_180_360,Hydrothermal Stirring,Hydrothermal Strong Reductant in Liquid_False,Hydrothermal Weak Reductant in Liquid_False,Mixed in Solid or Liquid_True,ATEMP_400_500,ATIME_120_180,Annealing Still/Strring_False,Annealing Atomosphere Inert_False,Annealing Atomosphere Reductive_False,Post-processing Acid Wash etc. _False,CL_0.2_0.3,SL_0,Support is not Carbon_False,Glassy Carbon,LSV_5_10,EPC_OVER1,273
10.1002/aenm.202003448,South Korea,Ulsan Natl Inst Sci & Technol UNIST,ADVANCED ENERGY MATERIALS,29.698,2/10/2021,62,709,0.087447109,MDP_1_Ni,MDP_2_Ru,MDP_3_None,MDP_4_None,MDP1PP_100,MDP2PP_0,MDP3PP_0,MDP4PP_0,HTEMP_RTEMP,HTIME_180_360,Hydrothermal Stirring,Hydrothermal Strong Reductant in Liquid_False,Hydrothermal Weak Reductant in Liquid_False,Mixed in Solid or Liquid_True,ATEMP_400_500,ATIME_120_180,Annealing Still/Strring_False,Annealing Atomosphere Inert_False,Annealing Atomosphere Reductive_False,Post-processing Acid Wash etc._True,CL_0.2_0.3,SL_0,Support is not Carbon_False,Glassy Carbon,LSV_5_10,EPC_OVER1,220
10.1002/aenm.202003448,South Korea,Ulsan Natl Inst Sci & Technol UNIST,ADVANCED ENERGY MATERIALS,29.698,2/10/2021,62,709,0.087447109,MDP_1_Ni,MDP_2_Ru,MDP_3_None,MDP_4_None,MDP1PP_50_75,MDP2PP_30_40,MDP3PP_0,MDP4PP_0,HTEMP_RTEMP,HTIME_180_360,Hydrothermal Stirring,Hydrothermal Strong Reductant in Liquid_False,Hydrothermal Weak Reductant in Liquid_False,Mixed in Solid or Liquid_True,ATEMP_300_400,ATIME_120_180,Annealing Still/Strring_False,Annealing Atomosphere Inert_False,Annealing Atomosphere Reductive_False,Post-processing Acid Wash etc._True,CL_0.2_0.3,SL_0,Support is not Carbon_False,Glassy Carbon,LSV_5_10,EPC_OVER1,167
10.1039/D1EE03610F,Peoples R China,Zhejiang Univ,ENERGY & ENVIRONMENTAL SCIENCE,39.714,5/14/2022,10,251,0.039840637,MDP_1_Mn,MDP_2_Ru,MDP_3_None,MDP_4_None,MDP1PP_50_75,MDP2PP_40_51,MDP3PP_0,MDP4PP_0,HTEMP_RTEMP,HTIME_60_180,Hydrothermal Stirring,Hydrothermal Strong Reductant in Liquid_False,Hydrothermal Weak Reductant in Liquid_False,Mixed in Solid or Liquid_False,ATEMP_300_400,ATIME_180_360,Annealing Still/Strring_False,Annealing Atomosphere Inert_True,Annealing Atomosphere Reductive_False,Post-processing Acid Wash etc. _False,CL_0.2_0.3,SL_0,Support is not Carbon_False,Glassy Carbon,LSV_5_10,EPC_OVER1,285
10.1039/D1EE03610F,Peoples R China,Zhejiang Univ,ENERGY & ENVIRONMENTAL SCIENCE,39.714,5/14/2022,10,251,0.039840637,MDP_1_Mn,MDP_2_Ru,MDP_3_None,MDP_4_None,MDP1PP_50_75,MDP2PP_40_51,MDP3PP_0,MDP4PP_0,HTEMP_RTEMP,HTIME_60_180,Hydrothermal Stirring,Hydrothermal Strong Reductant in Liquid_False,Hydrothermal Weak Reductant in Liquid_False,Mixed in Solid or Liquid_False,ATEMP_300_400,ATIME_180_360,Annealing Still/Strring_False,Annealing Atomosphere Inert_True,Annealing Atomosphere Reductive_False,Post-processing Acid Wash etc. _False,CL_0.2_0.3,SL_0,Support is not Carbon_False,Glassy Carbon,LSV_5_10,EPC_OVER1,226
10.1002/adma.202206351,Peoples R China,Hefei National Research Center for Physical Sciences at the Microscale,"Advanced materials (Deerfield Beach, Fla.)",32.086,1/9/2023,0,11,0,MDP_1_Ru,MDP_2_None,MDP_3_None,MDP_4_None,MDP1PP_100,MDP2PP_0,MDP3PP_0,MDP4PP_0,HTEMP_RTEMP,HTIME_0_60,Hydrothermal Stirring,Hydrothermal Strong Reductant in Liquid_False,Hydrothermal Weak Reductant in Liquid_False,Mixed in Solid or Liquid_False,ATEMP_200_300,ATIME_180_360,Annealing Still/Strring_False,Annealing Atomosphere Inert_False,Annealing Atomosphere Reductive_False,Post-processing Acid Wash etc. _False,CL_0.2_0.3,SL_0,Support is not Carbon_False,Glassy Carbon,LSV_5_10,EPC_OVER1,176
10.1039/D1EE03610F,Peoples R China,Zhejiang Univ,ENERGY & ENVIRONMENTAL SCIENCE,39.714,5/14/2022,10,251,0.039840637,MDP_1_Mn,MDP_2_Ru,MDP_3_None,MDP_4_None,MDP1PP_50_75,MDP2PP_40_51,MDP3PP_0,MDP4PP_0,HTEMP_RTEMP,HTIME_60_180,Hydrothermal Stirring,Hydrothermal Strong Reductant in Liquid_False,Hydrothermal Weak Reductant in Liquid_False,Mixed in Solid or Liquid_False,ATEMP_300_400,ATIME_120_180,Annealing Still/Strring_False,Annealing Atomosphere Inert_True,Annealing Atomosphere Reductive_False,Post-processing Acid Wash etc. _False,CL_0.2_0.3,SL_0,Support is not Carbon_False,Glassy Carbon,LSV_5_10,EPC_OVER1,218
10.1039/D1EE03610F,Peoples R China,Zhejiang Univ,ENERGY & ENVIRONMENTAL SCIENCE,39.714,5/14/2022,10,251,0.039840637,MDP_1_Mn,MDP_2_Ru,MDP_3_None,MDP_4_None,MDP1PP_50_75,MDP2PP_40_51,MDP3PP_0,MDP4PP_0,HTEMP_RTEMP,HTIME_60_180,Hydrothermal Stirring,Hydrothermal Strong Reductant in Liquid_False,Hydrothermal Weak Reductant in Liquid_False,Mixed in Solid or Liquid_False,ATEMP_300_400,ATIME_120_180,Annealing Still/Strring_False,Annealing Atomosphere Inert_True,Annealing Atomosphere Reductive_False,Post-processing Acid Wash etc. _False,CL_0.2_0.3,SL_0,Support is not Carbon_False,Glassy Carbon,LSV_5_10,EPC_OVER1,208
