Repository: ruiding-uchicago/DASH

This is the Machine Learning Databases and Script folder.
All scripts and data files are created by Dr. Rui Ding first author of research work:
<Leveraging Data Mining, Active Learning, and Domain Adaptation in a Multi-Stage, Machine Learning-Driven Approach for the Efficient Discovery of Advanced Acidic Oxygen Evolution Electrocatalysts>
https://arxiv.org/abs/2407.04877z
Please check the original paper for more details and the discussion.
Also, please cite if use the code in whole or in part.

File: Machine Learning Databases and Script/Unsupervised Data Mining/Apriori associate rule mining/Activity/OER_activity.csv (part 13 of 29)
DOI,Country,Facility,Journal,Impact Factor,Published Date,Cited Times,Number of days until 01/20/2023,Average cited times per day,Metal_Dopant_1,Metal_Dopant_2,Metal_Dopant_3,Metal_Dopant_4,Metal_Dopant_1 Proportion in Precursor ,Metal_Dopant_2 Proportion in Precursor ,Metal_Dopant_3 Proportion in Precursor ,Metal_Dopant_4 Proportion in Precursor ,Hydrothermal Temperature (Celcius degree),Hydrothermal Time (min),Hydrothermal Still/Strring (0/1),Hydrothermal Strong Reductant in Liquid (0/1),Hydrothermal Weak Reductant in Liquid (0/1),Mixed in Solid or Liquid (0/1),Annealing Temperature (Celcius Degree),Annealing Time (min),Annealing Still/Strring (0/1),Annealing Atomosphere Inert (0/1),Annealing Atomosphere Reductive (0/1),Post-processing Acid Wash etc. (0/1),Catalyst Loading (mg cm -2),Support Material Loading (mg cm -2),Support is not Carbon (0/1),Electrode Type_Glassy Carbon/Carbon Paper or Ti Mesh (0/1),LSV Scanning Speed (mV s-1),Electrolyte Proton Concentration (M),Overpotential (mV @10 mA cm-2)
10.1039/D1EE03610F,Peoples R China,Zhejiang Univ,ENERGY & ENVIRONMENTAL SCIENCE,39.714,5/14/2022,10,251,0.039840637,MDP_1_Mn,MDP_2_Ir,MDP_3_None,MDP_4_None,MDP1PP_50_75,MDP2PP_40_51,MDP3PP_0,MDP4PP_0,HTEMP_RTEMP,HTIME_60_180,Hydrothermal Stirring,Hydrothermal Strong Reductant in Liquid_False,Hydrothermal Weak Reductant in Liquid_False,Mixed in Solid or Liquid_False,ATEMP_300_400,ATIME_120_180,Annealing Still/Strring_False,Annealing Atomosphere Inert_True,Annealing Atomosphere Reductive_False,Post-processing Acid Wash etc. _False,CL_0.2_0.3,SL_0,Support is not Carbon_False,Glassy Carbon,LSV_5_10,EPC_OVER1,309
10.1039/D1EE03610F,Peoples R China,Zhejiang Univ,ENERGY & ENVIRONMENTAL SCIENCE,39.714,5/14/2022,10,251,0.039840637,MDP_1_Mn,MDP_2_Ru,MDP_3_None,MDP_4_None,MDP1PP_50_75,MDP2PP_40_51,MDP3PP_0,MDP4PP_0,HTEMP_RTEMP,HTIME_60_180,Hydrothermal Stirring,Hydrothermal Strong Reductant in Liquid_False,Hydrothermal Weak Reductant in Liquid_False,Mixed in Solid or Liquid_False,ATEMP_300_400,ATIME_120_180,Annealing Still/Strring_False,Annealing Atomosphere Inert_True,Annealing Atomosphere Reductive_False,Post-processing Acid Wash etc. _False,CL_0.2_0.3,SL_0,Support is not Carbon_False,Glassy Carbon,LSV_5_10,EPC_OVER1,238
10.1039/C7TA05126C,Peoples R China,Chinese Acad Sci,JOURNAL OF MATERIALS CHEMISTRY A,14.511,9/7/2017,96,1961,0.048954615,MDP_1_Ir,MDP_2_Ru,MDP_3_None,MDP_4_None,MDP1PP_75_100,MDP2PP_20_30,MDP3PP_0,MDP4PP_0,HTEMP_50_100,HTIME_60_180,Hydrothermal Stirring,Hydrothermal Strong Reductant in Liquid_True,Hydrothermal Weak Reductant in Liquid_False,Mixed in Solid or Liquid_False,ATEMP_400_500,ATIME_60_120,Annealing Still/Strring_False,Annealing Atomosphere Inert_False,Annealing Atomosphere Reductive_False,Post-processing Acid Wash etc. _False,CL_0.2_0.3,SL_0,Support is not Carbon_False,Glassy Carbon,LSV_5_10,EPC_OVER1,291
10.1002/adma.201801351,Peoples R China,Chinese Acad Sci,ADVANCED MATERIALS,32.086,12/28/2018,231,1484,0.155660377,MDP_1_Ru,MDP_2_None,MDP_3_None,MDP_4_None,MDP1PP_100,MDP2PP_0,MDP3PP_0,MDP4PP_0,HTEMP_RTEMP,HTIME_1440_2880,Hydrothermal Still,Hydrothermal Strong Reductant in Liquid_False,Hydrothermal Weak Reductant in Liquid_False,Mixed in Solid or Liquid_False,ATEMP_600_800,ATIME_180_360,Annealing Still/Strring_False,Annealing Atomosphere Inert_False,Annealing Atomosphere Reductive_False,Post-processing Acid Wash etc. _False,CL_0.2_0.3,SL_0,Support is not Carbon_False,Glassy Carbon,LSV_5_10,EPC_OVER1,367
10.1002/adma.201801351,Peoples R China,Chinese Acad Sci,ADVANCED MATERIALS,32.086,12/28/2018,231,1484,0.155660377,MDP_1_Ru,MDP_2_None,MDP_3_None,MDP_4_None,MDP1PP_100,MDP2PP_0,MDP3PP_0,MDP4PP_0,HTEMP_RTEMP,HTIME_1440_2880,Hydrothermal Still,Hydrothermal Strong Reductant in Liquid_False,Hydrothermal Weak Reductant in Liquid_False,Mixed in Solid or Liquid_False,ATEMP_500_600,ATIME_180_360,Annealing Still/Strring_False,Annealing Atomosphere Inert_False,Annealing Atomosphere Reductive_False,Post-processing Acid Wash etc. _False,CL_0.2_0.3,SL_0,Support is not Carbon_False,Glassy Carbon,LSV_5_10,EPC_OVER1,230
10.1039/D1TA10022J,Peoples R China,Univ Sci & Technol China,JOURNAL OF MATERIALS CHEMISTRY A,14.511,1/29/2022,0,356,0,MDP_1_Ru,MDP_2_In,MDP_3_None,MDP_4_None,MDP1PP_75_100,MDP2PP_20_30,MDP3PP_0,MDP4PP_0,HTEMP_150_200,HTIME_720_1440,Hydrothermal Still,Hydrothermal Strong Reductant in Liquid_False,Hydrothermal Weak Reductant in Liquid_False,Mixed in Solid or Liquid_False,ATEMP_400_500,ATIME_180_360,Annealing Still/Strring_False,Annealing Atomosphere Inert_False,Annealing Atomosphere Reductive_False,Post-processing Acid Wash etc. _False,CL_0.2_0.3,SL_0,Support is not Carbon_False,Glassy Carbon,LSV_5_10,EPC_OVER1,206
10.1002/adma.201801351,Peoples R China,Chinese Acad Sci,ADVANCED MATERIALS,32.086,12/28/2018,231,1484,0.155660377,MDP_1_Ru,MDP_2_None,MDP_3_None,MDP_4_None,MDP1PP_100,MDP2PP_0,MDP3PP_0,MDP4PP_0,HTEMP_RTEMP,HTIME_1440_2880,Hydrothermal Still,Hydrothermal Strong Reductant in Liquid_False,Hydrothermal Weak Reductant in Liquid_False,Mixed in Solid or Liquid_False,ATEMP_400_500,ATIME_180_360,Annealing Still/Strring_False,Annealing Atomosphere Inert_False,Annealing Atomosphere Reductive_False,Post-processing Acid Wash etc. _False,CL_0.2_0.3,SL_0,Support is not Carbon_False,Glassy Carbon,LSV_5_10,EPC_OVER1,201
10.1039/D1TA10022J,Peoples R China,Univ Sci & Technol China,JOURNAL OF MATERIALS CHEMISTRY A,14.511,1/29/2022,0,356,0,MDP_1_Ru,MDP_2_In,MDP_3_None,MDP_4_None,MDP1PP_75_100,MDP2PP_20_30,MDP3PP_0,MDP4PP_0,HTEMP_150_200,HTIME_720_1440,Hydrothermal Still,Hydrothermal Strong Reductant in Liquid_False,Hydrothermal Weak Reductant in Liquid_False,Mixed in Solid or Liquid_False,ATEMP_300_400,ATIME_180_360,Annealing Still/Strring_False,Annealing Atomosphere Inert_False,Annealing Atomosphere Reductive_False,Post-processing Acid Wash etc. _False,CL_0.2_0.3,SL_0,Support is not Carbon_False,Glassy Carbon,LSV_5_10,EPC_OVER1,177
10.1039/D1TA10022J,Peoples R China,Univ Sci & Technol China,JOURNAL OF MATERIALS CHEMISTRY A,14.511,1/29/2022,0,356,0,MDP_1_Ru,MDP_2_None,MDP_3_None,MDP_4_None,MDP1PP_100,MDP2PP_0,MDP3PP_0,MDP4PP_0,HTEMP_150_200,HTIME_720_1440,Hydrothermal Still,Hydrothermal Strong Reductant in Liquid_False,Hydrothermal Weak Reductant in Liquid_False,Mixed in Solid or Liquid_False,ATEMP_300_400,ATIME_180_360,Annealing Still/Strring_False,Annealing Atomosphere Inert_False,Annealing Atomosphere Reductive_False,Post-processing Acid Wash etc. _False,CL_0.2_0.3,SL_0,Support is not Carbon_False,Glassy Carbon,LSV_5_10,EPC_OVER1,184
10.1002/cnma.202000526,Peoples R China,Chinese Acad Sci,CHEMNANOMAT,3.82,1/26/2021,5,724,0.006906077,MDP_1_Zn,MDP_2_Ru,MDP_3_None,MDP_4_None,MDP1PP_50_75,MDP2PP_20_30,MDP3PP_0,MDP4PP_0,HTEMP_RTEMP,HTIME_1440_2880,Hydrothermal Still,Hydrothermal Strong Reductant in Liquid_False,Hydrothermal Weak Reductant in Liquid_False,Mixed in Solid or Liquid_False,ATEMP_300_400,ATIME_180_360,Annealing Still/Strring_False,Annealing Atomosphere Inert_False,Annealing Atomosphere Reductive_False,Post-processing Acid Wash etc. _False,CL_0.2_0.3,SL_0,Support is not Carbon_False,Glassy Carbon,LSV_5_10,EPC_OVER1,221
10.1002/cnma.202000526,Peoples R China,Chinese Acad Sci,CHEMNANOMAT,3.82,1/26/2021,5,724,0.006906077,MDP_1_Zn,MDP_2_Ru,MDP_3_None,MDP_4_None,MDP1PP_75_100,MDP2PP_20_30,MDP3PP_0,MDP4PP_0,HTEMP_RTEMP,HTIME_1440_2880,Hydrothermal Still,Hydrothermal Strong Reductant in Liquid_False,Hydrothermal Weak Reductant in Liquid_False,Mixed in Solid or Liquid_False,ATEMP_300_400,ATIME_180_360,Annealing Still/Strring_False,Annealing Atomosphere Inert_False,Annealing Atomosphere Reductive_False,Post-processing Acid Wash etc. _False,CL_0.2_0.3,SL_0,Support is not Carbon_False,Glassy Carbon,LSV_5_10,EPC_OVER1,206
10.1002/cnma.202000526,Peoples R China,Chinese Acad Sci,CHEMNANOMAT,3.82,1/26/2021,5,724,0.006906077,MDP_1_Zn,MDP_2_Ru,MDP_3_None,MDP_4_None,MDP1PP_75_100,MDP2PP_20_30,MDP3PP_0,MDP4PP_0,HTEMP_RTEMP,HTIME_1440_2880,Hydrothermal Still,Hydrothermal Strong Reductant in Liquid_False,Hydrothermal Weak Reductant in Liquid_False,Mixed in Solid or Liquid_False,ATEMP_300_400,ATIME_180_360,Annealing Still/Strring_False,Annealing Atomosphere Inert_False,Annealing Atomosphere Reductive_False,Post-processing Acid Wash etc. _False,CL_0.2_0.3,SL_0,Support is not Carbon_False,Glassy Carbon,LSV_5_10,EPC_OVER1,230
10.1002/cnma.202000526,Peoples R China,Chinese Acad Sci,CHEMNANOMAT,3.82,1/26/2021,5,724,0.006906077,MDP_1_Zn,MDP_2_Ru,MDP_3_None,MDP_4_None,MDP1PP_75_100,MDP2PP_10_20,MDP3PP_0,MDP4PP_0,HTEMP_RTEMP,HTIME_1440_2880,Hydrothermal Still,Hydrothermal Strong Reductant in Liquid_False,Hydrothermal Weak Reductant in Liquid_False,Mixed in Solid or Liquid_False,ATEMP_300_400,ATIME_180_360,Annealing Still/Strring_False,Annealing Atomosphere Inert_False,Annealing Atomosphere Reductive_False,Post-processing Acid Wash etc. _False,CL_0.2_0.3,SL_0,Support is not Carbon_False,Glassy Carbon,LSV_5_10,EPC_OVER1,288
10.1002/adma.201801351,Peoples R China,Chinese Acad Sci,ADVANCED MATERIALS,32.086,12/28/2018,231,1484,0.155660377,MDP_1_Ru,MDP_2_None,MDP_3_None,MDP_4_None,MDP1PP_100,MDP2PP_0,MDP3PP_0,MDP4PP_0,HTEMP_RTEMP,HTIME_1440_2880,Hydrothermal Still,Hydrothermal Strong Reductant in Liquid_False,Hydrothermal Weak Reductant in Liquid_False,Mixed in Solid or Liquid_False,ATEMP_300_400,ATIME_180_360,Annealing Still/Strring_False,Annealing Atomosphere Inert_False,Annealing Atomosphere Reductive_False,Post-processing Acid Wash etc. _False,CL_0.2_0.3,SL_0,Support is not Carbon_False,Glassy Carbon,LSV_5_10,EPC_OVER1,188
10.1021/acscatal.9b04922,Peoples R China,Univ Sci & Technol China,ACS CATALYSIS,13.7,2/4/2020,141,1081,0.130434783,MDP_1_Ru,MDP_2_None,MDP_3_None,MDP_4_None,MDP1PP_100,MDP2PP_0,MDP3PP_0,MDP4PP_0,HTEMP_RTEMP,HTIME_1440_2880,Hydrothermal Still,Hydrothermal Strong Reductant in Liquid_False,Hydrothermal Weak Reductant in Liquid_False,Mixed in Solid or Liquid_False,ATEMP_300_400,ATIME_180_360,Annealing Still/Strring_False,Annealing Atomosphere Inert_False,Annealing Atomosphere Reductive_False,Post-processing Acid Wash etc. _False,CL_0.2_0.3,SL_0,Support is not Carbon_False,Glassy Carbon,LSV_5_10,EPC_OVER1,239
10.1002/cnma.202000526,Peoples R China,Chinese Acad Sci,CHEMNANOMAT,3.82,1/26/2021,5,724,0.006906077,MDP_1_Ru,MDP_2_None,MDP_3_None,MDP_4_None,MDP1PP_100,MDP2PP_0,MDP3PP_0,MDP4PP_0,HTEMP_RTEMP,HTIME_1440_2880,Hydrothermal Still,Hydrothermal Strong Reductant in Liquid_False,Hydrothermal Weak Reductant in Liquid_False,Mixed in Solid or Liquid_False,ATEMP_300_400,ATIME_180_360,Annealing Still/Strring_False,Annealing Atomosphere Inert_False,Annealing Atomosphere Reductive_False,Post-processing Acid Wash etc. _False,CL_0.2_0.3,SL_0,Support is not Carbon_False,Glassy Carbon,LSV_5_10,EPC_OVER1,243
10.1039/C9CC09613B,Peoples R China,Dalian Jiaotong Univ,CHEMICAL COMMUNICATIONS,6.065,2/26/2020,23,1059,0.021718602,MDP_1_Mg,MDP_2_Ru,MDP_3_None,MDP_4_None,MDP1PP_50_75,MDP2PP_30_40,MDP3PP_0,MDP4PP_0,HTEMP_RTEMP,HTIME_720_1440,Hydrothermal Stirring,Hydrothermal Strong Reductant in Liquid_False,Hydrothermal Weak Reductant in Liquid_False,Mixed in Solid or Liquid_False,ATEMP_300_400,ATIME_180_360,Annealing Still/Strring_False,Annealing Atomosphere Inert_False,Annealing Atomosphere Reductive_False,Post-processing Acid Wash etc. _False,CL_0.2_0.3,SL_0,Support is not Carbon_False,Glassy Carbon,LSV_5_10,EPC_OVER1,249
10.1039/C9CC09613B,Peoples R China,Dalian Jiaotong Univ,CHEMICAL COMMUNICATIONS,6.065,2/26/2020,23,1059,0.021718602,MDP_1_Mg,MDP_2_Ru,MDP_3_None,MDP_4_None,MDP1PP_50_75,MDP2PP_30_40,MDP3PP_0,MDP4PP_0,HTEMP_RTEMP,HTIME_720_1440,Hydrothermal Stirring,Hydrothermal Strong Reductant in Liquid_False,Hydrothermal Weak Reductant in Liquid_False,Mixed in Solid or Liquid_False,ATEMP_300_400,ATIME_180_360,Annealing Still/Strring_False,Annealing Atomosphere Inert_False,Annealing Atomosphere Reductive_False,Post-processing Acid Wash etc. _False,CL_0.2_0.3,SL_0,Support is not Carbon_False,Glassy Carbon,LSV_5_10,EPC_OVER1,228
10.1039/C9CC09613B,Peoples R China,Dalian Jiaotong Univ,CHEMICAL COMMUNICATIONS,6.065,2/26/2020,23,1059,0.021718602,MDP_1_Mg,MDP_2_Ru,MDP_3_None,MDP_4_None,MDP1PP_50_75,MDP2PP_30_40,MDP3PP_0,MDP4PP_0,HTEMP_RTEMP,HTIME_720_1440,Hydrothermal Stirring,Hydrothermal Strong Reductant in Liquid_False,Hydrothermal Weak Reductant in Liquid_False,Mixed in Solid or Liquid_False,ATEMP_300_400,ATIME_180_360,Annealing Still/Strring_False,Annealing Atomosphere Inert_False,Annealing Atomosphere Reductive_False,Post-processing Acid Wash etc. _False,CL_0.2_0.3,SL_0,Support is not Carbon_False,Glassy Carbon,LSV_5_10,EPC_OVER1,269
10.1021/acscatal.9b04922,Peoples R China,Univ Sci & Technol China,ACS CATALYSIS,13.7,2/4/2020,141,1081,0.130434783,MDP_1_Mn,MDP_2_Ru,MDP_3_None,MDP_4_None,MDP1PP_50_75,MDP2PP_30_40,MDP3PP_0,MDP4PP_0,HTEMP_RTEMP,HTIME_720_1440,Hydrothermal Stirring,Hydrothermal Strong Reductant in Liquid_False,Hydrothermal Weak Reductant in Liquid_False,Mixed in Solid or Liquid_False,ATEMP_300_400,ATIME_180_360,Annealing Still/Strring_False,Annealing Atomosphere Inert_False,Annealing Atomosphere Reductive_False,Post-processing Acid Wash etc. _False,CL_0.2_0.3,SL_0,Support is not Carbon_False,Glassy Carbon,LSV_5_10,EPC_OVER1,158
10.1039/D1TA10022J,Peoples R China,Univ Sci & Technol China,JOURNAL OF MATERIALS CHEMISTRY A,14.511,1/29/2022,0,356,0,MDP_1_Ru,MDP_2_In,MDP_3_None,MDP_4_None,MDP1PP_75_100,MDP2PP_20_30,MDP3PP_0,MDP4PP_0,HTEMP_150_200,HTIME_720_1440,Hydrothermal Still,Hydrothermal Strong Reductant in Liquid_False,Hydrothermal Weak Reductant in Liquid_False,Mixed in Solid or Liquid_False,ATEMP_200_300,ATIME_180_360,Annealing Still/Strring_False,Annealing Atomosphere Inert_False,Annealing Atomosphere Reductive_False,Post-processing Acid Wash etc. _False,CL_0.2_0.3,SL_0,Support is not Carbon_False,Glassy Carbon,LSV_5_10,EPC_OVER1,180
10.1016/j.cej.2021.131707,Peoples R China,Chinese Acad Sci,CHEMICAL ENGINEERING JOURNAL,16.744,1/13/2022,5,372,0.01344086,MDP_1_Na,MDP_2_K,MDP_3_Ru,MDP_4_None,MDP1PP_50_75,MDP2PP_30_40,MDP3PP_0_5,MDP4PP_0,HTEMP_50_100,HTIME_180_360,Hydrothermal Stirring,Hydrothermal Strong Reductant in Liquid_False,Hydrothermal Weak Reductant in Liquid_False,Mixed in Solid or Liquid_False,ATEMP_600_800,ATIME_120_180,Annealing Still/Strring_False,Annealing Atomosphere Inert_False,Annealing Atomosphere Reductive_False,Post-processing Acid Wash etc. _False,CL_0.2_0.3,SL_0,Support is not Carbon_False,Glassy Carbon,LSV_5_10,EPC_OVER1,388
10.1016/j.cej.2021.131707,Peoples R China,Chinese Acad Sci,CHEMICAL ENGINEERING JOURNAL,16.744,1/13/2022,5,372,0.01344086,MDP_1_Na,MDP_2_K,MDP_3_Ru,MDP_4_None,MDP1PP_50_75,MDP2PP_30_40,MDP3PP_0_5,MDP4PP_0,HTEMP_50_100,HTIME_180_360,Hydrothermal Stirring,Hydrothermal Strong Reductant in Liquid_False,Hydrothermal Weak Reductant in Liquid_False,Mixed in Solid or Liquid_False,ATEMP_500_600,ATIME_120_180,Annealing Still/Strring_False,Annealing Atomosphere Inert_False,Annealing Atomosphere Reductive_False,Post-processing Acid Wash etc. _False,CL_0.2_0.3,SL_0,Support is not Carbon_False,Glassy Carbon,LSV_5_10,EPC_OVER1,302
10.1016/j.cej.2021.131707,Peoples R China,Chinese Acad Sci,CHEMICAL ENGINEERING JOURNAL,16.744,1/13/2022,5,372,0.01344086,MDP_1_Na,MDP_2_K,MDP_3_Ru,MDP_4_None,MDP1PP_50_75,MDP2PP_30_40,MDP3PP_0_5,MDP4PP_0,HTEMP_50_100,HTIME_180_360,Hydrothermal Stirring,Hydrothermal Strong Reductant in Liquid_False,Hydrothermal Weak Reductant in Liquid_False,Mixed in Solid or Liquid_False,ATEMP_300_400,ATIME_120_180,Annealing Still/Strring_False,Annealing Atomosphere Inert_False,Annealing Atomosphere Reductive_False,Post-processing Acid Wash etc. _False,CL_0.2_0.3,SL_0,Support is not Carbon_False,Glassy Carbon,LSV_5_10,EPC_OVER1,262
10.1016/j.cej.2021.131707,Peoples R China,Chinese Acad Sci,CHEMICAL ENGINEERING JOURNAL,16.744,1/13/2022,5,372,0.01344086,MDP_1_Na,MDP_2_K,MDP_3_Ru,MDP_4_None,MDP1PP_50_75,MDP2PP_30_40,MDP3PP_0_5,MDP4PP_0,HTEMP_50_100,HTIME_180_360,Hydrothermal Stirring,Hydrothermal Strong Reductant in Liquid_False,Hydrothermal Weak Reductant in Liquid_False,Mixed in Solid or Liquid_False,ATEMP_200_300,ATIME_120_180,Annealing Still/Strring_False,Annealing Atomosphere Inert_False,Annealing Atomosphere Reductive_False,Post-processing Acid Wash etc. _False,CL_0.2_0.3,SL_0,Support is not Carbon_False,Glassy Carbon,LSV_5_10,EPC_OVER1,210
10.20964/2018.04.19,Peoples R China,Jianghan Univ,INTERNATIONAL JOURNAL OF ELECTROCHEMICAL SCIENCE,1.541,5/4/2018,6,1722,0.003484321,MDP_1_Ir,MDP_2_Sn,MDP_3_None,MDP_4_None,MDP1PP_50_75,MDP2PP_30_40,MDP3PP_0,MDP4PP_0,HTEMP_150_200,HTIME_720_1440,Hydrothermal Stirring,Hydrothermal Strong Reductant in Liquid_False,Hydrothermal Weak Reductant in Liquid_False,Mixed in Solid or Liquid_False,ATEMP_500_600,ATIME_60_120,Annealing Still/Strring_False,Annealing Atomosphere Inert_False,Annealing Atomosphere Reductive_False,Post-processing Acid Wash etc. _False,CL_0.2_0.3,SL_0,Support is not Carbon_False,Glassy Carbon,LSV_5_10,EPC_OVER1,395
10.20964/2018.04.19,Peoples R China,Jianghan Univ,INTERNATIONAL JOURNAL OF ELECTROCHEMICAL SCIENCE,1.541,5/4/2018,6,1722,0.003484321,MDP_1_Ir,MDP_2_Sn,MDP_3_None,MDP_4_None,MDP1PP_50_75,MDP2PP_30_40,MDP3PP_0,MDP4PP_0,HTEMP_150_200,HTIME_720_1440,Hydrothermal Stirring,Hydrothermal Strong Reductant in Liquid_False,Hydrothermal Weak Reductant in Liquid_False,Mixed in Solid or Liquid_False,ATEMP_500_600,ATIME_60_120,Annealing Still/Strring_False,Annealing Atomosphere Inert_True,Annealing Atomosphere Reductive_False,Post-processing Acid Wash etc. _False,CL_0.2_0.3,SL_0,Support is not Carbon_False,Glassy Carbon,LSV_5_10,EPC_OVER1,355
10.20964/2018.04.19,Peoples R China,Jianghan Univ,INTERNATIONAL JOURNAL OF ELECTROCHEMICAL SCIENCE,1.541,5/4/2018,6,1722,0.003484321,MDP_1_Ir,MDP_2_Sn,MDP_3_None,MDP_4_None,MDP1PP_100,MDP2PP_0,MDP3PP_0,MDP4PP_0,HTEMP_150_200,HTIME_720_1440,Hydrothermal Stirring,Hydrothermal Strong Reductant in Liquid_False,Hydrothermal Weak Reductant in Liquid_False,Mixed in Solid or Liquid_False,ATEMP_500_600,ATIME_60_120,Annealing Still/Strring_False,Annealing Atomosphere Inert_True,Annealing Atomosphere Reductive_False,Post-processing Acid Wash etc. _False,CL_0.2_0.3,SL_0,Support is not Carbon_False,Glassy Carbon,LSV_5_10,EPC_OVER1,354
10.1016/j.ijhydene.2014.02.114,Peoples R China,Hubei Univ,INTERNATIONAL JOURNAL OF HYDROGEN ENERGY,7.139,6/4/2014,89,3152,0.028236041,MDP_1_Ir,MDP_2_None,MDP_3_None,MDP_4_None,MDP1PP_100,MDP2PP_0,MDP3PP_0,MDP4PP_0,HTEMP_50_100,HTIME_60_180,Hydrothermal Stirring,Hydrothermal Strong Reductant in Liquid_False,Hydrothermal Weak Reductant in Liquid_True,Mixed in Solid or Liquid_False,ATEMP_200_300,ATIME_60_120,Annealing Still/Strring_False,Annealing Atomosphere Inert_False,Annealing Atomosphere Reductive_False,Post-processing Acid Wash etc. _False,CL_0.2_0.3,SL_0,Support is not Carbon_False,Glassy Carbon,LSV_5_10,EPC_OVER1,301
10.1016/j.checat.2022.01.012,Peoples R China,Hunan Univ,CHEM CATALYSIS,0,3/17/2022,7,314,0.022292994,MDP_1_Cu,MDP_2_Ru,MDP_3_None,MDP_4_None,MDP1PP_75_100,MDP2PP_20_30,MDP3PP_0,MDP4PP_0,HTEMP_RTEMP,HTIME_180_360,Hydrothermal Stirring,Hydrothermal Strong Reductant in Liquid_False,Hydrothermal Weak Reductant in Liquid_False,Mixed in Solid or Liquid_False,ATEMP_RT,ATIME_0,Annealing Still/Strring_False,Annealing Atomosphere Inert_False,Annealing Atomosphere Reductive_False,Post-processing Acid Wash etc._True,CL_0.2_0.3,SL_0,Support is not Carbon_False,Glassy Carbon,LSV_5_10,EPC_OVER1,244
10.1016/j.checat.2022.01.012,Peoples R China,Hunan Univ,CHEM CATALYSIS,0,3/17/2022,7,314,0.022292994,MDP_1_Cu,MDP_2_Ru,MDP_3_None,MDP_4_None,MDP1PP_75_100,MDP2PP_20_30,MDP3PP_0,MDP4PP_0,HTEMP_RTEMP,HTIME_180_360,Hydrothermal Stirring,Hydrothermal Strong Reductant in Liquid_False,Hydrothermal Weak Reductant in Liquid_False,Mixed in Solid or Liquid_False,ATEMP_RT,ATIME_0,Annealing Still/Strring_False,Annealing Atomosphere Inert_False,Annealing Atomosphere Reductive_False,Post-processing Acid Wash etc._True,CL_0.2_0.3,SL_0,Support is not Carbon_False,Glassy Carbon,LSV_5_10,EPC_OVER1,235
10.1016/j.checat.2022.01.012,Peoples R China,Hunan Univ,CHEM CATALYSIS,0,3/17/2022,7,314,0.022292994,MDP_1_Cu,MDP_2_Ru,MDP_3_None,MDP_4_None,MDP1PP_50_75,MDP2PP_40_51,MDP3PP_0,MDP4PP_0,HTEMP_RTEMP,HTIME_60_180,Hydrothermal Stirring,Hydrothermal Strong Reductant in Liquid_False,Hydrothermal Weak Reductant in Liquid_False,Mixed in Solid or Liquid_False,ATEMP_RT,ATIME_0,Annealing Still/Strring_False,Annealing Atomosphere Inert_False,Annealing Atomosphere Reductive_False,Post-processing Acid Wash etc._True,CL_0.2_0.3,SL_0,Support is not Carbon_False,Glassy Carbon,LSV_5_10,EPC_OVER1,240
10.1016/j.checat.2022.01.012,Peoples R China,Hunan Univ,CHEM CATALYSIS,0,3/17/2022,7,314,0.022292994,MDP_1_Ru,MDP_2_Co,MDP_3_None,MDP_4_None,MDP1PP_50_75,MDP2PP_30_40,MDP3PP_0,MDP4PP_0,HTEMP_RTEMP,HTIME_60_180,Hydrothermal Stirring,Hydrothermal Strong Reductant in Liquid_False,Hydrothermal Weak Reductant in Liquid_False,Mixed in Solid or Liquid_False,ATEMP_RT,ATIME_0,Annealing Still/Strring_False,Annealing Atomosphere Inert_False,Annealing Atomosphere Reductive_False,Post-processing Acid Wash etc._True,CL_0.2_0.3,SL_0,Support is not Carbon_False,Glassy Carbon,LSV_5_10,EPC_OVER1,243
10.1016/j.checat.2022.01.012,Peoples R China,Hunan Univ,CHEM CATALYSIS,0,3/17/2022,7,314,0.022292994,MDP_1_Cu,MDP_2_Ru,MDP_3_None,MDP_4_None,MDP1PP_50_75,MDP2PP_30_40,MDP3PP_0,MDP4PP_0,HTEMP_RTEMP,HTIME_60_180,Hydrothermal Stirring,Hydrothermal Strong Reductant in Liquid_False,Hydrothermal Weak Reductant in Liquid_False,Mixed in Solid or Liquid_False,ATEMP_RT,ATIME_0,Annealing Still/Strring_False,Annealing Atomosphere Inert_False,Annealing Atomosphere Reductive_False,Post-processing Acid Wash etc._True,CL_0.2_0.3,SL_0,Support is not Carbon_False,Glassy Carbon,LSV_5_10,EPC_OVER1,224
10.1016/j.checat.2022.01.012,Peoples R China,Hunan Univ,CHEM CATALYSIS,0,3/17/2022,7,314,0.022292994,MDP_1_Cu,MDP_2_Ru,MDP_3_None,MDP_4_None,MDP1PP_50_75,MDP2PP_20_30,MDP3PP_0,MDP4PP_0,HTEMP_RTEMP,HTIME_60_180,Hydrothermal Stirring,Hydrothermal Strong Reductant in Liquid_False,Hydrothermal Weak Reductant in Liquid_False,Mixed in Solid or Liquid_False,ATEMP_RT,ATIME_0,Annealing Still/Strring_False,Annealing Atomosphere Inert_False,Annealing Atomosphere Reductive_False,Post-processing Acid Wash etc._True,CL_0.2_0.3,SL_0,Support is not Carbon_False,Glassy Carbon,LSV_5_10,EPC_OVER1,219
10.1016/j.checat.2022.01.012,Peoples R China,Hunan Univ,CHEM CATALYSIS,0,3/17/2022,7,314,0.022292994,MDP_1_Cu,MDP_2_Ru,MDP_3_None,MDP_4_None,MDP1PP_75_100,MDP2PP_20_30,MDP3PP_0,MDP4PP_0,HTEMP_RTEMP,HTIME_60_180,Hydrothermal Stirring,Hydrothermal Strong Reductant in Liquid_False,Hydrothermal Weak Reductant in Liquid_False,Mixed in Solid or Liquid_False,ATEMP_RT,ATIME_0,Annealing Still/Strring_False,Annealing Atomosphere Inert_False,Annealing Atomosphere Reductive_False,Post-processing Acid Wash etc._True,CL_0.2_0.3,SL_0,Support is not Carbon_False,Glassy Carbon,LSV_5_10,EPC_OVER1,200
10.1016/j.checat.2022.01.012,Peoples R China,Hunan Univ,CHEM CATALYSIS,0,3/17/2022,7,314,0.022292994,MDP_1_Co,MDP_2_Ru,MDP_3_None,MDP_4_None,MDP1PP_75_100,MDP2PP_20_30,MDP3PP_0,MDP4PP_0,HTEMP_RTEMP,HTIME_60_180,Hydrothermal Stirring,Hydrothermal Strong Reductant in Liquid_False,Hydrothermal Weak Reductant in Liquid_False,Mixed in Solid or Liquid_False,ATEMP_RT,ATIME_0,Annealing Still/Strring_False,Annealing Atomosphere Inert_False,Annealing Atomosphere Reductive_False,Post-processing Acid Wash etc._True,CL_0.2_0.3,SL_0,Support is not Carbon_False,Glassy Carbon,LSV_5_10,EPC_OVER1,234
10.1016/j.checat.2022.01.012,Peoples R China,Hunan Univ,CHEM CATALYSIS,0,3/17/2022,7,314,0.022292994,MDP_1_Fe,MDP_2_Ru,MDP_3_None,MDP_4_None,MDP1PP_75_100,MDP2PP_20_30,MDP3PP_0,MDP4PP_0,HTEMP_RTEMP,HTIME_60_180,Hydrothermal Stirring,Hydrothermal Strong Reductant in Liquid_False,Hydrothermal Weak Reductant in Liquid_False,Mixed in Solid or Liquid_False,ATEMP_RT,ATIME_0,Annealing Still/Strring_False,Annealing Atomosphere Inert_False,Annealing Atomosphere Reductive_False,Post-processing Acid Wash etc._True,CL_0.2_0.3,SL_0,Support is not Carbon_False,Glassy Carbon,LSV_5_10,EPC_OVER1,260
10.1016/j.checat.2022.01.012,Peoples R China,Hunan Univ,CHEM CATALYSIS,0,3/17/2022,7,314,0.022292994,MDP_1_Cu,MDP_2_Ru,MDP_3_None,MDP_4_None,MDP1PP_75_100,MDP2PP_20_30,MDP3PP_0,MDP4PP_0,HTEMP_RTEMP,HTIME_60_180,Hydrothermal Stirring,Hydrothermal Strong Reductant in Liquid_False,Hydrothermal Weak Reductant in Liquid_False,Mixed in Solid or Liquid_False,ATEMP_RT,ATIME_0,Annealing Still/Strring_False,Annealing Atomosphere Inert_False,Annealing Atomosphere Reductive_False,Post-processing Acid Wash etc._True,CL_0.2_0.3,SL_0,Support is not Carbon_False,Glassy Carbon,LSV_5_10,EPC_OVER1,237
10.1016/j.checat.2022.01.012,Peoples R China,Hunan Univ,CHEM CATALYSIS,0,3/17/2022,7,314,0.022292994,MDP_1_Ru,MDP_2_Co,MDP_3_None,MDP_4_None,MDP1PP_75_100,MDP2PP_10_20,MDP3PP_0,MDP4PP_0,HTEMP_RTEMP,HTIME_60_180,Hydrothermal Stirring,Hydrothermal Strong Reductant in Liquid_False,Hydrothermal Weak Reductant in Liquid_False,Mixed in Solid or Liquid_False,ATEMP_RT,ATIME_0,Annealing Still/Strring_False,Annealing Atomosphere Inert_False,Annealing Atomosphere Reductive_False,Post-processing Acid Wash etc._True,CL_0.2_0.3,SL_0,Support is not Carbon_False,Glassy Carbon,LSV_5_10,EPC_OVER1,246
10.1016/j.checat.2022.01.012,Peoples R China,Hunan Univ,CHEM CATALYSIS,0,3/17/2022,7,314,0.022292994,MDP_1_Al,MDP_2_Ru,MDP_3_None,MDP_4_None,MDP1PP_75_100,MDP2PP_10_20,MDP3PP_0,MDP4PP_0,HTEMP_RTEMP,HTIME_60_180,Hydrothermal Stirring,Hydrothermal Strong Reductant in Liquid_False,Hydrothermal Weak Reductant in Liquid_False,Mixed in Solid or Liquid_False,ATEMP_RT,ATIME_0,Annealing Still/Strring_False,Annealing Atomosphere Inert_False,Annealing Atomosphere Reductive_False,Post-processing Acid Wash etc._True,CL_0.2_0.3,SL_0,Support is not Carbon_False,Glassy Carbon,LSV_5_10,EPC_OVER1,248
10.1016/j.checat.2022.01.012,Peoples R China,Hunan Univ,CHEM CATALYSIS,0,3/17/2022,7,314,0.022292994,MDP_1_Cu,MDP_2_Ru,MDP_3_None,MDP_4_None,MDP1PP_75_100,MDP2PP_20_30,MDP3PP_0,MDP4PP_0,HTEMP_RTEMP,HTIME_60_180,Hydrothermal Stirring,Hydrothermal Strong Reductant in Liquid_False,Hydrothermal Weak Reductant in Liquid_False,Mixed in Solid or Liquid_False,ATEMP_RT,ATIME_0,Annealing Still/Strring_False,Annealing Atomosphere Inert_False,Annealing Atomosphere Reductive_False,Post-processing Acid Wash etc._True,CL_0.2_0.3,SL_0,Support is not Carbon_False,Glassy Carbon,LSV_5_10,EPC_OVER1,227
10.1038/s41467-019-11789-3,Peoples R China,Univ Sci & Technol China,NATURE COMMUNICATIONS,17.694,9/6/2019,91,1232,0.073863636,MDP_1_Ru,MDP_2_Cu,MDP_3_Ca,MDP_4_None,MDP1PP_50_75,MDP2PP_30_40,MDP3PP_5_15,MDP4PP_0,HTEMP_RTEMP,HTIME_180_360,Hydrothermal Stirring,Hydrothermal Strong Reductant in Liquid_False,Hydrothermal Weak Reductant in Liquid_False,Mixed in Solid or Liquid_True,ATEMP_1200_1000,ATIME_OVER1440,Annealing Still/Strring_False,Annealing Atomosphere Inert_False,Annealing Atomosphere Reductive_False,Post-processing Acid Wash etc. _False,CL_0.2_0.3,SL_0,Support is not Carbon_False,Glassy Carbon,LSV_5_10,EPC_OVER1,171
10.1039/D0TA07093A,Portugal,Int Iberian Nanotechnol Lab INL,JOURNAL OF MATERIALS CHEMISTRY A,14.511,12/24/2020,21,757,0.027741083,MDP_1_Ir,MDP_2_None,MDP_3_None,MDP_4_None,MDP1PP_100,MDP2PP_0,MDP3PP_0,MDP4PP_0,HTEMP_RTEMP,HTIME_0_60,Hydrothermal Stirring,Hydrothermal Strong Reductant in Liquid_False,Hydrothermal Weak Reductant in Liquid_False,Mixed in Solid or Liquid_False,ATEMP_400_500,ATIME_0_60,Annealing Still/Strring_False,Annealing Atomosphere Inert_False,Annealing Atomosphere Reductive_False,Post-processing Acid Wash etc. _False,CL_0.2_0.3,SL_0,Support is not Carbon_False,Carbon Paper,LSV_5_10,EPC_OVER1,281
10.1039/D0TA07093A,Portugal,Int Iberian Nanotechnol Lab INL,JOURNAL OF MATERIALS CHEMISTRY A,14.511,12/24/2020,21,757,0.027741083,MDP_1_Ir,MDP_2_None,MDP_3_None,MDP_4_None,MDP1PP_100,MDP2PP_0,MDP3PP_0,MDP4PP_0,HTEMP_RTEMP,HTIME_0_60,Hydrothermal Stirring,Hydrothermal Strong Reductant in Liquid_False,Hydrothermal Weak Reductant in Liquid_False,Mixed in Solid or Liquid_False,ATEMP_400_500,ATIME_0_60,Annealing Still/Strring_False,Annealing Atomosphere Inert_False,Annealing Atomosphere Reductive_False,Post-processing Acid Wash etc. _False,CL_0.2_0.3,SL_0,Support is not Carbon_False,Carbon Paper,LSV_5_10,EPC_OVER1,299
10.1039/D0TA07093A,Portugal,Int Iberian Nanotechnol Lab INL,JOURNAL OF MATERIALS CHEMISTRY A,14.511,12/24/2020,21,757,0.027741083,MDP_1_Ir,MDP_2_None,MDP_3_None,MDP_4_None,MDP1PP_100,MDP2PP_0,MDP3PP_0,MDP4PP_0,HTEMP_RTEMP,HTIME_0_60,Hydrothermal Stirring,Hydrothermal Strong Reductant in Liquid_False,Hydrothermal Weak Reductant in Liquid_False,Mixed in Solid or Liquid_False,ATEMP_400_500,ATIME_0_60,Annealing Still/Strring_False,Annealing Atomosphere Inert_False,Annealing Atomosphere Reductive_False,Post-processing Acid Wash etc. _False,CL_0.2_0.3,SL_0,Support is not Carbon_False,Carbon Paper,LSV_5_10,EPC_OVER1,300
10.1007/s11431-021-2053-1,Peoples R China,Chinese Acad Sci,SCIENCE CHINA-TECHNOLOGICAL SCIENCES,3.903,7/6/2022,0,198,0,MDP_1_Ru,MDP_2_Ti,MDP_3_None,MDP_4_None,MDP1PP_50_75,MDP2PP_40_51,MDP3PP_0,MDP4PP_0,HTEMP_RTEMP,HTIME_180_360,Hydrothermal Stirring,Hydrothermal Strong Reductant in Liquid_True,Hydrothermal Weak Reductant in Liquid_False,Mixed in Solid or Liquid_False,ATEMP_400_500,ATIME_60_120,Annealing Still/Strring_False,Annealing Atomosphere Inert_False,Annealing Atomosphere Reductive_False,Post-processing Acid Wash etc. _False,CL_0.2_0.3,SL_0,Support is not Carbon_False,Glassy Carbon,LSV_5_10,EPC_OVER1,211
10.1039/d2ta05335g,Peoples R China,Sun Yat Sen Univ,JOURNAL OF MATERIALS CHEMISTRY A,14.511,9/21/2022,0,121,0,MDP_1_Mn,MDP_2_Ru,MDP_3_None,MDP_4_None,MDP1PP_75_100,MDP2PP_0_10,MDP3PP_0,MDP4PP_0,HTEMP_RTEMP,HTIME_0_60,Hydrothermal Stirring,Hydrothermal Strong Reductant in Liquid_False,Hydrothermal Weak Reductant in Liquid_False,Mixed in Solid or Liquid_False,ATEMP_200_300,ATIME_0_60,Annealing Still/Strring_False,Annealing Atomosphere Inert_False,Annealing Atomosphere Reductive_False,Post-processing Acid Wash etc. _False,CL_0.2_0.3,SL_0,Support is not Carbon_False,Carbon Paper,LSV_5_10,EPC_OVER1,228
10.1002/adfm.202101797,Peoples R China,Beijing Univ Technol,ADVANCED FUNCTIONAL MATERIALS,19.924,5/11/2021,18,619,0.02907916,MDP_1_Co,MDP_2_Ir,MDP_3_None,MDP_4_None,MDP1PP_75_100,MDP2PP_0_10,MDP3PP_0,MDP4PP_0,HTEMP_RTEMP,HTIME_180_360,Hydrothermal Stirring,Hydrothermal Strong Reductant in Liquid_False,Hydrothermal Weak Reductant in Liquid_False,Mixed in Solid or Liquid_False,ATEMP_800_1000,ATIME_120_180,Annealing Still/Strring_False,Annealing Atomosphere Inert_True,Annealing Atomosphere Reductive_False,Post-processing Acid Wash etc. _False,CL_0.2_0.3,SL_0,Support is not Carbon_False,Glassy Carbon,LSV_5_10,EPC_OVER1,365
10.1002/adfm.202101797,Peoples R China,Beijing Univ Technol,ADVANCED FUNCTIONAL MATERIALS,19.924,5/11/2021,18,619,0.02907916,MDP_1_Co,MDP_2_Ir,MDP_3_None,MDP_4_None,MDP1PP_75_100,MDP2PP_0_10,MDP3PP_0,MDP4PP_0,HTEMP_RTEMP,HTIME_180_360,Hydrothermal Stirring,Hydrothermal Strong Reductant in Liquid_False,Hydrothermal Weak Reductant in Liquid_False,Mixed in Solid or Liquid_False,ATEMP_600_800,ATIME_120_180,Annealing Still/Strring_False,Annealing Atomosphere Inert_True,Annealing Atomosphere Reductive_False,Post-processing Acid Wash etc. _False,CL_0.2_0.3,SL_0,Support is not Carbon_False,Glassy Carbon,LSV_5_10,EPC_OVER1,383
10.1002/adfm.202101797,Peoples R China,Beijing Univ Technol,ADVANCED FUNCTIONAL MATERIALS,19.924,5/11/2021,18,619,0.02907916,MDP_1_Co,MDP_2_Ir,MDP_3_None,MDP_4_None,MDP1PP_75_100,MDP2PP_0_10,MDP3PP_0,MDP4PP_0,HTEMP_RTEMP,HTIME_180_360,Hydrothermal Stirring,Hydrothermal Strong Reductant in Liquid_False,Hydrothermal Weak Reductant in Liquid_False,Mixed in Solid or Liquid_False,ATEMP_600_800,ATIME_120_180,Annealing Still/Strring_False,Annealing Atomosphere Inert_True,Annealing Atomosphere Reductive_False,Post-processing Acid Wash etc. _False,CL_0.2_0.3,SL_0,Support is not Carbon_False,Glassy Carbon,LSV_5_10,EPC_OVER1,523
10.1039/C8TA00070K,Peoples R China,China Univ Petr East China,JOURNAL OF MATERIALS CHEMISTRY A,14.511,12/28/2018,92,1484,0.061994609,MDP_1_Co,MDP_2_Ag,MDP_3_None,MDP_4_None,MDP1PP_75_100,MDP2PP_0_10,MDP3PP_0,MDP4PP_0,HTEMP_100_150,HTIME_360_720,Hydrothermal Still,Hydrothermal Strong Reductant in Liquid_False,Hydrothermal Weak Reductant in Liquid_False,Mixed in Solid or Liquid_False,ATEMP_400_500,ATIME_360_720,Annealing Still/Strring_False,Annealing Atomosphere Inert_False,Annealing Atomosphere Reductive_False,Post-processing Acid Wash etc. _False,CL_0.2_0.3,SL_0,Support is not Carbon_False,Glassy Carbon,LSV_5_10,EPC_OVER1,564
10.1002/adfm.202200131,Peoples R China,Shanghai Jiao Tong Univ,ADVANCED FUNCTIONAL MATERIALS,19.924,5/20/2022,4,245,0.016326531,MDP_1_Ru,MDP_2_Mn,MDP_3_None,MDP_4_None,MDP1PP_50_75,MDP2PP_40_51,MDP3PP_0,MDP4PP_0,HTEMP_RTEMP,HTIME_360_720,Hydrothermal Stirring,Hydrothermal Strong Reductant in Liquid_False,Hydrothermal Weak Reductant in Liquid_False,Mixed in Solid or Liquid_False,ATEMP_800_1000,ATIME_360_720,Annealing Still/Strring_False,Annealing Atomosphere Inert_False,Annealing Atomosphere Reductive_False,Post-processing Acid Wash etc. _False,CL_0.2_0.3,SL_0,Support is not Carbon_False,Carbon Paper,LSV_5_10,EPC_OVER1,239
10.1039/C8TA00070K,Peoples R China,China Univ Petr East China,JOURNAL OF MATERIALS CHEMISTRY A,14.511,12/28/2018,92,1484,0.061994609,MDP_1_Co,MDP_2_Ag,MDP_3_None,MDP_4_None,MDP1PP_75_100,MDP2PP_0_10,MDP3PP_0,MDP4PP_0,HTEMP_100_150,HTIME_720_1440,Hydrothermal Still,Hydrothermal Strong Reductant in Liquid_False,Hydrothermal Weak Reductant in Liquid_False,Mixed in Solid or Liquid_False,ATEMP_600_800,ATIME_180_360,Annealing Still/Strring_False,Annealing Atomosphere Inert_False,Annealing Atomosphere Reductive_False,Post-processing Acid Wash etc. _False,CL_0.2_0.3,SL_0,Support is not Carbon_False,Glassy Carbon,LSV_5_10,EPC_OVER1,550
10.1039/C8TA00070K,Peoples R China,China Univ Petr East China,JOURNAL OF MATERIALS CHEMISTRY A,14.511,12/28/2018,92,1484,0.061994609,MDP_1_Co,MDP_2_Ag,MDP_3_None,MDP_4_None,MDP1PP_75_100,MDP2PP_0_10,MDP3PP_0,MDP4PP_0,HTEMP_100_150,HTIME_720_1440,Hydrothermal Still,Hydrothermal Strong Reductant in Liquid_False,Hydrothermal Weak Reductant in Liquid_False,Mixed in Solid or Liquid_False,ATEMP_500_600,ATIME_180_360,Annealing Still/Strring_False,Annealing Atomosphere Inert_False,Annealing Atomosphere Reductive_False,Post-processing Acid Wash etc. _False,CL_0.2_0.3,SL_0,Support is not Carbon_False,Glassy Carbon,LSV_5_10,EPC_OVER1,530
10.1039/C8TA00070K,Peoples R China,China Univ Petr East China,JOURNAL OF MATERIALS CHEMISTRY A,14.511,12/28/2018,92,1484,0.061994609,MDP_1_Co,MDP_2_Ag,MDP_3_None,MDP_4_None,MDP1PP_75_100,MDP2PP_0_10,MDP3PP_0,MDP4PP_0,HTEMP_100_150,HTIME_720_1440,Hydrothermal Still,Hydrothermal Strong Reductant in Liquid_False,Hydrothermal Weak Reductant in Liquid_False,Mixed in Solid or Liquid_False,ATEMP_400_500,ATIME_180_360,Annealing Still/Strring_False,Annealing Atomosphere Inert_False,Annealing Atomosphere Reductive_False,Post-processing Acid Wash etc. _False,CL_0.2_0.3,SL_0,Support is not Carbon_False,Glassy Carbon,LSV_5_10,EPC_OVER1,508
10.1039/C8TA00070K,Peoples R China,China Univ Petr East China,JOURNAL OF MATERIALS CHEMISTRY A,14.511,12/28/2018,92,1484,0.061994609,MDP_1_Co,MDP_2_Ag,MDP_3_None,MDP_4_None,MDP1PP_75_100,MDP2PP_0_10,MDP3PP_0,MDP4PP_0,HTEMP_100_150,HTIME_720_1440,Hydrothermal Still,Hydrothermal Strong Reductant in Liquid_False,Hydrothermal Weak Reductant in Liquid_False,Mixed in Solid or Liquid_False,ATEMP_400_500,ATIME_180_360,Annealing Still/Strring_False,Annealing Atomosphere Inert_False,Annealing Atomosphere Reductive_False,Post-processing Acid Wash etc. _False,CL_0.2_0.3,SL_0,Support is not Carbon_False,Glassy Carbon,LSV_5_10,EPC_OVER1,511
10.1039/C8TA00070K,Peoples R China,China Univ Petr East China,JOURNAL OF MATERIALS CHEMISTRY A,14.511,12/28/2018,92,1484,0.061994609,MDP_1_Co,MDP_2_Ag,MDP_3_None,MDP_4_None,MDP1PP_75_100,MDP2PP_0_10,MDP3PP_0,MDP4PP_0,HTEMP_100_150,HTIME_720_1440,Hydrothermal Still,Hydrothermal Strong Reductant in Liquid_False,Hydrothermal Weak Reductant in Liquid_False,Mixed in Solid or Liquid_False,ATEMP_400_500,ATIME_180_360,Annealing Still/Strring_False,Annealing Atomosphere Inert_False,Annealing Atomosphere Reductive_False,Post-processing Acid Wash etc. _False,CL_0.2_0.3,SL_0,Support is not Carbon_False,Glassy Carbon,LSV_5_10,EPC_OVER1,470
10.1039/C8TA00070K,Peoples R China,China Univ Petr East China,JOURNAL OF MATERIALS CHEMISTRY A,14.511,12/28/2018,92,1484,0.061994609,MDP_1_Co,MDP_2_Ag,MDP_3_None,MDP_4_None,MDP1PP_75_100,MDP2PP_0_10,MDP3PP_0,MDP4PP_0,HTEMP_100_150,HTIME_720_1440,Hydrothermal Still,Hydrothermal Strong Reductant in Liquid_False,Hydrothermal Weak Reductant in Liquid_False,Mixed in Solid or Liquid_False,ATEMP_400_500,ATIME_180_360,Annealing Still/Strring_False,Annealing Atomosphere Inert_False,Annealing Atomosphere Reductive_False,Post-processing Acid Wash etc. _False,CL_0.2_0.3,SL_0,Support is not Carbon_False,Glassy Carbon,LSV_5_10,EPC_OVER1,516
10.1039/C8TA00070K,Peoples R China,China Univ Petr East China,JOURNAL OF MATERIALS CHEMISTRY A,14.511,12/28/2018,92,1484,0.061994609,MDP_1_Co,MDP_2_None,MDP_3_None,MDP_4_None,MDP1PP_100,MDP2PP_0,MDP3PP_0,MDP4PP_0,HTEMP_100_150,HTIME_720_1440,Hydrothermal Still,Hydrothermal Strong Reductant in Liquid_False,Hydrothermal Weak Reductant in Liquid_False,Mixed in Solid or Liquid_False,ATEMP_400_500,ATIME_180_360,Annealing Still/Strring_False,Annealing Atomosphere Inert_False,Annealing Atomosphere Reductive_False,Post-processing Acid Wash etc. _False,CL_0.2_0.3,SL_0,Support is not Carbon_False,Glassy Carbon,LSV_5_10,EPC_OVER1,513
10.1039/C8TA00070K,Peoples R China,China Univ Petr East China,JOURNAL OF MATERIALS CHEMISTRY A,14.511,12/28/2018,92,1484,0.061994609,MDP_1_Co,MDP_2_Ag,MDP_3_None,MDP_4_None,MDP1PP_75_100,MDP2PP_0_10,MDP3PP_0,MDP4PP_0,HTEMP_100_150,HTIME_360_720,Hydrothermal Still,Hydrothermal Strong Reductant in Liquid_False,Hydrothermal Weak Reductant in Liquid_False,Mixed in Solid or Liquid_False,ATEMP_500_600,ATIME_120_180,Annealing Still/Strring_False,Annealing Atomosphere Inert_False,Annealing Atomosphere Reductive_False,Post-processing Acid Wash etc. _False,CL_0.2_0.3,SL_0,Support is not Carbon_False,Glassy Carbon,LSV_5_10,EPC_OVER1,592
10.1039/C8TA00070K,Peoples R China,China Univ Petr East China,JOURNAL OF MATERIALS CHEMISTRY A,14.511,12/28/2018,92,1484,0.061994609,MDP_1_Co,MDP_2_Ag,MDP_3_None,MDP_4_None,MDP1PP_75_100,MDP2PP_0_10,MDP3PP_0,MDP4PP_0,HTEMP_100_150,HTIME_360_720,Hydrothermal Still,Hydrothermal Strong Reductant in Liquid_False,Hydrothermal Weak Reductant in Liquid_False,Mixed in Solid or Liquid_False,ATEMP_400_500,ATIME_120_180,Annealing Still/Strring_False,Annealing Atomosphere Inert_False,Annealing Atomosphere Reductive_False,Post-processing Acid Wash etc. _False,CL_0.2_0.3,SL_0,Support is not Carbon_False,Glassy Carbon,LSV_5_10,EPC_OVER1,573
10.1039/C8TA00070K,Peoples R China,China Univ Petr East China,JOURNAL OF MATERIALS CHEMISTRY A,14.511,12/28/2018,92,1484,0.061994609,MDP_1_Co,MDP_2_Ag,MDP_3_None,MDP_4_None,MDP1PP_75_100,MDP2PP_0_10,MDP3PP_0,MDP4PP_0,HTEMP_100_150,HTIME_360_720,Hydrothermal Still,Hydrothermal Strong Reductant in Liquid_False,Hydrothermal Weak Reductant in Liquid_False,Mixed in Solid or Liquid_False,ATEMP_400_500,ATIME_120_180,Annealing Still/Strring_False,Annealing Atomosphere Inert_False,Annealing Atomosphere Reductive_False,Post-processing Acid Wash etc. _False,CL_0.2_0.3,SL_0,Support is not Carbon_False,Glassy Carbon,LSV_5_10,EPC_OVER1,537
10.1039/C8TA00070K,Peoples R China,China Univ Petr East China,JOURNAL OF MATERIALS CHEMISTRY A,14.511,12/28/2018,92,1484,0.061994609,MDP_1_Co,MDP_2_Ag,MDP_3_None,MDP_4_None,MDP1PP_75_100,MDP2PP_0_10,MDP3PP_0,MDP4PP_0,HTEMP_100_150,HTIME_360_720,Hydrothermal Still,Hydrothermal Strong Reductant in Liquid_False,Hydrothermal Weak Reductant in Liquid_False,Mixed in Solid or Liquid_False,ATEMP_400_500,ATIME_120_180,Annealing Still/Strring_False,Annealing Atomosphere Inert_False,Annealing Atomosphere Reductive_False,Post-processing Acid Wash etc. _False,CL_0.2_0.3,SL_0,Support is not Carbon_False,Glassy Carbon,LSV_5_10,EPC_OVER1,517
