Repository: ruiding-uchicago/DASH

This is the Machine Learning Databases and Script folder.
All scripts and data files are created by Dr. Rui Ding first author of research work:
<Leveraging Data Mining, Active Learning, and Domain Adaptation in a Multi-Stage, Machine Learning-Driven Approach for the Efficient Discovery of Advanced Acidic Oxygen Evolution Electrocatalysts>
https://arxiv.org/abs/2407.04877z
Please check the original paper for more details and the discussion.
Also, please cite if use the code in whole or in part.

File: Machine Learning Databases and Script/Unsupervised Data Mining/Apriori associate rule mining/Activity/OER_activity.csv (part 14 of 29)
DOI,Country,Facility,Journal,Impact Factor,Published Date,Cited Times,Number of days until 01/20/2023,Average cited times per day,Metal_Dopant_1,Metal_Dopant_2,Metal_Dopant_3,Metal_Dopant_4,Metal_Dopant_1 Proportion in Precursor ,Metal_Dopant_2 Proportion in Precursor ,Metal_Dopant_3 Proportion in Precursor ,Metal_Dopant_4 Proportion in Precursor ,Hydrothermal Temperature (Celcius degree),Hydrothermal Time (min),Hydrothermal Still/Strring (0/1),Hydrothermal Strong Reductant in Liquid (0/1),Hydrothermal Weak Reductant in Liquid (0/1),Mixed in Solid or Liquid (0/1),Annealing Temperature (Celcius Degree),Annealing Time (min),Annealing Still/Strring (0/1),Annealing Atomosphere Inert (0/1),Annealing Atomosphere Reductive (0/1),Post-processing Acid Wash etc. (0/1),Catalyst Loading (mg cm -2),Support Material Loading (mg cm -2),Support is not Carbon (0/1),Electrode Type_Glassy Carbon/Carbon Paper or Ti Mesh (0/1),LSV Scanning Speed (mV s-1),Electrolyte Proton Concentration (M),Overpotential (mV @10 mA cm-2)
10.1039/C8TA00070K,Peoples R China,China Univ Petr East China,JOURNAL OF MATERIALS CHEMISTRY A,14.511,12/28/2018,92,1484,0.061994609,MDP_1_Co,MDP_2_None,MDP_3_None,MDP_4_None,MDP1PP_100,MDP2PP_0,MDP3PP_0,MDP4PP_0,HTEMP_100_150,HTIME_360_720,Hydrothermal Still,Hydrothermal Strong Reductant in Liquid_False,Hydrothermal Weak Reductant in Liquid_False,Mixed in Solid or Liquid_False,ATEMP_400_500,ATIME_120_180,Annealing Still/Strring_False,Annealing Atomosphere Inert_False,Annealing Atomosphere Reductive_False,Post-processing Acid Wash etc. _False,CL_0.2_0.3,SL_0,Support is not Carbon_False,Glassy Carbon,LSV_5_10,EPC_OVER1,495
10.1002/smtd.202200636,Peoples R China,Sun Yat Sen Univ,SMALL METHODS,15.367,7/30/2022,1,174,0.005747126,MDP_1_Ru,MDP_2_Cr,MDP_3_None,MDP_4_None,MDP1PP_50_75,MDP2PP_40_51,MDP3PP_0,MDP4PP_0,HTEMP_RTEMP,HTIME_2880,Hydrothermal Still,Hydrothermal Strong Reductant in Liquid_False,Hydrothermal Weak Reductant in Liquid_True,Mixed in Solid or Liquid_False,ATEMP_500_600,ATIME_60_120,Annealing Still/Strring_False,Annealing Atomosphere Inert_False,Annealing Atomosphere Reductive_False,Post-processing Acid Wash etc. _False,CL_0.2_0.3,SL_0,Support is not Carbon_False,Glassy Carbon,LSV_5_10,EPC_OVER1,195
10.1002/smtd.202200636,Peoples R China,Sun Yat Sen Univ,SMALL METHODS,15.367,7/30/2022,1,174,0.005747126,MDP_1_Cr,MDP_2_Ru,MDP_3_None,MDP_4_None,MDP1PP_50_75,MDP2PP_40_51,MDP3PP_0,MDP4PP_0,HTEMP_RTEMP,HTIME_2880,Hydrothermal Still,Hydrothermal Strong Reductant in Liquid_False,Hydrothermal Weak Reductant in Liquid_True,Mixed in Solid or Liquid_False,ATEMP_500_600,ATIME_60_120,Annealing Still/Strring_False,Annealing Atomosphere Inert_False,Annealing Atomosphere Reductive_False,Post-processing Acid Wash etc. _False,CL_0.2_0.3,SL_0,Support is not Carbon_False,Glassy Carbon,LSV_5_10,EPC_OVER1,205
10.1002/smtd.202200636,Peoples R China,Sun Yat Sen Univ,SMALL METHODS,15.367,7/30/2022,1,174,0.005747126,MDP_1_Ru,MDP_2_Cr,MDP_3_None,MDP_4_None,MDP1PP_75_100,MDP2PP_20_30,MDP3PP_0,MDP4PP_0,HTEMP_RTEMP,HTIME_2880,Hydrothermal Still,Hydrothermal Strong Reductant in Liquid_False,Hydrothermal Weak Reductant in Liquid_True,Mixed in Solid or Liquid_False,ATEMP_500_600,ATIME_60_120,Annealing Still/Strring_False,Annealing Atomosphere Inert_False,Annealing Atomosphere Reductive_False,Post-processing Acid Wash etc. _False,CL_0.2_0.3,SL_0,Support is not Carbon_False,Glassy Carbon,LSV_5_10,EPC_OVER1,209
10.1002/smtd.202200636,Peoples R China,Sun Yat Sen Univ,SMALL METHODS,15.367,7/30/2022,1,174,0.005747126,MDP_1_Cr,MDP_2_Ru,MDP_3_None,MDP_4_None,MDP1PP_75_100,MDP2PP_20_30,MDP3PP_0,MDP4PP_0,HTEMP_RTEMP,HTIME_2880,Hydrothermal Still,Hydrothermal Strong Reductant in Liquid_False,Hydrothermal Weak Reductant in Liquid_True,Mixed in Solid or Liquid_False,ATEMP_500_600,ATIME_60_120,Annealing Still/Strring_False,Annealing Atomosphere Inert_False,Annealing Atomosphere Reductive_False,Post-processing Acid Wash etc. _False,CL_0.2_0.3,SL_0,Support is not Carbon_False,Glassy Carbon,LSV_5_10,EPC_OVER1,235
10.1002/smtd.202200636,Peoples R China,Sun Yat Sen Univ,SMALL METHODS,15.367,7/30/2022,1,174,0.005747126,MDP_1_Ru,MDP_2_None,MDP_3_None,MDP_4_None,MDP1PP_100,MDP2PP_0,MDP3PP_0,MDP4PP_0,HTEMP_RTEMP,HTIME_2880,Hydrothermal Still,Hydrothermal Strong Reductant in Liquid_False,Hydrothermal Weak Reductant in Liquid_True,Mixed in Solid or Liquid_False,ATEMP_500_600,ATIME_60_120,Annealing Still/Strring_False,Annealing Atomosphere Inert_False,Annealing Atomosphere Reductive_False,Post-processing Acid Wash etc. _False,CL_0.2_0.3,SL_0,Support is not Carbon_False,Glassy Carbon,LSV_5_10,EPC_OVER1,237
10.1021/acsnano.8b04023,Peoples R China,Soochow Univ,ACS NANO,18.027,12/28/2018,60,1484,0.040431267,MDP_1_Ir,MDP_2_Ni,MDP_3_None,MDP_4_None,MDP1PP_50_75,MDP2PP_20_30,MDP3PP_0,MDP4PP_0,HTEMP_200_250,HTIME_180_360,Hydrothermal Still,Hydrothermal Strong Reductant in Liquid_False,Hydrothermal Weak Reductant in Liquid_True,Mixed in Solid or Liquid_False,ATEMP_RT,ATIME_0,Annealing Still/Strring_False,Annealing Atomosphere Inert_False,Annealing Atomosphere Reductive_False,Post-processing Acid Wash etc._True,CL_0.1_0.2,SL_0,Support is not Carbon_False,Glassy Carbon,LSV_5_10,EPC_OVER1,329
10.1021/acsnano.8b04023,Peoples R China,Soochow Univ,ACS NANO,18.027,12/28/2018,60,1484,0.040431267,MDP_1_Ir,MDP_2_Ni,MDP_3_None,MDP_4_None,MDP1PP_50_75,MDP2PP_20_30,MDP3PP_0,MDP4PP_0,HTEMP_150_200,HTIME_180_360,Hydrothermal Still,Hydrothermal Strong Reductant in Liquid_False,Hydrothermal Weak Reductant in Liquid_True,Mixed in Solid or Liquid_False,ATEMP_RT,ATIME_0,Annealing Still/Strring_False,Annealing Atomosphere Inert_False,Annealing Atomosphere Reductive_False,Post-processing Acid Wash etc._True,CL_0.1_0.2,SL_0,Support is not Carbon_False,Glassy Carbon,LSV_5_10,EPC_OVER1,318
10.1021/acsnano.8b04023,Peoples R China,Soochow Univ,ACS NANO,18.027,12/28/2018,60,1484,0.040431267,MDP_1_Ir,MDP_2_Ni,MDP_3_None,MDP_4_None,MDP1PP_50_75,MDP2PP_20_30,MDP3PP_0,MDP4PP_0,HTEMP_150_200,HTIME_180_360,Hydrothermal Still,Hydrothermal Strong Reductant in Liquid_False,Hydrothermal Weak Reductant in Liquid_True,Mixed in Solid or Liquid_False,ATEMP_RT,ATIME_0,Annealing Still/Strring_False,Annealing Atomosphere Inert_False,Annealing Atomosphere Reductive_False,Post-processing Acid Wash etc._True,CL_0.1_0.2,SL_0,Support is not Carbon_False,Glassy Carbon,LSV_5_10,EPC_OVER1,315
10.1038/s41467-022-35426-8,Peoples R China,Shanghai Key Laboratory for R&D and Application of Metallic Functional Materials,Nature communications,17.694,12/16/2022,0,35,0,MDP_1_Na,MDP_2_Co,MDP_3_None,MDP_4_None,MDP1PP_75_100,MDP2PP_0_10,MDP3PP_0,MDP4PP_0,HTEMP_RTEMP,HTIME_60_180,Hydrothermal Still,Hydrothermal Strong Reductant in Liquid_False,Hydrothermal Weak Reductant in Liquid_False,Mixed in Solid or Liquid_True,ATEMP_300_400,ATIME_360_720,Annealing Still/Strring_False,Annealing Atomosphere Inert_False,Annealing Atomosphere Reductive_False,Post-processing Acid Wash etc. _False,CL_0.1_0.2,SL_0,Support is not Carbon_False,Glassy Carbon,LSV_5_10,EPC_OVER1,421
10.1016/j.apcatb.2011.10.020,France,Univ Poitiers,APPLIED CATALYSIS B-ENVIRONMENTAL,24.319,3/17/2012,191,3961,0.048220146,MDP_1_Ru,MDP_2_Ir,MDP_3_None,MDP_4_None,MDP1PP_75_100,MDP2PP_20_30,MDP3PP_0,MDP4PP_0,HTEMP_50_100,HTIME_180_360,Hydrothermal Stirring,Hydrothermal Strong Reductant in Liquid_False,Hydrothermal Weak Reductant in Liquid_True,Mixed in Solid or Liquid_False,ATEMP_400_500,ATIME_60_120,Annealing Still/Strring_False,Annealing Atomosphere Inert_False,Annealing Atomosphere Reductive_False,Post-processing Acid Wash etc. _False,CL_0.1_0.2,SL_0,Support is not Carbon_False,Glassy Carbon,LSV_5_10,EPC_OVER1,362
10.1016/j.apcatb.2011.10.020,France,Univ Poitiers,APPLIED CATALYSIS B-ENVIRONMENTAL,24.319,3/17/2012,191,3961,0.048220146,MDP_1_Ir,MDP_2_Ru,MDP_3_None,MDP_4_None,MDP1PP_75_100,MDP2PP_20_30,MDP3PP_0,MDP4PP_0,HTEMP_50_100,HTIME_180_360,Hydrothermal Stirring,Hydrothermal Strong Reductant in Liquid_False,Hydrothermal Weak Reductant in Liquid_True,Mixed in Solid or Liquid_False,ATEMP_400_500,ATIME_60_120,Annealing Still/Strring_False,Annealing Atomosphere Inert_False,Annealing Atomosphere Reductive_False,Post-processing Acid Wash etc. _False,CL_0.1_0.2,SL_0,Support is not Carbon_False,Glassy Carbon,LSV_5_10,EPC_OVER1,399
10.1016/j.apcatb.2011.10.020,France,Univ Poitiers,APPLIED CATALYSIS B-ENVIRONMENTAL,24.319,3/17/2012,191,3961,0.048220146,MDP_1_Ru,MDP_2_None,MDP_3_None,MDP_4_None,MDP1PP_100,MDP2PP_0,MDP3PP_0,MDP4PP_0,HTEMP_50_100,HTIME_180_360,Hydrothermal Stirring,Hydrothermal Strong Reductant in Liquid_False,Hydrothermal Weak Reductant in Liquid_True,Mixed in Solid or Liquid_False,ATEMP_400_500,ATIME_60_120,Annealing Still/Strring_False,Annealing Atomosphere Inert_False,Annealing Atomosphere Reductive_False,Post-processing Acid Wash etc. _False,CL_0.1_0.2,SL_0,Support is not Carbon_False,Glassy Carbon,LSV_5_10,EPC_OVER1,310
10.1039/C7TA05126C,Peoples R China,Chinese Acad Sci,JOURNAL OF MATERIALS CHEMISTRY A,14.511,9/7/2017,96,1961,0.048954615,MDP_1_Ir,MDP_2_Ru,MDP_3_None,MDP_4_None,MDP1PP_75_100,MDP2PP_20_30,MDP3PP_0,MDP4PP_0,HTEMP_50_100,HTIME_60_180,Hydrothermal Stirring,Hydrothermal Strong Reductant in Liquid_True,Hydrothermal Weak Reductant in Liquid_False,Mixed in Solid or Liquid_False,ATEMP_400_500,ATIME_60_120,Annealing Still/Strring_False,Annealing Atomosphere Inert_False,Annealing Atomosphere Reductive_False,Post-processing Acid Wash etc. _False,CL_0.1_0.2,SL_0,Support is not Carbon_False,Glassy Carbon,LSV_5_10,EPC_OVER1,304
10.1038/s41467-022-35426-8,Peoples R China,Shanghai Key Laboratory for R&D and Application of Metallic Functional Materials,Nature communications,17.694,12/16/2022,0,35,0,MDP_1_Na,MDP_2_Co,MDP_3_Ir,MDP_4_None,MDP1PP_75_100,MDP2PP_10_20,MDP3PP_0_5,MDP4PP_0,HTEMP_RTEMP,HTIME_60_180,Hydrothermal Still,Hydrothermal Strong Reductant in Liquid_False,Hydrothermal Weak Reductant in Liquid_False,Mixed in Solid or Liquid_True,ATEMP_300_400,ATIME_360_720,Annealing Still/Strring_False,Annealing Atomosphere Inert_False,Annealing Atomosphere Reductive_False,Post-processing Acid Wash etc. _False,CL_0.1_0.2,SL_0,Support is not Carbon_False,Glassy Carbon,LSV_5_10,EPC_OVER1,236
10.1021/acs.jpcc.1c07475,Peoples R China,Dalian Univ Technol,JOURNAL OF PHYSICAL CHEMISTRY C,4.177,2/25/2022,4,329,0.012158055,MDP_1_Ni,MDP_2_Ir,MDP_3_None,MDP_4_None,MDP1PP_50_75,MDP2PP_30_40,MDP3PP_0,MDP4PP_0,HTEMP_RTEMP,HTIME_0_60,Hydrothermal Still,Hydrothermal Strong Reductant in Liquid_False,Hydrothermal Weak Reductant in Liquid_False,Mixed in Solid or Liquid_False,ATEMP_300_400,ATIME_120_180,Annealing Still/Strring_False,Annealing Atomosphere Inert_False,Annealing Atomosphere Reductive_True,Post-processing Acid Wash etc. _False,CL_0.1_0.2,SL_0,Support is not Carbon_False,Carbon Paper,LSV_5_10,EPC_OVER1,196
10.1002/aenm.202102883,Peoples R China,Harbin Inst Technol,ADVANCED ENERGY MATERIALS,29.698,11/18/2021,7,428,0.01635514,MDP_1_Ru,MDP_2_Ir,MDP_3_None,MDP_4_None,MDP1PP_50_75,MDP2PP_40_51,MDP3PP_0,MDP4PP_0,HTEMP_50_100,HTIME_360_720,Hydrothermal Stirring,Hydrothermal Strong Reductant in Liquid_False,Hydrothermal Weak Reductant in Liquid_False,Mixed in Solid or Liquid_False,ATEMP_400_500,ATIME_60_120,Annealing Still/Strring_False,Annealing Atomosphere Inert_False,Annealing Atomosphere Reductive_False,Post-processing Acid Wash etc. _False,CL_0.1_0.2,SL_0,Support is not Carbon_False,Carbon Paper,LSV_5_10,EPC_OVER1,206
10.1002/aenm.202102883,Peoples R China,Harbin Inst Technol,ADVANCED ENERGY MATERIALS,29.698,11/18/2021,7,428,0.01635514,MDP_1_Ru,MDP_2_Ir,MDP_3_None,MDP_4_None,MDP1PP_75_100,MDP2PP_20_30,MDP3PP_0,MDP4PP_0,HTEMP_50_100,HTIME_360_720,Hydrothermal Stirring,Hydrothermal Strong Reductant in Liquid_False,Hydrothermal Weak Reductant in Liquid_False,Mixed in Solid or Liquid_False,ATEMP_400_500,ATIME_60_120,Annealing Still/Strring_False,Annealing Atomosphere Inert_False,Annealing Atomosphere Reductive_False,Post-processing Acid Wash etc. _False,CL_0.1_0.2,SL_0,Support is not Carbon_False,Carbon Paper,LSV_5_10,EPC_OVER1,232
10.1002/aenm.202102883,Peoples R China,Harbin Inst Technol,ADVANCED ENERGY MATERIALS,29.698,11/18/2021,7,428,0.01635514,MDP_1_Ir,MDP_2_Ru,MDP_3_None,MDP_4_None,MDP1PP_75_100,MDP2PP_20_30,MDP3PP_0,MDP4PP_0,HTEMP_50_100,HTIME_360_720,Hydrothermal Stirring,Hydrothermal Strong Reductant in Liquid_False,Hydrothermal Weak Reductant in Liquid_False,Mixed in Solid or Liquid_False,ATEMP_400_500,ATIME_60_120,Annealing Still/Strring_False,Annealing Atomosphere Inert_False,Annealing Atomosphere Reductive_False,Post-processing Acid Wash etc. _False,CL_0.1_0.2,SL_0,Support is not Carbon_False,Carbon Paper,LSV_5_10,EPC_OVER1,250
10.1002/aenm.202102883,Peoples R China,Harbin Inst Technol,ADVANCED ENERGY MATERIALS,29.698,11/18/2021,7,428,0.01635514,MDP_1_Ru,MDP_2_None,MDP_3_None,MDP_4_None,MDP1PP_100,MDP2PP_0,MDP3PP_0,MDP4PP_0,HTEMP_50_100,HTIME_360_720,Hydrothermal Stirring,Hydrothermal Strong Reductant in Liquid_False,Hydrothermal Weak Reductant in Liquid_False,Mixed in Solid or Liquid_False,ATEMP_400_500,ATIME_60_120,Annealing Still/Strring_False,Annealing Atomosphere Inert_False,Annealing Atomosphere Reductive_False,Post-processing Acid Wash etc. _False,CL_0.1_0.2,SL_0,Support is not Carbon_False,Carbon Paper,LSV_5_10,EPC_OVER1,282
10.1002/aenm.202102883,Peoples R China,Harbin Inst Technol,ADVANCED ENERGY MATERIALS,29.698,11/18/2021,7,428,0.01635514,MDP_1_Ir,MDP_2_None,MDP_3_None,MDP_4_None,MDP1PP_100,MDP2PP_0,MDP3PP_0,MDP4PP_0,HTEMP_50_100,HTIME_360_720,Hydrothermal Stirring,Hydrothermal Strong Reductant in Liquid_False,Hydrothermal Weak Reductant in Liquid_False,Mixed in Solid or Liquid_False,ATEMP_400_500,ATIME_60_120,Annealing Still/Strring_False,Annealing Atomosphere Inert_False,Annealing Atomosphere Reductive_False,Post-processing Acid Wash etc. _False,CL_0.1_0.2,SL_0,Support is not Carbon_False,Carbon Paper,LSV_5_10,EPC_OVER1,337
10.1021/acscatal.9b05611,Portugal,Int Iberian Nanotechnol Lab INL,ACS CATALYSIS,13.7,4/28/2020,68,997,0.068204614,MDP_1_Ir,MDP_2_Ru,MDP_3_Te,MDP_4_None,MDP1PP_25_50,MDP2PP_30_40,MDP3PP_25_34,MDP4PP_0,HTEMP_150_200,HTIME_720_1440,Hydrothermal Still,Hydrothermal Strong Reductant in Liquid_False,Hydrothermal Weak Reductant in Liquid_False,Mixed in Solid or Liquid_False,ATEMP_RT,ATIME_0,Annealing Still/Strring_False,Annealing Atomosphere Inert_False,Annealing Atomosphere Reductive_False,Post-processing Acid Wash etc. _False,CL_0.1_0.2,SL_0,Support is not Carbon_False,Glassy Carbon,LSV_5_10,EPC_OVER1,223
10.1016/j.matchemphys.2021.125266,South Korea,Yeungnam Univ,MATERIALS CHEMISTRY AND PHYSICS,4.778,10/24/2021,5,453,0.011037528,MDP_1_Ni,MDP_2_Fe,MDP_3_Na,MDP_4_P,MDP1PP_75_100,MDP2PP_0_10,MDP3PP_0_5,MDP4PP_0_5,HTEMP_RTEMP,HTIME_0_60,Hydrothermal Stirring,Hydrothermal Strong Reductant in Liquid_False,Hydrothermal Weak Reductant in Liquid_False,Mixed in Solid or Liquid_True,ATEMP_800_1000,ATIME_180_360,Annealing Still/Strring_False,Annealing Atomosphere Inert_False,Annealing Atomosphere Reductive_False,Post-processing Acid Wash etc. _False,CL_0.1_0.2,SL_0,Support is not Carbon_False,Glassy Carbon,LSV_5_10,EPC_OVER1,412
10.1016/j.matchemphys.2021.125266,South Korea,Yeungnam Univ,MATERIALS CHEMISTRY AND PHYSICS,4.778,10/24/2021,5,453,0.011037528,MDP_1_Fe,MDP_2_Na,MDP_3_P,MDP_4_None,MDP1PP_50_75,MDP2PP_30_40,MDP3PP_0_5,MDP4PP_0,HTEMP_RTEMP,HTIME_0_60,Hydrothermal Stirring,Hydrothermal Strong Reductant in Liquid_False,Hydrothermal Weak Reductant in Liquid_False,Mixed in Solid or Liquid_True,ATEMP_800_1000,ATIME_180_360,Annealing Still/Strring_False,Annealing Atomosphere Inert_False,Annealing Atomosphere Reductive_False,Post-processing Acid Wash etc. _False,CL_0.1_0.2,SL_0,Support is not Carbon_False,Glassy Carbon,LSV_5_10,EPC_OVER1,581
10.1016/j.ijhydene.2020.09.089,Peoples R China,Shenzhen Polytech,INTERNATIONAL JOURNAL OF HYDROGEN ENERGY,7.139,12/29/2020,8,752,0.010638298,MDP_1_Ir,MDP_2_None,MDP_3_None,MDP_4_None,MDP1PP_100,MDP2PP_0,MDP3PP_0,MDP4PP_0,HTEMP_LOWER_THAN_TEMP,HTIME_180_360,Hydrothermal Stirring,Hydrothermal Strong Reductant in Liquid_False,Hydrothermal Weak Reductant in Liquid_False,Mixed in Solid or Liquid_False,ATEMP_400_500,ATIME_60_120,Annealing Still/Strring_False,Annealing Atomosphere Inert_False,Annealing Atomosphere Reductive_False,Post-processing Acid Wash etc. _False,CL_0.1_0.2,SL_0,Support is not Carbon_False,Glassy Carbon,LSV_5_10,EPC_OVER1,335
10.1016/j.ijhydene.2020.09.089,Peoples R China,Shenzhen Polytech,INTERNATIONAL JOURNAL OF HYDROGEN ENERGY,7.139,12/29/2020,8,752,0.010638298,MDP_1_Ir,MDP_2_None,MDP_3_None,MDP_4_None,MDP1PP_100,MDP2PP_0,MDP3PP_0,MDP4PP_0,HTEMP_LOWER_THAN_TEMP,HTIME_180_360,Hydrothermal Stirring,Hydrothermal Strong Reductant in Liquid_False,Hydrothermal Weak Reductant in Liquid_False,Mixed in Solid or Liquid_False,ATEMP_400_500,ATIME_60_120,Annealing Still/Strring_False,Annealing Atomosphere Inert_False,Annealing Atomosphere Reductive_False,Post-processing Acid Wash etc. _False,CL_0.1_0.2,SL_0,Support is not Carbon_False,Glassy Carbon,LSV_5_10,EPC_OVER1,291
10.1016/j.ijhydene.2020.09.089,Peoples R China,Shenzhen Polytech,INTERNATIONAL JOURNAL OF HYDROGEN ENERGY,7.139,12/29/2020,8,752,0.010638298,MDP_1_Ir,MDP_2_None,MDP_3_None,MDP_4_None,MDP1PP_100,MDP2PP_0,MDP3PP_0,MDP4PP_0,HTEMP_LOWER_THAN_TEMP,HTIME_180_360,Hydrothermal Stirring,Hydrothermal Strong Reductant in Liquid_False,Hydrothermal Weak Reductant in Liquid_False,Mixed in Solid or Liquid_False,ATEMP_400_500,ATIME_60_120,Annealing Still/Strring_False,Annealing Atomosphere Inert_False,Annealing Atomosphere Reductive_False,Post-processing Acid Wash etc. _False,CL_0.1_0.2,SL_0,Support is not Carbon_False,Glassy Carbon,LSV_5_10,EPC_OVER1,346
10.1016/j.compositesb.2022.110013,Peoples R China,Qingdao Univ Sci & Technol,COMPOSITES PART B-ENGINEERING,11.322,7/23/2022,2,181,0.011049724,MDP_1_Ru,MDP_2_Mn,MDP_3_None,MDP_4_None,MDP1PP_75_100,MDP2PP_10_20,MDP3PP_0,MDP4PP_0,HTEMP_RTEMP,HTIME_0_60,Hydrothermal Stirring,Hydrothermal Strong Reductant in Liquid_False,Hydrothermal Weak Reductant in Liquid_False,Mixed in Solid or Liquid_True,ATEMP_800_1000,ATIME_0_60,Annealing Still/Strring_False,Annealing Atomosphere Inert_False,Annealing Atomosphere Reductive_False,Post-processing Acid Wash etc. _False,CL_0.1_0.2,SL_0,Support is not Carbon_False,Glassy Carbon,LSV_5_10,EPC_OVER1,186
10.1016/j.compositesb.2022.110013,Peoples R China,Qingdao Univ Sci & Technol,COMPOSITES PART B-ENGINEERING,11.322,7/23/2022,2,181,0.011049724,MDP_1_Ru,MDP_2_Mn,MDP_3_None,MDP_4_None,MDP1PP_75_100,MDP2PP_10_20,MDP3PP_0,MDP4PP_0,HTEMP_RTEMP,HTIME_0_60,Hydrothermal Stirring,Hydrothermal Strong Reductant in Liquid_False,Hydrothermal Weak Reductant in Liquid_False,Mixed in Solid or Liquid_True,ATEMP_800_1000,ATIME_0_60,Annealing Still/Strring_False,Annealing Atomosphere Inert_False,Annealing Atomosphere Reductive_False,Post-processing Acid Wash etc. _False,CL_0.1_0.2,SL_0,Support is not Carbon_False,Glassy Carbon,LSV_5_10,EPC_OVER1,177
10.1016/j.compositesb.2022.110013,Peoples R China,Qingdao Univ Sci & Technol,COMPOSITES PART B-ENGINEERING,11.322,7/23/2022,2,181,0.011049724,MDP_1_Ru,MDP_2_Cu,MDP_3_None,MDP_4_None,MDP1PP_75_100,MDP2PP_10_20,MDP3PP_0,MDP4PP_0,HTEMP_RTEMP,HTIME_0_60,Hydrothermal Stirring,Hydrothermal Strong Reductant in Liquid_False,Hydrothermal Weak Reductant in Liquid_False,Mixed in Solid or Liquid_True,ATEMP_800_1000,ATIME_0_60,Annealing Still/Strring_False,Annealing Atomosphere Inert_False,Annealing Atomosphere Reductive_False,Post-processing Acid Wash etc. _False,CL_0.1_0.2,SL_0,Support is not Carbon_False,Glassy Carbon,LSV_5_10,EPC_OVER1,210
10.1016/j.compositesb.2022.110013,Peoples R China,Qingdao Univ Sci & Technol,COMPOSITES PART B-ENGINEERING,11.322,7/23/2022,2,181,0.011049724,MDP_1_Ru,MDP_2_Cd,MDP_3_None,MDP_4_None,MDP1PP_75_100,MDP2PP_0_10,MDP3PP_0,MDP4PP_0,HTEMP_RTEMP,HTIME_0_60,Hydrothermal Stirring,Hydrothermal Strong Reductant in Liquid_False,Hydrothermal Weak Reductant in Liquid_False,Mixed in Solid or Liquid_True,ATEMP_800_1000,ATIME_0_60,Annealing Still/Strring_False,Annealing Atomosphere Inert_False,Annealing Atomosphere Reductive_False,Post-processing Acid Wash etc. _False,CL_0.1_0.2,SL_0,Support is not Carbon_False,Glassy Carbon,LSV_5_10,EPC_OVER1,199
10.1016/j.compositesb.2022.110013,Peoples R China,Qingdao Univ Sci & Technol,COMPOSITES PART B-ENGINEERING,11.322,7/23/2022,2,181,0.011049724,MDP_1_Ru,MDP_2_Mn,MDP_3_None,MDP_4_None,MDP1PP_75_100,MDP2PP_0_10,MDP3PP_0,MDP4PP_0,HTEMP_RTEMP,HTIME_0_60,Hydrothermal Stirring,Hydrothermal Strong Reductant in Liquid_False,Hydrothermal Weak Reductant in Liquid_False,Mixed in Solid or Liquid_True,ATEMP_800_1000,ATIME_0_60,Annealing Still/Strring_False,Annealing Atomosphere Inert_False,Annealing Atomosphere Reductive_False,Post-processing Acid Wash etc. _False,CL_0.1_0.2,SL_0,Support is not Carbon_False,Glassy Carbon,LSV_5_10,EPC_OVER1,196
10.1016/j.compositesb.2022.110013,Peoples R China,Qingdao Univ Sci & Technol,COMPOSITES PART B-ENGINEERING,11.322,7/23/2022,2,181,0.011049724,MDP_1_Ru,MDP_2_None,MDP_3_None,MDP_4_None,MDP1PP_100,MDP2PP_0,MDP3PP_0,MDP4PP_0,HTEMP_RTEMP,HTIME_0_60,Hydrothermal Stirring,Hydrothermal Strong Reductant in Liquid_False,Hydrothermal Weak Reductant in Liquid_False,Mixed in Solid or Liquid_True,ATEMP_800_1000,ATIME_0_60,Annealing Still/Strring_False,Annealing Atomosphere Inert_True,Annealing Atomosphere Reductive_False,Post-processing Acid Wash etc. _False,CL_0.1_0.2,SL_0,Support is not Carbon_False,Glassy Carbon,LSV_5_10,EPC_OVER1,250
10.1016/j.compositesb.2022.110013,Peoples R China,Qingdao Univ Sci & Technol,COMPOSITES PART B-ENGINEERING,11.322,7/23/2022,2,181,0.011049724,MDP_1_Ru,MDP_2_None,MDP_3_None,MDP_4_None,MDP1PP_100,MDP2PP_0,MDP3PP_0,MDP4PP_0,HTEMP_RTEMP,HTIME_0_60,Hydrothermal Stirring,Hydrothermal Strong Reductant in Liquid_False,Hydrothermal Weak Reductant in Liquid_False,Mixed in Solid or Liquid_True,ATEMP_800_1000,ATIME_0_60,Annealing Still/Strring_False,Annealing Atomosphere Inert_False,Annealing Atomosphere Reductive_False,Post-processing Acid Wash etc. _False,CL_0.1_0.2,SL_0,Support is not Carbon_False,Glassy Carbon,LSV_5_10,EPC_OVER1,240
10.1016/j.ijhydene.2011.09.087,Peoples R China,Harbin Inst Technol,INTERNATIONAL JOURNAL OF HYDROGEN ENERGY,7.139,3/17/2012,96,3961,0.024236304,MDP_1_Ir,MDP_2_Pt,MDP_3_None,MDP_4_None,MDP1PP_50_75,MDP2PP_40_51,MDP3PP_0,MDP4PP_0,HTEMP_100_150,HTIME_360_720,Hydrothermal Stirring,Hydrothermal Strong Reductant in Liquid_False,Hydrothermal Weak Reductant in Liquid_True,Mixed in Solid or Liquid_False,ATEMP_RT,ATIME_0,Annealing Still/Strring_False,Annealing Atomosphere Inert_True,Annealing Atomosphere Reductive_False,Post-processing Acid Wash etc. _False,CL_0.1_0.2,SL_0,Support is not Carbon_False,Glassy Carbon,LSV_5_10,EPC_OVER1,315
10.1002/anie.201507626,Germany,German Aerosp Ctr DLR,ANGEWANDTE CHEMIE-INTERNATIONAL EDITION,16.823,1/11/2016,146,2566,0.056897896,MDP_1_Ir,MDP_2_None,MDP_3_None,MDP_4_None,MDP1PP_100,MDP2PP_0,MDP3PP_0,MDP4PP_0,HTEMP_LOWER_THAN_TEMP,HTIME_180_360,Hydrothermal Stirring,Hydrothermal Strong Reductant in Liquid_True,Hydrothermal Weak Reductant in Liquid_False,Mixed in Solid or Liquid_False,ATEMP_RT,ATIME_0,Annealing Still/Strring_False,Annealing Atomosphere Inert_False,Annealing Atomosphere Reductive_False,Post-processing Acid Wash etc. _False,CL_0.1_0.2,SL_0,Support is not Carbon_False,Glassy Carbon,LSV_5_10,EPC_OVER1,293
10.1039/D0TA07093A,Portugal,Int Iberian Nanotechnol Lab INL,JOURNAL OF MATERIALS CHEMISTRY A,14.511,12/24/2020,21,757,0.027741083,MDP_1_Ir,MDP_2_None,MDP_3_None,MDP_4_None,MDP1PP_100,MDP2PP_0,MDP3PP_0,MDP4PP_0,HTEMP_RTEMP,HTIME_0_60,Hydrothermal Stirring,Hydrothermal Strong Reductant in Liquid_False,Hydrothermal Weak Reductant in Liquid_False,Mixed in Solid or Liquid_False,ATEMP_400_500,ATIME_0_60,Annealing Still/Strring_False,Annealing Atomosphere Inert_False,Annealing Atomosphere Reductive_False,Post-processing Acid Wash etc. _False,CL_0.1_0.2,SL_0,Support is not Carbon_False,Carbon Paper,LSV_5_10,EPC_OVER1,306
10.1016/j.jpowsour.2015.08.105,Peoples R China,Jining Med Univ,JOURNAL OF POWER SOURCES,9.794,11/25/2015,28,2613,0.010715653,MDP_1_Si,MDP_2_Ir,MDP_3_Pt,MDP_4_None,MDP1PP_25_50,MDP2PP_20_30,MDP3PP_25_34,MDP4PP_0,HTEMP_RTEMP,HTIME_180_360,Hydrothermal Stirring,Hydrothermal Strong Reductant in Liquid_False,Hydrothermal Weak Reductant in Liquid_False,Mixed in Solid or Liquid_False,ATEMP_500_600,ATIME_120_180,Annealing Still/Strring_False,Annealing Atomosphere Inert_False,Annealing Atomosphere Reductive_False,Post-processing Acid Wash etc._True,CL_0.1_0.2,SL_0,Support is not Carbon_False,Glassy Carbon,LSV_5_10,EPC_OVER1,320
10.1016/j.jpowsour.2015.08.105,Peoples R China,Jining Med Univ,JOURNAL OF POWER SOURCES,9.794,11/25/2015,28,2613,0.010715653,MDP_1_Si,MDP_2_Ir,MDP_3_None,MDP_4_None,MDP1PP_50_75,MDP2PP_40_51,MDP3PP_0,MDP4PP_0,HTEMP_RTEMP,HTIME_180_360,Hydrothermal Stirring,Hydrothermal Strong Reductant in Liquid_False,Hydrothermal Weak Reductant in Liquid_False,Mixed in Solid or Liquid_False,ATEMP_500_600,ATIME_120_180,Annealing Still/Strring_False,Annealing Atomosphere Inert_False,Annealing Atomosphere Reductive_False,Post-processing Acid Wash etc._True,CL_0.1_0.2,SL_0,Support is not Carbon_False,Glassy Carbon,LSV_5_10,EPC_OVER1,323
10.1016/j.jpowsour.2012.02.021,Peoples R China,Harbin Inst Technol,JOURNAL OF POWER SOURCES,9.794,7/4/2012,52,3852,0.013499481,MDP_1_Ir,MDP_2_Pt,MDP_3_None,MDP_4_None,MDP1PP_50_75,MDP2PP_40_51,MDP3PP_0,MDP4PP_0,HTEMP_50_100,HTIME_360_720,Hydrothermal Stirring,Hydrothermal Strong Reductant in Liquid_False,Hydrothermal Weak Reductant in Liquid_False,Mixed in Solid or Liquid_False,ATEMP_400_500,ATIME_0_60,Annealing Still/Strring_False,Annealing Atomosphere Inert_False,Annealing Atomosphere Reductive_False,Post-processing Acid Wash etc._True,CL_0.1_0.2,SL_0,Support is not Carbon_False,Glassy Carbon,LSV_5_10,EPC_OVER1,360
10.1016/j.ceramint.2021.05.166,Peoples R China,Zhengzhou Univ,CERAMICS INTERNATIONAL,5.532,8/5/2021,8,533,0.015009381,MDP_1_S,MDP_2_Mo,MDP_3_Co,MDP_4_None,MDP1PP_75_100,MDP2PP_10_20,MDP3PP_0_5,MDP4PP_0,HTEMP_200_250,HTIME_720_1440,Hydrothermal Still,Hydrothermal Strong Reductant in Liquid_False,Hydrothermal Weak Reductant in Liquid_False,Mixed in Solid or Liquid_False,ATEMP_RT,ATIME_0,Annealing Still/Strring_False,Annealing Atomosphere Inert_False,Annealing Atomosphere Reductive_False,Post-processing Acid Wash etc. _False,CL_0.1_0.2,SL_0,Support is not Carbon_False,Carbon Paper,LSV_5_10,EPC_OVER1,226
10.3390/polym11040629,Peoples R China,State Key Laboratory of Advanced Technology for Materials Synthesis and Processing,Polymers,4.967,4/10/2019,0,1381,0,MDP_1_Ir,MDP_2_None,MDP_3_None,MDP_4_None,MDP1PP_100,MDP2PP_0,MDP3PP_0,MDP4PP_0,HTEMP_50_100,HTIME_180_360,Hydrothermal Still,Hydrothermal Strong Reductant in Liquid_False,Hydrothermal Weak Reductant in Liquid_False,Mixed in Solid or Liquid_False,ATEMP_400_500,ATIME_180_360,Annealing Still/Strring_False,Annealing Atomosphere Inert_False,Annealing Atomosphere Reductive_False,Post-processing Acid Wash etc. _False,CL_0.1_0.2,SL_0,Support is not Carbon_False,Glassy Carbon,LSV_5_10,EPC_OVER1,303
10.1007/s10853-015-8863-x,Peoples R China,Hubei Univ,JOURNAL OF MATERIALS SCIENCE,4.682,3/4/2015,10,2879,0.003473428,MDP_1_Ir,MDP_2_None,MDP_3_None,MDP_4_None,MDP1PP_100,MDP2PP_0,MDP3PP_0,MDP4PP_0,HTEMP_RTEMP,HTIME_180_360,Hydrothermal Stirring,Hydrothermal Strong Reductant in Liquid_False,Hydrothermal Weak Reductant in Liquid_False,Mixed in Solid or Liquid_False,ATEMP_600_800,ATIME_60_120,Annealing Still/Strring_False,Annealing Atomosphere Inert_False,Annealing Atomosphere Reductive_False,Post-processing Acid Wash etc._True,CL_0.1_0.2,SL_0,Support is not Carbon_False,Glassy Carbon,LSV_5_10,EPC_OVER1,459
10.1007/s10853-015-8863-x,Peoples R China,Hubei Univ,JOURNAL OF MATERIALS SCIENCE,4.682,3/4/2015,10,2879,0.003473428,MDP_1_Ir,MDP_2_None,MDP_3_None,MDP_4_None,MDP1PP_100,MDP2PP_0,MDP3PP_0,MDP4PP_0,HTEMP_RTEMP,HTIME_180_360,Hydrothermal Stirring,Hydrothermal Strong Reductant in Liquid_False,Hydrothermal Weak Reductant in Liquid_False,Mixed in Solid or Liquid_False,ATEMP_600_800,ATIME_60_120,Annealing Still/Strring_False,Annealing Atomosphere Inert_False,Annealing Atomosphere Reductive_False,Post-processing Acid Wash etc._True,CL_0.1_0.2,SL_0,Support is not Carbon_False,Glassy Carbon,LSV_5_10,EPC_OVER1,428
10.1007/s10853-015-8863-x,Peoples R China,Hubei Univ,JOURNAL OF MATERIALS SCIENCE,4.682,3/4/2015,10,2879,0.003473428,MDP_1_Ir,MDP_2_None,MDP_3_None,MDP_4_None,MDP1PP_100,MDP2PP_0,MDP3PP_0,MDP4PP_0,HTEMP_RTEMP,HTIME_180_360,Hydrothermal Stirring,Hydrothermal Strong Reductant in Liquid_False,Hydrothermal Weak Reductant in Liquid_False,Mixed in Solid or Liquid_False,ATEMP_500_600,ATIME_60_120,Annealing Still/Strring_False,Annealing Atomosphere Inert_False,Annealing Atomosphere Reductive_False,Post-processing Acid Wash etc._True,CL_0.1_0.2,SL_0,Support is not Carbon_False,Glassy Carbon,LSV_5_10,EPC_OVER1,367
10.1134/s1023193516110124,Peoples R China,Hubei Univ,RUSSIAN JOURNAL OF ELECTROCHEMISTRY,1.351,1/4/2017,9,2207,0.004077934,MDP_1_Ir,MDP_2_Ni,MDP_3_None,MDP_4_None,MDP1PP_50_75,MDP2PP_40_51,MDP3PP_0,MDP4PP_0,HTEMP_50_100,HTIME_360_720,Hydrothermal Stirring,Hydrothermal Strong Reductant in Liquid_False,Hydrothermal Weak Reductant in Liquid_False,Mixed in Solid or Liquid_False,ATEMP_400_500,ATIME_60_120,Annealing Still/Strring_False,Annealing Atomosphere Inert_False,Annealing Atomosphere Reductive_False,Post-processing Acid Wash etc. _False,CL_0.1_0.2,SL_0,Support is not Carbon_False,Glassy Carbon,LSV_5_10,EPC_OVER1,374
10.1134/S1023193516110124,Peoples R China,Hubei Univ,RUSSIAN JOURNAL OF ELECTROCHEMISTRY,1.351,1/4/2017,9,2207,0.004077934,MDP_1_Ir,MDP_2_Ni,MDP_3_None,MDP_4_None,MDP1PP_50_75,MDP2PP_40_51,MDP3PP_0,MDP4PP_0,HTEMP_50_100,HTIME_360_720,Hydrothermal Stirring,Hydrothermal Strong Reductant in Liquid_False,Hydrothermal Weak Reductant in Liquid_False,Mixed in Solid or Liquid_False,ATEMP_400_500,ATIME_60_120,Annealing Still/Strring_False,Annealing Atomosphere Inert_False,Annealing Atomosphere Reductive_False,Post-processing Acid Wash etc. _False,CL_0.1_0.2,SL_0,Support is not Carbon_False,Glassy Carbon,LSV_5_10,EPC_OVER1,376
10.1134/s1023193516110124,Peoples R China,Hubei Univ,RUSSIAN JOURNAL OF ELECTROCHEMISTRY,1.351,1/4/2017,9,2207,0.004077934,MDP_1_Ir,MDP_2_Ni,MDP_3_None,MDP_4_None,MDP1PP_50_75,MDP2PP_40_51,MDP3PP_0,MDP4PP_0,HTEMP_50_100,HTIME_360_720,Hydrothermal Stirring,Hydrothermal Strong Reductant in Liquid_False,Hydrothermal Weak Reductant in Liquid_False,Mixed in Solid or Liquid_False,ATEMP_400_500,ATIME_60_120,Annealing Still/Strring_False,Annealing Atomosphere Inert_False,Annealing Atomosphere Reductive_False,Post-processing Acid Wash etc. _False,CL_0.1_0.2,SL_0,Support is not Carbon_False,Glassy Carbon,LSV_5_10,EPC_OVER1,338
10.1134/S1023193516110124,Peoples R China,Hubei Univ,RUSSIAN JOURNAL OF ELECTROCHEMISTRY,1.351,1/4/2017,9,2207,0.004077934,MDP_1_Ir,MDP_2_Ni,MDP_3_None,MDP_4_None,MDP1PP_50_75,MDP2PP_40_51,MDP3PP_0,MDP4PP_0,HTEMP_50_100,HTIME_360_720,Hydrothermal Stirring,Hydrothermal Strong Reductant in Liquid_False,Hydrothermal Weak Reductant in Liquid_False,Mixed in Solid or Liquid_False,ATEMP_400_500,ATIME_60_120,Annealing Still/Strring_False,Annealing Atomosphere Inert_False,Annealing Atomosphere Reductive_False,Post-processing Acid Wash etc. _False,CL_0.1_0.2,SL_0,Support is not Carbon_False,Glassy Carbon,LSV_5_10,EPC_OVER1,338
10.1134/s1023193516110124,Peoples R China,Hubei Univ,RUSSIAN JOURNAL OF ELECTROCHEMISTRY,1.351,1/4/2017,9,2207,0.004077934,MDP_1_Ir,MDP_2_Ni,MDP_3_None,MDP_4_None,MDP1PP_50_75,MDP2PP_30_40,MDP3PP_0,MDP4PP_0,HTEMP_50_100,HTIME_360_720,Hydrothermal Stirring,Hydrothermal Strong Reductant in Liquid_False,Hydrothermal Weak Reductant in Liquid_False,Mixed in Solid or Liquid_False,ATEMP_400_500,ATIME_60_120,Annealing Still/Strring_False,Annealing Atomosphere Inert_False,Annealing Atomosphere Reductive_False,Post-processing Acid Wash etc. _False,CL_0.1_0.2,SL_0,Support is not Carbon_False,Glassy Carbon,LSV_5_10,EPC_OVER1,336
10.1134/S1023193516110124,Peoples R China,Hubei Univ,RUSSIAN JOURNAL OF ELECTROCHEMISTRY,1.351,1/4/2017,9,2207,0.004077934,MDP_1_Ir,MDP_2_Ni,MDP_3_None,MDP_4_None,MDP1PP_50_75,MDP2PP_30_40,MDP3PP_0,MDP4PP_0,HTEMP_50_100,HTIME_360_720,Hydrothermal Stirring,Hydrothermal Strong Reductant in Liquid_False,Hydrothermal Weak Reductant in Liquid_False,Mixed in Solid or Liquid_False,ATEMP_400_500,ATIME_60_120,Annealing Still/Strring_False,Annealing Atomosphere Inert_False,Annealing Atomosphere Reductive_False,Post-processing Acid Wash etc. _False,CL_0.1_0.2,SL_0,Support is not Carbon_False,Glassy Carbon,LSV_5_10,EPC_OVER1,335
10.1134/s1023193516110124,Peoples R China,Hubei Univ,RUSSIAN JOURNAL OF ELECTROCHEMISTRY,1.351,1/4/2017,9,2207,0.004077934,MDP_1_Ir,MDP_2_Ni,MDP_3_None,MDP_4_None,MDP1PP_75_100,MDP2PP_20_30,MDP3PP_0,MDP4PP_0,HTEMP_50_100,HTIME_360_720,Hydrothermal Stirring,Hydrothermal Strong Reductant in Liquid_False,Hydrothermal Weak Reductant in Liquid_False,Mixed in Solid or Liquid_False,ATEMP_400_500,ATIME_60_120,Annealing Still/Strring_False,Annealing Atomosphere Inert_False,Annealing Atomosphere Reductive_False,Post-processing Acid Wash etc. _False,CL_0.1_0.2,SL_0,Support is not Carbon_False,Glassy Carbon,LSV_5_10,EPC_OVER1,334
10.1134/S1023193516110124,Peoples R China,Hubei Univ,RUSSIAN JOURNAL OF ELECTROCHEMISTRY,1.351,1/4/2017,9,2207,0.004077934,MDP_1_Ir,MDP_2_Ni,MDP_3_None,MDP_4_None,MDP1PP_75_100,MDP2PP_20_30,MDP3PP_0,MDP4PP_0,HTEMP_50_100,HTIME_360_720,Hydrothermal Stirring,Hydrothermal Strong Reductant in Liquid_False,Hydrothermal Weak Reductant in Liquid_False,Mixed in Solid or Liquid_False,ATEMP_400_500,ATIME_60_120,Annealing Still/Strring_False,Annealing Atomosphere Inert_False,Annealing Atomosphere Reductive_False,Post-processing Acid Wash etc. _False,CL_0.1_0.2,SL_0,Support is not Carbon_False,Glassy Carbon,LSV_5_10,EPC_OVER1,337
10.1134/s1023193516110124,Peoples R China,Hubei Univ,RUSSIAN JOURNAL OF ELECTROCHEMISTRY,1.351,1/4/2017,9,2207,0.004077934,MDP_1_Ir,MDP_2_Ni,MDP_3_None,MDP_4_None,MDP1PP_75_100,MDP2PP_10_20,MDP3PP_0,MDP4PP_0,HTEMP_50_100,HTIME_360_720,Hydrothermal Stirring,Hydrothermal Strong Reductant in Liquid_False,Hydrothermal Weak Reductant in Liquid_False,Mixed in Solid or Liquid_False,ATEMP_400_500,ATIME_60_120,Annealing Still/Strring_False,Annealing Atomosphere Inert_False,Annealing Atomosphere Reductive_False,Post-processing Acid Wash etc. _False,CL_0.1_0.2,SL_0,Support is not Carbon_False,Glassy Carbon,LSV_5_10,EPC_OVER1,343
10.1134/S1023193516110124,Peoples R China,Hubei Univ,RUSSIAN JOURNAL OF ELECTROCHEMISTRY,1.351,1/4/2017,9,2207,0.004077934,MDP_1_Ir,MDP_2_Ni,MDP_3_None,MDP_4_None,MDP1PP_75_100,MDP2PP_10_20,MDP3PP_0,MDP4PP_0,HTEMP_50_100,HTIME_360_720,Hydrothermal Stirring,Hydrothermal Strong Reductant in Liquid_False,Hydrothermal Weak Reductant in Liquid_False,Mixed in Solid or Liquid_False,ATEMP_400_500,ATIME_60_120,Annealing Still/Strring_False,Annealing Atomosphere Inert_False,Annealing Atomosphere Reductive_False,Post-processing Acid Wash etc. _False,CL_0.1_0.2,SL_0,Support is not Carbon_False,Glassy Carbon,LSV_5_10,EPC_OVER1,342
10.1134/s1023193516110124,Peoples R China,Hubei Univ,RUSSIAN JOURNAL OF ELECTROCHEMISTRY,1.351,1/4/2017,9,2207,0.004077934,MDP_1_Ir,MDP_2_None,MDP_3_None,MDP_4_None,MDP1PP_100,MDP2PP_0,MDP3PP_0,MDP4PP_0,HTEMP_50_100,HTIME_360_720,Hydrothermal Stirring,Hydrothermal Strong Reductant in Liquid_False,Hydrothermal Weak Reductant in Liquid_False,Mixed in Solid or Liquid_False,ATEMP_400_500,ATIME_60_120,Annealing Still/Strring_False,Annealing Atomosphere Inert_False,Annealing Atomosphere Reductive_False,Post-processing Acid Wash etc. _False,CL_0.1_0.2,SL_0,Support is not Carbon_False,Glassy Carbon,LSV_5_10,EPC_OVER1,344
10.1134/S1023193516110124,Peoples R China,Hubei Univ,RUSSIAN JOURNAL OF ELECTROCHEMISTRY,1.351,1/4/2017,9,2207,0.004077934,MDP_1_Ir,MDP_2_None,MDP_3_None,MDP_4_None,MDP1PP_100,MDP2PP_0,MDP3PP_0,MDP4PP_0,HTEMP_50_100,HTIME_360_720,Hydrothermal Stirring,Hydrothermal Strong Reductant in Liquid_False,Hydrothermal Weak Reductant in Liquid_False,Mixed in Solid or Liquid_False,ATEMP_400_500,ATIME_60_120,Annealing Still/Strring_False,Annealing Atomosphere Inert_False,Annealing Atomosphere Reductive_False,Post-processing Acid Wash etc. _False,CL_0.1_0.2,SL_0,Support is not Carbon_False,Glassy Carbon,LSV_5_10,EPC_OVER1,344
10.1007/s10008-016-3200-0,Peoples R China,Hubei Univ,JOURNAL OF SOLID STATE ELECTROCHEMISTRY,2.747,7/20/2016,7,2375,0.002947368,MDP_1_Ni,MDP_2_Ir,MDP_3_None,MDP_4_None,MDP1PP_50_75,MDP2PP_30_40,MDP3PP_0,MDP4PP_0,HTEMP_50_100,HTIME_180_360,Hydrothermal Stirring,Hydrothermal Strong Reductant in Liquid_False,Hydrothermal Weak Reductant in Liquid_False,Mixed in Solid or Liquid_False,ATEMP_400_500,ATIME_60_120,Annealing Still/Strring_False,Annealing Atomosphere Inert_False,Annealing Atomosphere Reductive_False,Post-processing Acid Wash etc._True,CL_0.1_0.2,SL_0,Support is not Carbon_False,Glassy Carbon,LSV_5_10,EPC_OVER1,338
10.1007/s10008-016-3200-0,Peoples R China,Hubei Univ,JOURNAL OF SOLID STATE ELECTROCHEMISTRY,2.747,7/20/2016,7,2375,0.002947368,MDP_1_Ni,MDP_2_Ir,MDP_3_None,MDP_4_None,MDP1PP_50_75,MDP2PP_30_40,MDP3PP_0,MDP4PP_0,HTEMP_50_100,HTIME_180_360,Hydrothermal Stirring,Hydrothermal Strong Reductant in Liquid_False,Hydrothermal Weak Reductant in Liquid_False,Mixed in Solid or Liquid_False,ATEMP_400_500,ATIME_60_120,Annealing Still/Strring_False,Annealing Atomosphere Inert_False,Annealing Atomosphere Reductive_False,Post-processing Acid Wash etc. _False,CL_0.1_0.2,SL_0,Support is not Carbon_False,Glassy Carbon,LSV_5_10,EPC_OVER1,341
10.1007/s10008-016-3200-0,Peoples R China,Hubei Univ,JOURNAL OF SOLID STATE ELECTROCHEMISTRY,2.747,7/20/2016,7,2375,0.002947368,MDP_1_Ir,MDP_2_None,MDP_3_None,MDP_4_None,MDP1PP_100,MDP2PP_0,MDP3PP_0,MDP4PP_0,HTEMP_50_100,HTIME_180_360,Hydrothermal Stirring,Hydrothermal Strong Reductant in Liquid_False,Hydrothermal Weak Reductant in Liquid_False,Mixed in Solid or Liquid_False,ATEMP_400_500,ATIME_60_120,Annealing Still/Strring_False,Annealing Atomosphere Inert_False,Annealing Atomosphere Reductive_False,Post-processing Acid Wash etc. _False,CL_0.1_0.2,SL_0,Support is not Carbon_False,Glassy Carbon,LSV_5_10,EPC_OVER1,343
10.1007/s10853-015-8863-x,Peoples R China,Hubei Univ,JOURNAL OF MATERIALS SCIENCE,4.682,3/4/2015,10,2879,0.003473428,MDP_1_Ir,MDP_2_None,MDP_3_None,MDP_4_None,MDP1PP_100,MDP2PP_0,MDP3PP_0,MDP4PP_0,HTEMP_RTEMP,HTIME_180_360,Hydrothermal Stirring,Hydrothermal Strong Reductant in Liquid_False,Hydrothermal Weak Reductant in Liquid_False,Mixed in Solid or Liquid_False,ATEMP_400_500,ATIME_60_120,Annealing Still/Strring_False,Annealing Atomosphere Inert_False,Annealing Atomosphere Reductive_False,Post-processing Acid Wash etc._True,CL_0.1_0.2,SL_0,Support is not Carbon_False,Glassy Carbon,LSV_5_10,EPC_OVER1,312
10.1016/j.isci.2019.01.004,Peoples R China,Soochow Univ,ISCIENCE,6.107,2/13/2019,71,1437,0.04940849,MDP_1_Ru,MDP_2_Ni,MDP_3_None,MDP_4_None,MDP1PP_50_75,MDP2PP_40_51,MDP3PP_0,MDP4PP_0,HTEMP_150_200,HTIME_180_360,Hydrothermal Still,Hydrothermal Strong Reductant in Liquid_False,Hydrothermal Weak Reductant in Liquid_True,Mixed in Solid or Liquid_False,ATEMP_300_400,ATIME_120_180,Annealing Still/Strring_False,Annealing Atomosphere Inert_False,Annealing Atomosphere Reductive_False,Post-processing Acid Wash etc. _False,CL_0.1_0.2,SL_0,Support is not Carbon_False,Glassy Carbon,LSV_5_10,EPC_OVER1,260
10.1021/acscatal.5b02730,USA,Univ Akron,ACS CATALYSIS,13.7,3/1/2016,226,2516,0.089825119,MDP_1_Ru,MDP_2_None,MDP_3_None,MDP_4_None,MDP1PP_100,MDP2PP_0,MDP3PP_0,MDP4PP_0,HTEMP_RTEMP,HTIME_60_180,Hydrothermal Stirring,Hydrothermal Strong Reductant in Liquid_False,Hydrothermal Weak Reductant in Liquid_True,Mixed in Solid or Liquid_False,ATEMP_500_600,ATIME_60_120,Annealing Still/Strring_False,Annealing Atomosphere Inert_False,Annealing Atomosphere Reductive_True,Post-processing Acid Wash etc. _False,CL_0.1_0.2,SL_0,Support is not Carbon_False,Glassy Carbon,LSV_5_10,EPC_OVER1,280
10.1021/acscatal.5b02730,USA,Univ Akron,ACS CATALYSIS,13.7,3/1/2016,226,2516,0.089825119,MDP_1_Ru,MDP_2_None,MDP_3_None,MDP_4_None,MDP1PP_100,MDP2PP_0,MDP3PP_0,MDP4PP_0,HTEMP_150_200,HTIME_720_1440,Hydrothermal Still,Hydrothermal Strong Reductant in Liquid_False,Hydrothermal Weak Reductant in Liquid_True,Mixed in Solid or Liquid_False,ATEMP_400_500,ATIME_60_120,Annealing Still/Strring_False,Annealing Atomosphere Inert_False,Annealing Atomosphere Reductive_False,Post-processing Acid Wash etc. _False,CL_0.1_0.2,SL_0,Support is not Carbon_False,Glassy Carbon,LSV_5_10,EPC_OVER1,260
