Repository: ruiding-uchicago/DASH

This is the Machine Learning Databases and Script folder.
All scripts and data files are created by Dr. Rui Ding first author of research work:
<Leveraging Data Mining, Active Learning, and Domain Adaptation in a Multi-Stage, Machine Learning-Driven Approach for the Efficient Discovery of Advanced Acidic Oxygen Evolution Electrocatalysts>
https://arxiv.org/abs/2407.04877z
Please check the original paper for more details and the discussion.
Also, please cite if use the code in whole or in part.

File: Machine Learning Databases and Script/Unsupervised Data Mining/Apriori associate rule mining/Activity/OER_activity.csv (part 15 of 29)
DOI,Country,Facility,Journal,Impact Factor,Published Date,Cited Times,Number of days until 01/20/2023,Average cited times per day,Metal_Dopant_1,Metal_Dopant_2,Metal_Dopant_3,Metal_Dopant_4,Metal_Dopant_1 Proportion in Precursor ,Metal_Dopant_2 Proportion in Precursor ,Metal_Dopant_3 Proportion in Precursor ,Metal_Dopant_4 Proportion in Precursor ,Hydrothermal Temperature (Celcius degree),Hydrothermal Time (min),Hydrothermal Still/Strring (0/1),Hydrothermal Strong Reductant in Liquid (0/1),Hydrothermal Weak Reductant in Liquid (0/1),Mixed in Solid or Liquid (0/1),Annealing Temperature (Celcius Degree),Annealing Time (min),Annealing Still/Strring (0/1),Annealing Atomosphere Inert (0/1),Annealing Atomosphere Reductive (0/1),Post-processing Acid Wash etc. (0/1),Catalyst Loading (mg cm -2),Support Material Loading (mg cm -2),Support is not Carbon (0/1),Electrode Type_Glassy Carbon/Carbon Paper or Ti Mesh (0/1),LSV Scanning Speed (mV s-1),Electrolyte Proton Concentration (M),Overpotential (mV @10 mA cm-2)
10.1021/acsami.1c20752,India,Acad Sci & Innovat Res AcSIR,ACS APPLIED MATERIALS & INTERFACES,10.383,1/8/2022,10,377,0.026525199,MDP_1_Ru,MDP_2_Co,MDP_3_None,MDP_4_None,MDP1PP_75_100,MDP2PP_0_10,MDP3PP_0,MDP4PP_0,HTEMP_RTEMP,HTIME_1440_2880,Hydrothermal Stirring,Hydrothermal Strong Reductant in Liquid_False,Hydrothermal Weak Reductant in Liquid_False,Mixed in Solid or Liquid_False,ATEMP_300_400,ATIME_180_360,Annealing Still/Strring_False,Annealing Atomosphere Inert_False,Annealing Atomosphere Reductive_False,Post-processing Acid Wash etc. _False,CL_0.1_0.2,SL_0,Support is not Carbon_False,Carbon Paper,LSV_5_10,EPC_OVER1,328
10.1021/acsami.1c20752,India,Acad Sci & Innovat Res AcSIR,ACS APPLIED MATERIALS & INTERFACES,10.383,1/8/2022,10,377,0.026525199,MDP_1_Ru,MDP_2_None,MDP_3_None,MDP_4_None,MDP1PP_100,MDP2PP_0,MDP3PP_0,MDP4PP_0,HTEMP_RTEMP,HTIME_1440_2880,Hydrothermal Stirring,Hydrothermal Strong Reductant in Liquid_False,Hydrothermal Weak Reductant in Liquid_False,Mixed in Solid or Liquid_False,ATEMP_300_400,ATIME_180_360,Annealing Still/Strring_False,Annealing Atomosphere Inert_False,Annealing Atomosphere Reductive_False,Post-processing Acid Wash etc. _False,CL_0.1_0.2,SL_0,Support is not Carbon_False,Carbon Paper,LSV_5_10,EPC_OVER1,342
10.1021/acsami.1c20752,India,Acad Sci & Innovat Res AcSIR,ACS APPLIED MATERIALS & INTERFACES,10.383,1/8/2022,10,377,0.026525199,MDP_1_Co,MDP_2_None,MDP_3_None,MDP_4_None,MDP1PP_100,MDP2PP_0,MDP3PP_0,MDP4PP_0,HTEMP_RTEMP,HTIME_1440_2880,Hydrothermal Still,Hydrothermal Strong Reductant in Liquid_False,Hydrothermal Weak Reductant in Liquid_False,Mixed in Solid or Liquid_False,ATEMP_300_400,ATIME_180_360,Annealing Still/Strring_False,Annealing Atomosphere Inert_False,Annealing Atomosphere Reductive_False,Post-processing Acid Wash etc. _False,CL_0.1_0.2,SL_0,Support is not Carbon_False,Carbon Paper,LSV_5_10,EPC_OVER1,600
10.1039/C7TA05126C,Peoples R China,Chinese Acad Sci,JOURNAL OF MATERIALS CHEMISTRY A,14.511,9/7/2017,96,1961,0.048954615,MDP_1_Ir,MDP_2_Ru,MDP_3_None,MDP_4_None,MDP1PP_75_100,MDP2PP_20_30,MDP3PP_0,MDP4PP_0,HTEMP_50_100,HTIME_60_180,Hydrothermal Stirring,Hydrothermal Strong Reductant in Liquid_True,Hydrothermal Weak Reductant in Liquid_False,Mixed in Solid or Liquid_False,ATEMP_400_500,ATIME_60_120,Annealing Still/Strring_False,Annealing Atomosphere Inert_False,Annealing Atomosphere Reductive_False,Post-processing Acid Wash etc. _False,CL_0.1_0.2,SL_0,Support is not Carbon_False,Glassy Carbon,LSV_5_10,EPC_OVER1,316
10.1002/cssc.201601864,Germany,Max Planck Gesell,CHEMSUSCHEM,9.14,5/9/2017,30,2082,0.014409222,MDP_1_Ir,MDP_2_None,MDP_3_None,MDP_4_None,MDP1PP_100,MDP2PP_0,MDP3PP_0,MDP4PP_0,HTEMP_250_300,HTIME_60_180,Hydrothermal Still,Hydrothermal Strong Reductant in Liquid_False,Hydrothermal Weak Reductant in Liquid_True,Mixed in Solid or Liquid_False,ATEMP_RT,ATIME_0,Annealing Still/Strring_False,Annealing Atomosphere Inert_False,Annealing Atomosphere Reductive_False,Post-processing Acid Wash etc. _False,CL_0.1_0.2,SL_0,Support is not Carbon_False,Glassy Carbon,LSV_5_10,EPC_OVER1,300
10.1021/acsami.1c01424,Peoples R China,Peking Univ,ACS APPLIED MATERIALS & INTERFACES,10.383,7/3/2021,2,566,0.003533569,MDP_1_Cu,MDP_2_None,MDP_3_None,MDP_4_None,MDP1PP_100,MDP2PP_0,MDP3PP_0,MDP4PP_0,HTEMP_RTEMP,HTIME_180_360,Hydrothermal Stirring,Hydrothermal Strong Reductant in Liquid_False,Hydrothermal Weak Reductant in Liquid_False,Mixed in Solid or Liquid_True,ATEMP_800_1000,ATIME_180_360,Annealing Still/Strring_False,Annealing Atomosphere Inert_True,Annealing Atomosphere Reductive_False,Post-processing Acid Wash etc. _False,CL_0.05_0.1,SL_0,Support is not Carbon_False,Carbon Paper,LSV_5_10,EPC_OVER1,762
10.1039/C7TA05126C,Peoples R China,Chinese Acad Sci,JOURNAL OF MATERIALS CHEMISTRY A,14.511,9/7/2017,96,1961,0.048954615,MDP_1_Ir,MDP_2_Ru,MDP_3_None,MDP_4_None,MDP1PP_75_100,MDP2PP_20_30,MDP3PP_0,MDP4PP_0,HTEMP_50_100,HTIME_60_180,Hydrothermal Stirring,Hydrothermal Strong Reductant in Liquid_True,Hydrothermal Weak Reductant in Liquid_False,Mixed in Solid or Liquid_False,ATEMP_400_500,ATIME_60_120,Annealing Still/Strring_False,Annealing Atomosphere Inert_False,Annealing Atomosphere Reductive_False,Post-processing Acid Wash etc. _False,CL_0.05_0.1,SL_0,Support is not Carbon_False,Glassy Carbon,LSV_5_10,EPC_OVER1,324
10.1016/j.jpowsour.2022.231189,Peoples R China,Chinese Acad Sci,JOURNAL OF POWER SOURCES,9.794,4/25/2022,2,270,0.007407407,MDP_1_Ir,MDP_2_Ru,MDP_3_None,MDP_4_None,MDP1PP_50_75,MDP2PP_30_40,MDP3PP_0,MDP4PP_0,HTEMP_50_100,HTIME_180_360,Hydrothermal Stirring,Hydrothermal Strong Reductant in Liquid_False,Hydrothermal Weak Reductant in Liquid_False,Mixed in Solid or Liquid_False,ATEMP_300_400,ATIME_120_180,Annealing Still/Strring_False,Annealing Atomosphere Inert_False,Annealing Atomosphere Reductive_True,Post-processing Acid Wash etc._True,CL_0.05_0.1,SL_0,Support is not Carbon_False,Glassy Carbon,LSV_5_10,EPC_OVER1,288
10.1016/j.apsusc.2020.145943,Peoples R China,Tongji Univ,APPLIED SURFACE SCIENCE,7.392,4/15/2020,14,1010,0.013861386,MDP_1_Ru,MDP_2_Ir,MDP_3_None,MDP_4_None,MDP1PP_75_100,MDP2PP_20_30,MDP3PP_0,MDP4PP_0,HTEMP_RTEMP,HTIME_1440_2880,Hydrothermal Stirring,Hydrothermal Strong Reductant in Liquid_False,Hydrothermal Weak Reductant in Liquid_False,Mixed in Solid or Liquid_False,ATEMP_400_500,ATIME_60_120,Annealing Still/Strring_False,Annealing Atomosphere Inert_False,Annealing Atomosphere Reductive_False,Post-processing Acid Wash etc. _False,CL_0.05_0.1,SL_0,Support is not Carbon_False,Glassy Carbon,LSV_5_10,EPC_OVER1,218
10.1016/j.apsusc.2020.145943,Peoples R China,Tongji Univ,APPLIED SURFACE SCIENCE,7.392,4/15/2020,14,1010,0.013861386,MDP_1_Ru,MDP_2_None,MDP_3_None,MDP_4_None,MDP1PP_100,MDP2PP_0,MDP3PP_0,MDP4PP_0,HTEMP_RTEMP,HTIME_1440_2880,Hydrothermal Stirring,Hydrothermal Strong Reductant in Liquid_False,Hydrothermal Weak Reductant in Liquid_False,Mixed in Solid or Liquid_False,ATEMP_400_500,ATIME_60_120,Annealing Still/Strring_False,Annealing Atomosphere Inert_False,Annealing Atomosphere Reductive_False,Post-processing Acid Wash etc. _False,CL_0.05_0.1,SL_0,Support is not Carbon_False,Glassy Carbon,LSV_5_10,EPC_OVER1,262
10.1016/j.apsusc.2020.145943,Peoples R China,Tongji Univ,APPLIED SURFACE SCIENCE,7.392,4/15/2020,14,1010,0.013861386,MDP_1_Ir,MDP_2_None,MDP_3_None,MDP_4_None,MDP1PP_100,MDP2PP_0,MDP3PP_0,MDP4PP_0,HTEMP_RTEMP,HTIME_360_720,Hydrothermal Stirring,Hydrothermal Strong Reductant in Liquid_False,Hydrothermal Weak Reductant in Liquid_False,Mixed in Solid or Liquid_True,ATEMP_400_500,ATIME_60_120,Annealing Still/Strring_False,Annealing Atomosphere Inert_False,Annealing Atomosphere Reductive_False,Post-processing Acid Wash etc. _False,CL_0.05_0.1,SL_0,Support is not Carbon_False,Glassy Carbon,LSV_5_10,EPC_OVER1,317
10.1016/j.cej.2020.127696,South Korea,Chung Ang Univ,CHEMICAL ENGINEERING JOURNAL,16.744,7/7/2021,10,562,0.017793594,MDP_1_Ir,MDP_2_Ni,MDP_3_None,MDP_4_None,MDP1PP_75_100,MDP2PP_10_20,MDP3PP_0,MDP4PP_0,HTEMP_50_100,HTIME_60_180,Hydrothermal Still,Hydrothermal Strong Reductant in Liquid_False,Hydrothermal Weak Reductant in Liquid_False,Mixed in Solid or Liquid_False,ATEMP_500_600,ATIME_0_60,Annealing Still/Strring_False,Annealing Atomosphere Inert_False,Annealing Atomosphere Reductive_False,Post-processing Acid Wash etc. _False,CL_0.05_0.1,SL_0,Support is not Carbon_False,Carbon Paper,LSV_5_10,EPC_OVER1,314
10.1016/j.cej.2020.127696,South Korea,Chung Ang Univ,CHEMICAL ENGINEERING JOURNAL,16.744,7/7/2021,10,562,0.017793594,MDP_1_Ir,MDP_2_Ni,MDP_3_None,MDP_4_None,MDP1PP_75_100,MDP2PP_10_20,MDP3PP_0,MDP4PP_0,HTEMP_50_100,HTIME_60_180,Hydrothermal Still,Hydrothermal Strong Reductant in Liquid_False,Hydrothermal Weak Reductant in Liquid_False,Mixed in Solid or Liquid_False,ATEMP_400_500,ATIME_0_60,Annealing Still/Strring_False,Annealing Atomosphere Inert_False,Annealing Atomosphere Reductive_False,Post-processing Acid Wash etc. _False,CL_0.05_0.1,SL_0,Support is not Carbon_False,Carbon Paper,LSV_5_10,EPC_OVER1,293
10.1016/j.cej.2020.127696,South Korea,Chung Ang Univ,CHEMICAL ENGINEERING JOURNAL,16.744,7/7/2021,10,562,0.017793594,MDP_1_Ir,MDP_2_Ni,MDP_3_None,MDP_4_None,MDP1PP_75_100,MDP2PP_10_20,MDP3PP_0,MDP4PP_0,HTEMP_50_100,HTIME_60_180,Hydrothermal Still,Hydrothermal Strong Reductant in Liquid_False,Hydrothermal Weak Reductant in Liquid_False,Mixed in Solid or Liquid_False,ATEMP_300_400,ATIME_0_60,Annealing Still/Strring_False,Annealing Atomosphere Inert_False,Annealing Atomosphere Reductive_False,Post-processing Acid Wash etc. _False,CL_0.05_0.1,SL_0,Support is not Carbon_False,Carbon Paper,LSV_5_10,EPC_OVER1,270
10.1016/j.cej.2020.127696,South Korea,Chung Ang Univ,CHEMICAL ENGINEERING JOURNAL,16.744,7/7/2021,10,562,0.017793594,MDP_1_Ir,MDP_2_Ni,MDP_3_None,MDP_4_None,MDP1PP_75_100,MDP2PP_10_20,MDP3PP_0,MDP4PP_0,HTEMP_50_100,HTIME_60_180,Hydrothermal Still,Hydrothermal Strong Reductant in Liquid_False,Hydrothermal Weak Reductant in Liquid_False,Mixed in Solid or Liquid_False,ATEMP_RT,ATIME_0,Annealing Still/Strring_False,Annealing Atomosphere Inert_False,Annealing Atomosphere Reductive_False,Post-processing Acid Wash etc. _False,CL_0.05_0.1,SL_0,Support is not Carbon_False,Carbon Paper,LSV_5_10,EPC_OVER1,261
10.1149/07223.0001ecst,Germany,German Aerospace Center,ECS TRANSACTIONS,0.64,1/1/2016,6,2576,0.002329193,MDP_1_Ir,MDP_2_None,MDP_3_None,MDP_4_None,MDP1PP_100,MDP2PP_0,MDP3PP_0,MDP4PP_0,HTEMP_RTEMP,HTIME_720_1440,Hydrothermal Stirring,Hydrothermal Strong Reductant in Liquid_False,Hydrothermal Weak Reductant in Liquid_True,Mixed in Solid or Liquid_False,ATEMP_RT,ATIME_0,Annealing Still/Strring_False,Annealing Atomosphere Inert_True,Annealing Atomosphere Reductive_False,Post-processing Acid Wash etc. _False,CL_0.05_0.1,SL_0,Support is not Carbon_False,Glassy Carbon,LSV_5_10,EPC_OVER1,323
10.1039/C2JM16506F,Peoples R China,Wuhan Univ,JOURNAL OF MATERIALS CHEMISTRY,6.626,4/4/2012,147,3943,0.037281258,MDP_1_Ir,MDP_2_None,MDP_3_None,MDP_4_None,MDP1PP_100,MDP2PP_0,MDP3PP_0,MDP4PP_0,HTEMP_RTEMP,HTIME_0_60,Hydrothermal Still,Hydrothermal Strong Reductant in Liquid_False,Hydrothermal Weak Reductant in Liquid_False,Mixed in Solid or Liquid_False,ATEMP_400_500,ATIME_60_120,Annealing Still/Strring_False,Annealing Atomosphere Inert_False,Annealing Atomosphere Reductive_False,Post-processing Acid Wash etc. _False,CL_0.05_0.1,SL_0,Support is not Carbon_False,Glassy Carbon,LSV_5_10,EPC_OVER1,330
10.1039/D1CC06062G,Peoples R China,Wuhan Polytech Univ,CHEMICAL COMMUNICATIONS,6.065,12/27/2021,0,389,0,MDP_1_Mn,MDP_2_Ir,MDP_3_None,MDP_4_None,MDP1PP_75_100,MDP2PP_20_30,MDP3PP_0,MDP4PP_0,HTEMP_RTEMP,HTIME_1440_2880,Hydrothermal Stirring,Hydrothermal Strong Reductant in Liquid_False,Hydrothermal Weak Reductant in Liquid_False,Mixed in Solid or Liquid_False,ATEMP_400_500,ATIME_0,Annealing Still/Strring_False,Annealing Atomosphere Inert_False,Annealing Atomosphere Reductive_False,Post-processing Acid Wash etc. _False,CL_0.05_0.1,SL_0,Support is not Carbon_False,Glassy Carbon,LSV_5_10,EPC_OVER1,294
10.1016/j.elecom.2012.05.030,Peoples R China,Chinese Acad Sci,ELECTROCHEMISTRY COMMUNICATIONS,5.443,10/18/2012,52,3746,0.013881474,MDP_1_Ir,MDP_2_Pt,MDP_3_None,MDP_4_None,MDP1PP_50_75,MDP2PP_40_51,MDP3PP_0,MDP4PP_0,HTEMP_50_100,HTIME_180_360,Hydrothermal Stirring,Hydrothermal Strong Reductant in Liquid_True,Hydrothermal Weak Reductant in Liquid_False,Mixed in Solid or Liquid_False,ATEMP_RT,ATIME_0,Annealing Still/Strring_False,Annealing Atomosphere Inert_False,Annealing Atomosphere Reductive_False,Post-processing Acid Wash etc. _False,CL_0.05_0.1,SL_0,Support is not Carbon_False,Glassy Carbon,LSV_5_10,EPC_OVER1,381
10.1021/acscatal.0c04117,Portugal,Int Iberian Nanotechnol Lab INL,ACS CATALYSIS,13.7,4/3/2021,33,657,0.050228311,MDP_1_Ir,MDP_2_Ru,MDP_3_None,MDP_4_None,MDP1PP_50_75,MDP2PP_40_51,MDP3PP_0,MDP4PP_0,HTEMP_150_200,HTIME_0_60,Hydrothermal Stirring,Hydrothermal Strong Reductant in Liquid_False,Hydrothermal Weak Reductant in Liquid_False,Mixed in Solid or Liquid_False,ATEMP_500_600,ATIME_0_60,Annealing Still/Strring_False,Annealing Atomosphere Inert_True,Annealing Atomosphere Reductive_False,Post-processing Acid Wash etc. _False,CL_0.05_0.1,SL_0,Support is not Carbon_False,Glassy Carbon,LSV_5_10,EPC_OVER1,333
10.1016/j.cej.2022.137909,Peoples R China,Southwest Univ,CHEMICAL ENGINEERING JOURNAL,16.744,7/27/2022,1,177,0.005649718,MDP_1_Ir,MDP_2_Ru,MDP_3_None,MDP_4_None,MDP1PP_50_75,MDP2PP_40_51,MDP3PP_0,MDP4PP_0,HTEMP_RTEMP,HTIME_60_180,Hydrothermal Stirring,Hydrothermal Strong Reductant in Liquid_True,Hydrothermal Weak Reductant in Liquid_False,Mixed in Solid or Liquid_False,ATEMP_RT,ATIME_0,Annealing Still/Strring_False,Annealing Atomosphere Inert_False,Annealing Atomosphere Reductive_False,Post-processing Acid Wash etc. _False,CL_0.05_0.1,SL_0,Support is not Carbon_False,Carbon Paper,LSV_5_10,EPC_OVER1,160
10.1016/j.cej.2022.137909,Peoples R China,Southwest Univ,CHEMICAL ENGINEERING JOURNAL,16.744,7/27/2022,1,177,0.005649718,MDP_1_Ir,MDP_2_Ru,MDP_3_None,MDP_4_None,MDP1PP_75_100,MDP2PP_20_30,MDP3PP_0,MDP4PP_0,HTEMP_RTEMP,HTIME_60_180,Hydrothermal Stirring,Hydrothermal Strong Reductant in Liquid_True,Hydrothermal Weak Reductant in Liquid_False,Mixed in Solid or Liquid_False,ATEMP_RT,ATIME_0,Annealing Still/Strring_False,Annealing Atomosphere Inert_False,Annealing Atomosphere Reductive_False,Post-processing Acid Wash etc. _False,CL_0.05_0.1,SL_0,Support is not Carbon_False,Carbon Paper,LSV_5_10,EPC_OVER1,230
10.1016/j.cej.2022.137909,Peoples R China,Southwest Univ,CHEMICAL ENGINEERING JOURNAL,16.744,7/27/2022,1,177,0.005649718,MDP_1_Ru,MDP_2_Ir,MDP_3_None,MDP_4_None,MDP1PP_75_100,MDP2PP_20_30,MDP3PP_0,MDP4PP_0,HTEMP_RTEMP,HTIME_60_180,Hydrothermal Stirring,Hydrothermal Strong Reductant in Liquid_True,Hydrothermal Weak Reductant in Liquid_False,Mixed in Solid or Liquid_False,ATEMP_RT,ATIME_0,Annealing Still/Strring_False,Annealing Atomosphere Inert_False,Annealing Atomosphere Reductive_False,Post-processing Acid Wash etc. _False,CL_0.05_0.1,SL_0,Support is not Carbon_False,Carbon Paper,LSV_5_10,EPC_OVER1,219
10.1002/cssc.201601864,Germany,Max Planck Gesell,CHEMSUSCHEM,9.14,5/9/2017,30,2082,0.014409222,MDP_1_Ir,MDP_2_None,MDP_3_None,MDP_4_None,MDP1PP_100,MDP2PP_0,MDP3PP_0,MDP4PP_0,HTEMP_250_300,HTIME_60_180,Hydrothermal Still,Hydrothermal Strong Reductant in Liquid_False,Hydrothermal Weak Reductant in Liquid_True,Mixed in Solid or Liquid_False,ATEMP_RT,ATIME_0,Annealing Still/Strring_False,Annealing Atomosphere Inert_False,Annealing Atomosphere Reductive_False,Post-processing Acid Wash etc. _False,CL_0.05_0.1,SL_0,Support is not Carbon_False,Glassy Carbon,LSV_5_10,EPC_OVER1,308
10.1002/aenm.202001600,Peoples R China,Xi An Jiao Tong Univ,ADVANCED ENERGY MATERIALS,29.698,6/25/2020,75,939,0.079872204,MDP_1_Ir,MDP_2_None,MDP_3_None,MDP_4_None,MDP1PP_100,MDP2PP_0,MDP3PP_0,MDP4PP_0,HTEMP_50_100,HTIME_0_60,Hydrothermal Still,Hydrothermal Strong Reductant in Liquid_False,Hydrothermal Weak Reductant in Liquid_False,Mixed in Solid or Liquid_False,ATEMP_400_500,ATIME_0_60,Annealing Still/Strring_False,Annealing Atomosphere Inert_False,Annealing Atomosphere Reductive_False,Post-processing Acid Wash etc. _False,CL_0.05,SL_0,Support is not Carbon_False,Carbon Paper,LSV_5_10,EPC_OVER1,236
10.1038/s41565-021-00986-1,Peoples R China,Zhejiang Univ,NATURE NANOTECHNOLOGY,40.523,11/3/2021,48,443,0.108352144,MDP_1_Ir,MDP_2_Tm,MDP_3_Ta,MDP_4_None,MDP1PP_50_75,MDP2PP_20_30,MDP3PP_5_15,MDP4PP_0,HTEMP_LOWER_THAN_TEMP,HTIME_180_360,Hydrothermal Stirring,Hydrothermal Strong Reductant in Liquid_False,Hydrothermal Weak Reductant in Liquid_False,Mixed in Solid or Liquid_False,ATEMP_400_500,ATIME_120_180,Annealing Still/Strring_False,Annealing Atomosphere Inert_False,Annealing Atomosphere Reductive_False,Post-processing Acid Wash etc. _False,CL_0.05,SL_0,Support is not Carbon_False,Glassy Carbon,LSV_5_10,EPC_OVER1,224
10.1038/s41565-021-00986-1,Peoples R China,Zhejiang Univ,NATURE NANOTECHNOLOGY,40.523,11/3/2021,48,443,0.108352144,MDP_1_Ir,MDP_2_Ta,MDP_3_Tm,MDP_4_None,MDP1PP_75_100,MDP2PP_10_20,MDP3PP_5_15,MDP4PP_0,HTEMP_LOWER_THAN_TEMP,HTIME_180_360,Hydrothermal Stirring,Hydrothermal Strong Reductant in Liquid_False,Hydrothermal Weak Reductant in Liquid_False,Mixed in Solid or Liquid_False,ATEMP_400_500,ATIME_120_180,Annealing Still/Strring_False,Annealing Atomosphere Inert_False,Annealing Atomosphere Reductive_False,Post-processing Acid Wash etc. _False,CL_0.05,SL_0,Support is not Carbon_False,Glassy Carbon,LSV_5_10,EPC_OVER1,227
10.1038/s41565-021-00986-1,Peoples R China,Zhejiang Univ,NATURE NANOTECHNOLOGY,40.523,11/3/2021,48,443,0.108352144,MDP_1_Ir,MDP_2_Tm,MDP_3_Ta,MDP_4_None,MDP1PP_75_100,MDP2PP_10_20,MDP3PP_5_15,MDP4PP_0,HTEMP_LOWER_THAN_TEMP,HTIME_180_360,Hydrothermal Stirring,Hydrothermal Strong Reductant in Liquid_False,Hydrothermal Weak Reductant in Liquid_False,Mixed in Solid or Liquid_False,ATEMP_400_500,ATIME_120_180,Annealing Still/Strring_False,Annealing Atomosphere Inert_False,Annealing Atomosphere Reductive_False,Post-processing Acid Wash etc. _False,CL_0.05,SL_0,Support is not Carbon_False,Glassy Carbon,LSV_5_10,EPC_OVER1,202
10.1038/s41565-021-00986-1,Peoples R China,Zhejiang Univ,NATURE NANOTECHNOLOGY,40.523,11/3/2021,48,443,0.108352144,MDP_1_Ir,MDP_2_Ta,MDP_3_None,MDP_4_None,MDP1PP_75_100,MDP2PP_20_30,MDP3PP_0,MDP4PP_0,HTEMP_LOWER_THAN_TEMP,HTIME_180_360,Hydrothermal Stirring,Hydrothermal Strong Reductant in Liquid_False,Hydrothermal Weak Reductant in Liquid_False,Mixed in Solid or Liquid_False,ATEMP_400_500,ATIME_120_180,Annealing Still/Strring_False,Annealing Atomosphere Inert_False,Annealing Atomosphere Reductive_False,Post-processing Acid Wash etc. _False,CL_0.05,SL_0,Support is not Carbon_False,Glassy Carbon,LSV_5_10,EPC_OVER1,242
10.1038/s41565-021-00986-1,Peoples R China,Zhejiang Univ,NATURE NANOTECHNOLOGY,40.523,11/3/2021,48,443,0.108352144,MDP_1_Ir,MDP_2_Ta,MDP_3_None,MDP_4_None,MDP1PP_75_100,MDP2PP_10_20,MDP3PP_0,MDP4PP_0,HTEMP_LOWER_THAN_TEMP,HTIME_180_360,Hydrothermal Stirring,Hydrothermal Strong Reductant in Liquid_False,Hydrothermal Weak Reductant in Liquid_False,Mixed in Solid or Liquid_False,ATEMP_400_500,ATIME_120_180,Annealing Still/Strring_False,Annealing Atomosphere Inert_False,Annealing Atomosphere Reductive_False,Post-processing Acid Wash etc. _False,CL_0.05,SL_0,Support is not Carbon_False,Glassy Carbon,LSV_5_10,EPC_OVER1,235
10.1038/s41565-021-00986-1,Peoples R China,Zhejiang Univ,NATURE NANOTECHNOLOGY,40.523,11/3/2021,48,443,0.108352144,MDP_1_Ir,MDP_2_Tm,MDP_3_None,MDP_4_None,MDP1PP_75_100,MDP2PP_10_20,MDP3PP_0,MDP4PP_0,HTEMP_LOWER_THAN_TEMP,HTIME_180_360,Hydrothermal Stirring,Hydrothermal Strong Reductant in Liquid_False,Hydrothermal Weak Reductant in Liquid_False,Mixed in Solid or Liquid_False,ATEMP_400_500,ATIME_120_180,Annealing Still/Strring_False,Annealing Atomosphere Inert_False,Annealing Atomosphere Reductive_False,Post-processing Acid Wash etc. _False,CL_0.05,SL_0,Support is not Carbon_False,Glassy Carbon,LSV_5_10,EPC_OVER1,236
10.1038/s41565-021-00986-1,Peoples R China,Zhejiang Univ,NATURE NANOTECHNOLOGY,40.523,11/3/2021,48,443,0.108352144,MDP_1_Ir,MDP_2_Ta,MDP_3_None,MDP_4_None,MDP1PP_75_100,MDP2PP_0_10,MDP3PP_0,MDP4PP_0,HTEMP_LOWER_THAN_TEMP,HTIME_180_360,Hydrothermal Stirring,Hydrothermal Strong Reductant in Liquid_False,Hydrothermal Weak Reductant in Liquid_False,Mixed in Solid or Liquid_False,ATEMP_400_500,ATIME_120_180,Annealing Still/Strring_False,Annealing Atomosphere Inert_False,Annealing Atomosphere Reductive_False,Post-processing Acid Wash etc. _False,CL_0.05,SL_0,Support is not Carbon_False,Glassy Carbon,LSV_5_10,EPC_OVER1,238
10.1038/s41565-021-00986-1,Peoples R China,Zhejiang Univ,NATURE NANOTECHNOLOGY,40.523,11/3/2021,48,443,0.108352144,MDP_1_Ir,MDP_2_None,MDP_3_None,MDP_4_None,MDP1PP_100,MDP2PP_0,MDP3PP_0,MDP4PP_0,HTEMP_LOWER_THAN_TEMP,HTIME_180_360,Hydrothermal Stirring,Hydrothermal Strong Reductant in Liquid_False,Hydrothermal Weak Reductant in Liquid_False,Mixed in Solid or Liquid_False,ATEMP_400_500,ATIME_120_180,Annealing Still/Strring_False,Annealing Atomosphere Inert_False,Annealing Atomosphere Reductive_False,Post-processing Acid Wash etc. _False,CL_0.05,SL_0,Support is not Carbon_False,Glassy Carbon,LSV_5_10,EPC_OVER1,299
10.1038/s41565-021-00986-1,Peoples R China,Zhejiang Univ,NATURE NANOTECHNOLOGY,40.523,11/3/2021,48,443,0.108352144,MDP_1_Ir,MDP_2_None,MDP_3_None,MDP_4_None,MDP1PP_100,MDP2PP_0,MDP3PP_0,MDP4PP_0,HTEMP_LOWER_THAN_TEMP,HTIME_180_360,Hydrothermal Stirring,Hydrothermal Strong Reductant in Liquid_False,Hydrothermal Weak Reductant in Liquid_False,Mixed in Solid or Liquid_False,ATEMP_400_500,ATIME_120_180,Annealing Still/Strring_False,Annealing Atomosphere Inert_False,Annealing Atomosphere Reductive_False,Post-processing Acid Wash etc. _False,CL_0.05,SL_0,Support is not Carbon_False,Glassy Carbon,LSV_5_10,EPC_OVER1,254
10.1016/j.elecom.2012.05.030,Peoples R China,Chinese Acad Sci,ELECTROCHEMISTRY COMMUNICATIONS,5.443,10/18/2012,52,3746,0.013881474,MDP_1_Ir,MDP_2_Pt,MDP_3_None,MDP_4_None,MDP1PP_50_75,MDP2PP_30_40,MDP3PP_0,MDP4PP_0,HTEMP_50_100,HTIME_180_360,Hydrothermal Stirring,Hydrothermal Strong Reductant in Liquid_True,Hydrothermal Weak Reductant in Liquid_False,Mixed in Solid or Liquid_False,ATEMP_RT,ATIME_0,Annealing Still/Strring_False,Annealing Atomosphere Inert_False,Annealing Atomosphere Reductive_False,Post-processing Acid Wash etc. _False,CL_0.05,SL_0,Support is not Carbon_False,Glassy Carbon,LSV_5_10,EPC_OVER1,365
10.1007/s12274-021-3603-9,Peoples R China,Xiamen Univ,NANO RESEARCH,10.269,9/19/2021,13,488,0.026639344,MDP_1_Te,MDP_2_Ir,MDP_3_None,MDP_4_None,MDP1PP_50_75,MDP2PP_30_40,MDP3PP_0,MDP4PP_0,HTEMP_200_250,HTIME_0_60,Hydrothermal Still,Hydrothermal Strong Reductant in Liquid_False,Hydrothermal Weak Reductant in Liquid_True,Mixed in Solid or Liquid_False,ATEMP_RT,ATIME_0,Annealing Still/Strring_False,Annealing Atomosphere Inert_False,Annealing Atomosphere Reductive_False,Post-processing Acid Wash etc. _False,CL_0.05,SL_0,Support is not Carbon_False,Glassy Carbon,LSV_5_10,EPC_OVER1,284
10.1002/cssc.201601864,Germany,Max Planck Gesell,CHEMSUSCHEM,9.14,5/9/2017,30,2082,0.014409222,MDP_1_Ir,MDP_2_None,MDP_3_None,MDP_4_None,MDP1PP_100,MDP2PP_0,MDP3PP_0,MDP4PP_0,HTEMP_250_300,HTIME_60_180,Hydrothermal Still,Hydrothermal Strong Reductant in Liquid_False,Hydrothermal Weak Reductant in Liquid_True,Mixed in Solid or Liquid_False,ATEMP_RT,ATIME_0,Annealing Still/Strring_False,Annealing Atomosphere Inert_False,Annealing Atomosphere Reductive_False,Post-processing Acid Wash etc. _False,CL_0.05,SL_0,Support is not Carbon_False,Glassy Carbon,LSV_5_10,EPC_OVER1,310
10.1246/cl.200133,Peoples R China,Southwest Petr Univ,CHEMISTRY LETTERS,1.715,6/23/2020,4,941,0.004250797,MDP_1_Ir,MDP_2_None,MDP_3_None,MDP_4_None,MDP1PP_100,MDP2PP_0,MDP3PP_0,MDP4PP_0,HTEMP_RTEMP,HTIME_0_60,Hydrothermal Stirring,Hydrothermal Strong Reductant in Liquid_False,Hydrothermal Weak Reductant in Liquid_False,Mixed in Solid or Liquid_False,ATEMP_600_800,ATIME_180_360,Annealing Still/Strring_False,Annealing Atomosphere Inert_False,Annealing Atomosphere Reductive_False,Post-processing Acid Wash etc. _False,CL_0.05,SL_0,Support is not Carbon_False,Carbon Paper,LSV_5_10,EPC_OVER1,431
10.1246/cl.200133,Peoples R China,Southwest Petr Univ,CHEMISTRY LETTERS,1.715,6/23/2020,4,941,0.004250797,MDP_1_Ir,MDP_2_None,MDP_3_None,MDP_4_None,MDP1PP_100,MDP2PP_0,MDP3PP_0,MDP4PP_0,HTEMP_RTEMP,HTIME_0_60,Hydrothermal Stirring,Hydrothermal Strong Reductant in Liquid_False,Hydrothermal Weak Reductant in Liquid_False,Mixed in Solid or Liquid_False,ATEMP_500_600,ATIME_180_360,Annealing Still/Strring_False,Annealing Atomosphere Inert_False,Annealing Atomosphere Reductive_False,Post-processing Acid Wash etc. _False,CL_0.05,SL_0,Support is not Carbon_False,Carbon Paper,LSV_5_10,EPC_OVER1,384
10.1246/cl.200133,Peoples R China,Southwest Petr Univ,CHEMISTRY LETTERS,1.715,6/23/2020,4,941,0.004250797,MDP_1_Ir,MDP_2_None,MDP_3_None,MDP_4_None,MDP1PP_100,MDP2PP_0,MDP3PP_0,MDP4PP_0,HTEMP_RTEMP,HTIME_0_60,Hydrothermal Stirring,Hydrothermal Strong Reductant in Liquid_False,Hydrothermal Weak Reductant in Liquid_False,Mixed in Solid or Liquid_False,ATEMP_400_500,ATIME_180_360,Annealing Still/Strring_False,Annealing Atomosphere Inert_False,Annealing Atomosphere Reductive_False,Post-processing Acid Wash etc. _False,CL_0.05,SL_0,Support is not Carbon_False,Carbon Paper,LSV_5_10,EPC_OVER1,363
10.1246/cl.200133,Peoples R China,Southwest Petr Univ,CHEMISTRY LETTERS,1.715,6/23/2020,4,941,0.004250797,MDP_1_Ir,MDP_2_None,MDP_3_None,MDP_4_None,MDP1PP_100,MDP2PP_0,MDP3PP_0,MDP4PP_0,HTEMP_RTEMP,HTIME_0_60,Hydrothermal Stirring,Hydrothermal Strong Reductant in Liquid_False,Hydrothermal Weak Reductant in Liquid_False,Mixed in Solid or Liquid_False,ATEMP_300_400,ATIME_180_360,Annealing Still/Strring_False,Annealing Atomosphere Inert_False,Annealing Atomosphere Reductive_False,Post-processing Acid Wash etc. _False,CL_0.05,SL_0,Support is not Carbon_False,Carbon Paper,LSV_5_10,EPC_OVER1,341
10.1246/cl.200133,Peoples R China,Southwest Petr Univ,CHEMISTRY LETTERS,1.715,6/23/2020,4,941,0.004250797,MDP_1_Ir,MDP_2_None,MDP_3_None,MDP_4_None,MDP1PP_100,MDP2PP_0,MDP3PP_0,MDP4PP_0,HTEMP_RTEMP,HTIME_0_60,Hydrothermal Stirring,Hydrothermal Strong Reductant in Liquid_False,Hydrothermal Weak Reductant in Liquid_False,Mixed in Solid or Liquid_False,ATEMP_300_400,ATIME_180_360,Annealing Still/Strring_False,Annealing Atomosphere Inert_False,Annealing Atomosphere Reductive_False,Post-processing Acid Wash etc._True,CL_0.05,SL_0,Support is not Carbon_False,Carbon Paper,LSV_5_10,EPC_OVER1,291
10.1007/s40843-019-1176-6,Peoples R China,Tianjin Univ,SCIENCE CHINA-MATERIALS,8.64,3/12/2020,46,1044,0.044061303,MDP_1_Ir,MDP_2_Ni,MDP_3_Cu,MDP_4_None,MDP1PP_25_50,MDP2PP_30_40,MDP3PP_15_25,MDP4PP_0,HTEMP_250_300,HTIME_0_60,Hydrothermal Stirring,Hydrothermal Strong Reductant in Liquid_False,Hydrothermal Weak Reductant in Liquid_True,Mixed in Solid or Liquid_False,ATEMP_RT,ATIME_0,Annealing Still/Strring_False,Annealing Atomosphere Inert_False,Annealing Atomosphere Reductive_False,Post-processing Acid Wash etc. _False,CL_0.05,SL_0,Support is not Carbon_False,Glassy Carbon,LSV_5_10,EPC_OVER1,263
10.1021/acsomega.0c00638,Peoples R China,Tongji Univ,ACS OMEGA,4.132,6/9/2020,18,955,0.018848168,MDP_1_Ru,MDP_2_Ir,MDP_3_None,MDP_4_None,MDP1PP_50_75,MDP2PP_30_40,MDP3PP_0,MDP4PP_0,HTEMP_RTEMP,HTIME_360_720,Hydrothermal Stirring,Hydrothermal Strong Reductant in Liquid_False,Hydrothermal Weak Reductant in Liquid_False,Mixed in Solid or Liquid_False,ATEMP_400_500,ATIME_60_120,Annealing Still/Strring_False,Annealing Atomosphere Inert_False,Annealing Atomosphere Reductive_False,Post-processing Acid Wash etc. _False,CL_0.05,SL_0,Support is not Carbon_False,Glassy Carbon,LSV_5_10,EPC_OVER1,340
10.1093/nsr/nwaa058,Peoples R China,Soochow Univ,NATIONAL SCIENCE REVIEW,23.178,10/9/2020,30,833,0.036014406,MDP_1_Ir,MDP_2_None,MDP_3_None,MDP_4_None,MDP1PP_100,MDP2PP_0,MDP3PP_0,MDP4PP_0,HTEMP_100_150,HTIME_180_360,Hydrothermal Still,Hydrothermal Strong Reductant in Liquid_False,Hydrothermal Weak Reductant in Liquid_True,Mixed in Solid or Liquid_False,ATEMP_RT,ATIME_0,Annealing Still/Strring_False,Annealing Atomosphere Inert_False,Annealing Atomosphere Reductive_False,Post-processing Acid Wash etc. _False,CL_0.05,SL_0,Support is not Carbon_False,Glassy Carbon,LSV_5_10,EPC_OVER1,341
10.1007/s40843-019-1176-6,Peoples R China,Tianjin Univ,SCIENCE CHINA-MATERIALS,8.64,3/12/2020,46,1044,0.044061303,MDP_1_Ir,MDP_2_Cu,MDP_3_None,MDP_4_None,MDP1PP_50_75,MDP2PP_20_30,MDP3PP_0,MDP4PP_0,HTEMP_250_300,HTIME_0_60,Hydrothermal Stirring,Hydrothermal Strong Reductant in Liquid_False,Hydrothermal Weak Reductant in Liquid_True,Mixed in Solid or Liquid_False,ATEMP_RT,ATIME_0,Annealing Still/Strring_False,Annealing Atomosphere Inert_False,Annealing Atomosphere Reductive_False,Post-processing Acid Wash etc. _False,CL_0.05,SL_0,Support is not Carbon_False,Glassy Carbon,LSV_5_10,EPC_OVER1,298
10.1002/smll.201601787,Singapore,Nanyang Technol Univ,SMALL,15.153,8/3/2016,45,2361,0.01905972,MDP_1_Ir,MDP_2_Au,MDP_3_None,MDP_4_None,MDP1PP_50_75,MDP2PP_40_51,MDP3PP_0,MDP4PP_0,HTEMP_RTEMP,HTIME_60_180,Hydrothermal Still,Hydrothermal Strong Reductant in Liquid_False,Hydrothermal Weak Reductant in Liquid_True,Mixed in Solid or Liquid_False,ATEMP_RT,ATIME_0,Annealing Still/Strring_False,Annealing Atomosphere Inert_False,Annealing Atomosphere Reductive_False,Post-processing Acid Wash etc. _False,CL_0.05,SL_0,Support is not Carbon_False,Glassy Carbon,LSV_5_10,EPC_OVER1,302
10.1007/s40843-019-1176-6,Peoples R China,Tianjin Univ,SCIENCE CHINA-MATERIALS,8.64,3/12/2020,46,1044,0.044061303,MDP_1_Ir,MDP_2_Ni,MDP_3_None,MDP_4_None,MDP1PP_50_75,MDP2PP_40_51,MDP3PP_0,MDP4PP_0,HTEMP_250_300,HTIME_0_60,Hydrothermal Stirring,Hydrothermal Strong Reductant in Liquid_False,Hydrothermal Weak Reductant in Liquid_True,Mixed in Solid or Liquid_False,ATEMP_RT,ATIME_0,Annealing Still/Strring_False,Annealing Atomosphere Inert_False,Annealing Atomosphere Reductive_False,Post-processing Acid Wash etc. _False,CL_0.05,SL_0,Support is not Carbon_False,Glassy Carbon,LSV_5_10,EPC_OVER1,281
10.1016/j.ica.2022.121008,South Korea,Yeungnam Univ,INORGANICA CHIMICA ACTA,3.118,6/8/2022,1,226,0.004424779,MDP_1_Co,MDP_2_Zn,MDP_3_None,MDP_4_None,MDP1PP_75_100,MDP2PP_10_20,MDP3PP_0,MDP4PP_0,HTEMP_150_200,HTIME_180_360,Hydrothermal Still,Hydrothermal Strong Reductant in Liquid_False,Hydrothermal Weak Reductant in Liquid_False,Mixed in Solid or Liquid_False,ATEMP_600_800,ATIME_180_360,Annealing Still/Strring_False,Annealing Atomosphere Inert_False,Annealing Atomosphere Reductive_False,Post-processing Acid Wash etc. _False,CL_0.05,SL_0,Support is not Carbon_False,Glassy Carbon,LSV_5_10,EPC_OVER1,479
10.1016/j.ica.2022.121008,South Korea,Yeungnam Univ,INORGANICA CHIMICA ACTA,3.118,6/8/2022,1,226,0.004424779,MDP_1_Co,MDP_2_None,MDP_3_None,MDP_4_None,MDP1PP_100,MDP2PP_0,MDP3PP_0,MDP4PP_0,HTEMP_150_200,HTIME_180_360,Hydrothermal Still,Hydrothermal Strong Reductant in Liquid_False,Hydrothermal Weak Reductant in Liquid_False,Mixed in Solid or Liquid_False,ATEMP_600_800,ATIME_180_360,Annealing Still/Strring_False,Annealing Atomosphere Inert_False,Annealing Atomosphere Reductive_False,Post-processing Acid Wash etc. _False,CL_0.05,SL_0,Support is not Carbon_False,Glassy Carbon,LSV_5_10,EPC_OVER1,528
10.1007/s11708-021-0811-7,Peoples R China,Chinese Acad Sci,FRONTIERS IN ENERGY,2.964,1/11/2022,0,374,0,MDP_1_Ti,MDP_2_Ir,MDP_3_None,MDP_4_None,MDP1PP_75_100,MDP2PP_10_20,MDP3PP_0,MDP4PP_0,HTEMP_50_100,HTIME_720_1440,Hydrothermal Stirring,Hydrothermal Strong Reductant in Liquid_True,Hydrothermal Weak Reductant in Liquid_False,Mixed in Solid or Liquid_False,ATEMP_RT,ATIME_0,Annealing Still/Strring_False,Annealing Atomosphere Inert_False,Annealing Atomosphere Reductive_False,Post-processing Acid Wash etc. _False,CL_0.05_0.1,SL_0.2_0.5,Support is not Carbon_False,Glassy Carbon,LSV_0_5,EPC_OVER1,293
10.1039/d2dt02781j,Peoples R China,Taiyuan Univ Technol,DALTON TRANSACTIONS,4.569,11/13/2022,0,68,0,MDP_1_Ru,MDP_2_None,MDP_3_None,MDP_4_None,MDP1PP_100,MDP2PP_0,MDP3PP_0,MDP4PP_0,HTEMP_RTEMP,HTIME_1440_2880,Hydrothermal Stirring,Hydrothermal Strong Reductant in Liquid_False,Hydrothermal Weak Reductant in Liquid_False,Mixed in Solid or Liquid_False,ATEMP_600_800,ATIME_120_180,Annealing Still/Strring_False,Annealing Atomosphere Inert_False,Annealing Atomosphere Reductive_False,Post-processing Acid Wash etc. _False,CL_1_5,SL_1_5,Support is not Carbon_False,Carbon Paper,LSV_0_5,EPC_OVER1,340
10.1039/d2dt02781j,Peoples R China,Taiyuan Univ Technol,DALTON TRANSACTIONS,4.569,11/13/2022,0,68,0,MDP_1_Ru,MDP_2_None,MDP_3_None,MDP_4_None,MDP1PP_100,MDP2PP_0,MDP3PP_0,MDP4PP_0,HTEMP_RTEMP,HTIME_1440_2880,Hydrothermal Stirring,Hydrothermal Strong Reductant in Liquid_False,Hydrothermal Weak Reductant in Liquid_False,Mixed in Solid or Liquid_False,ATEMP_500_600,ATIME_120_180,Annealing Still/Strring_False,Annealing Atomosphere Inert_False,Annealing Atomosphere Reductive_False,Post-processing Acid Wash etc. _False,CL_1_5,SL_1_5,Support is not Carbon_False,Carbon Paper,LSV_0_5,EPC_OVER1,332
10.1039/d2dt02781j,Peoples R China,Taiyuan Univ Technol,DALTON TRANSACTIONS,4.569,11/13/2022,0,68,0,MDP_1_Ru,MDP_2_None,MDP_3_None,MDP_4_None,MDP1PP_100,MDP2PP_0,MDP3PP_0,MDP4PP_0,HTEMP_RTEMP,HTIME_1440_2880,Hydrothermal Stirring,Hydrothermal Strong Reductant in Liquid_False,Hydrothermal Weak Reductant in Liquid_False,Mixed in Solid or Liquid_False,ATEMP_400_500,ATIME_120_180,Annealing Still/Strring_False,Annealing Atomosphere Inert_False,Annealing Atomosphere Reductive_False,Post-processing Acid Wash etc. _False,CL_1_5,SL_1_5,Support is not Carbon_False,Carbon Paper,LSV_0_5,EPC_OVER1,186
10.1007/s42773-022-00163-0,Peoples R China,Qingdao Univ,BIOCHAR,11.452,7/30/2022,4,174,0.022988506,MDP_1_Na,MDP_2_S,MDP_3_Ru,MDP_4_None,MDP1PP_50_75,MDP2PP_10_20,MDP3PP_15_25,MDP4PP_0,HTEMP_LOWER_THAN_TEMP,HTIME_2880,Hydrothermal Still,Hydrothermal Strong Reductant in Liquid_False,Hydrothermal Weak Reductant in Liquid_False,Mixed in Solid or Liquid_False,ATEMP_800_1000,ATIME_120_180,Annealing Still/Strring_False,Annealing Atomosphere Inert_True,Annealing Atomosphere Reductive_False,Post-processing Acid Wash etc. _False,CL_0.1_0.2,SL_0.5_1,Support is not Carbon_False,Carbon Paper,LSV_0_5,EPC_OVER1,344
10.1007/s42773-022-00163-0,Peoples R China,Qingdao Univ,BIOCHAR,11.452,7/30/2022,4,174,0.022988506,MDP_1_Na,MDP_2_S,MDP_3_Ru,MDP_4_None,MDP1PP_50_75,MDP2PP_10_20,MDP3PP_5_15,MDP4PP_0,HTEMP_LOWER_THAN_TEMP,HTIME_2880,Hydrothermal Still,Hydrothermal Strong Reductant in Liquid_False,Hydrothermal Weak Reductant in Liquid_False,Mixed in Solid or Liquid_False,ATEMP_800_1000,ATIME_120_180,Annealing Still/Strring_False,Annealing Atomosphere Inert_True,Annealing Atomosphere Reductive_False,Post-processing Acid Wash etc. _False,CL_0.1_0.2,SL_0.5_1,Support is not Carbon_False,Carbon Paper,LSV_0_5,EPC_OVER1,243
10.1007/s42773-022-00163-0,Peoples R China,Qingdao Univ,BIOCHAR,11.452,7/30/2022,4,174,0.022988506,MDP_1_Na,MDP_2_S,MDP_3_Ru,MDP_4_None,MDP1PP_50_75,MDP2PP_10_20,MDP3PP_5_15,MDP4PP_0,HTEMP_LOWER_THAN_TEMP,HTIME_2880,Hydrothermal Still,Hydrothermal Strong Reductant in Liquid_False,Hydrothermal Weak Reductant in Liquid_False,Mixed in Solid or Liquid_False,ATEMP_800_1000,ATIME_120_180,Annealing Still/Strring_False,Annealing Atomosphere Inert_True,Annealing Atomosphere Reductive_False,Post-processing Acid Wash etc. _False,CL_0.1_0.2,SL_0.5_1,Support is not Carbon_False,Carbon Paper,LSV_0_5,EPC_OVER1,323
10.1007/s42773-022-00163-0,Peoples R China,Qingdao Univ,BIOCHAR,11.452,7/30/2022,4,174,0.022988506,MDP_1_Na,MDP_2_S,MDP_3_Ru,MDP_4_None,MDP1PP_75_100,MDP2PP_20_30,MDP3PP_0_5,MDP4PP_0,HTEMP_LOWER_THAN_TEMP,HTIME_2880,Hydrothermal Still,Hydrothermal Strong Reductant in Liquid_False,Hydrothermal Weak Reductant in Liquid_False,Mixed in Solid or Liquid_False,ATEMP_800_1000,ATIME_120_180,Annealing Still/Strring_False,Annealing Atomosphere Inert_True,Annealing Atomosphere Reductive_False,Post-processing Acid Wash etc. _False,CL_0.1_0.2,SL_0.5_1,Support is not Carbon_False,Carbon Paper,LSV_0_5,EPC_OVER1,229
10.1007/s42773-022-00163-0,Peoples R China,Qingdao Univ,BIOCHAR,11.452,7/30/2022,4,174,0.022988506,MDP_1_Na,MDP_2_S,MDP_3_Ru,MDP_4_None,MDP1PP_75_100,MDP2PP_20_30,MDP3PP_0_5,MDP4PP_0,HTEMP_LOWER_THAN_TEMP,HTIME_2880,Hydrothermal Still,Hydrothermal Strong Reductant in Liquid_False,Hydrothermal Weak Reductant in Liquid_False,Mixed in Solid or Liquid_False,ATEMP_800_1000,ATIME_120_180,Annealing Still/Strring_False,Annealing Atomosphere Inert_True,Annealing Atomosphere Reductive_False,Post-processing Acid Wash etc. _False,CL_0.1_0.2,SL_0.5_1,Support is not Carbon_False,Carbon Paper,LSV_0_5,EPC_OVER1,225
10.1007/s42773-022-00163-0,Peoples R China,Qingdao Univ,BIOCHAR,11.452,7/30/2022,4,174,0.022988506,MDP_1_Na,MDP_2_S,MDP_3_Ru,MDP_4_None,MDP1PP_75_100,MDP2PP_20_30,MDP3PP_0_5,MDP4PP_0,HTEMP_LOWER_THAN_TEMP,HTIME_2880,Hydrothermal Still,Hydrothermal Strong Reductant in Liquid_False,Hydrothermal Weak Reductant in Liquid_False,Mixed in Solid or Liquid_False,ATEMP_800_1000,ATIME_120_180,Annealing Still/Strring_False,Annealing Atomosphere Inert_True,Annealing Atomosphere Reductive_False,Post-processing Acid Wash etc. _False,CL_0.1_0.2,SL_0.5_1,Support is not Carbon_False,Carbon Paper,LSV_0_5,EPC_OVER1,521
10.1007/s42773-022-00163-0,Peoples R China,Qingdao Univ,BIOCHAR,11.452,7/30/2022,4,174,0.022988506,MDP_1_Na,MDP_2_S,MDP_3_Ru,MDP_4_None,MDP1PP_75_100,MDP2PP_20_30,MDP3PP_0_5,MDP4PP_0,HTEMP_LOWER_THAN_TEMP,HTIME_2880,Hydrothermal Still,Hydrothermal Strong Reductant in Liquid_False,Hydrothermal Weak Reductant in Liquid_False,Mixed in Solid or Liquid_False,ATEMP_600_800,ATIME_120_180,Annealing Still/Strring_False,Annealing Atomosphere Inert_True,Annealing Atomosphere Reductive_False,Post-processing Acid Wash etc. _False,CL_0.1_0.2,SL_0.5_1,Support is not Carbon_False,Carbon Paper,LSV_0_5,EPC_OVER1,533
10.1016/j.jcis.2021.12.150,Peoples R China,Univ Jinan,JOURNAL OF COLLOID AND INTERFACE SCIENCE,9.965,2/17/2022,1,337,0.002967359,MDP_1_Ru,MDP_2_None,MDP_3_None,MDP_4_None,MDP1PP_100,MDP2PP_0,MDP3PP_0,MDP4PP_0,HTEMP_RTEMP,HTIME_60_180,Hydrothermal Still,Hydrothermal Strong Reductant in Liquid_False,Hydrothermal Weak Reductant in Liquid_False,Mixed in Solid or Liquid_False,ATEMP_800_1000,ATIME_120_180,Annealing Still/Strring_False,Annealing Atomosphere Inert_False,Annealing Atomosphere Reductive_True,Post-processing Acid Wash etc. _False,CL_0.1_0.2,SL_0.5_1,Support is not Carbon_False,Carbon Paper,LSV_0_5,EPC_OVER1,270
10.1016/j.jcis.2021.12.150,Peoples R China,Univ Jinan,JOURNAL OF COLLOID AND INTERFACE SCIENCE,9.965,2/17/2022,1,337,0.002967359,MDP_1_Ru,MDP_2_None,MDP_3_None,MDP_4_None,MDP1PP_100,MDP2PP_0,MDP3PP_0,MDP4PP_0,HTEMP_RTEMP,HTIME_60_180,Hydrothermal Still,Hydrothermal Strong Reductant in Liquid_False,Hydrothermal Weak Reductant in Liquid_False,Mixed in Solid or Liquid_False,ATEMP_800_1000,ATIME_120_180,Annealing Still/Strring_False,Annealing Atomosphere Inert_False,Annealing Atomosphere Reductive_True,Post-processing Acid Wash etc. _False,CL_0.1_0.2,SL_0.5_1,Support is not Carbon_False,Carbon Paper,LSV_0_5,EPC_OVER1,257
10.1016/j.jcis.2021.12.150,Peoples R China,Univ Jinan,JOURNAL OF COLLOID AND INTERFACE SCIENCE,9.965,2/17/2022,1,337,0.002967359,MDP_1_Ru,MDP_2_None,MDP_3_None,MDP_4_None,MDP1PP_100,MDP2PP_0,MDP3PP_0,MDP4PP_0,HTEMP_RTEMP,HTIME_60_180,Hydrothermal Still,Hydrothermal Strong Reductant in Liquid_False,Hydrothermal Weak Reductant in Liquid_False,Mixed in Solid or Liquid_False,ATEMP_600_800,ATIME_120_180,Annealing Still/Strring_False,Annealing Atomosphere Inert_False,Annealing Atomosphere Reductive_True,Post-processing Acid Wash etc. _False,CL_0.1_0.2,SL_0.5_1,Support is not Carbon_False,Carbon Paper,LSV_0_5,EPC_OVER1,283
10.1016/j.jcis.2021.12.150,Peoples R China,Univ Jinan,JOURNAL OF COLLOID AND INTERFACE SCIENCE,9.965,2/17/2022,1,337,0.002967359,MDP_1_Ru,MDP_2_None,MDP_3_None,MDP_4_None,MDP1PP_100,MDP2PP_0,MDP3PP_0,MDP4PP_0,HTEMP_RTEMP,HTIME_60_180,Hydrothermal Still,Hydrothermal Strong Reductant in Liquid_False,Hydrothermal Weak Reductant in Liquid_False,Mixed in Solid or Liquid_False,ATEMP_600_800,ATIME_120_180,Annealing Still/Strring_False,Annealing Atomosphere Inert_False,Annealing Atomosphere Reductive_True,Post-processing Acid Wash etc. _False,CL_0.1_0.2,SL_0.5_1,Support is not Carbon_False,Carbon Paper,LSV_0_5,EPC_OVER1,296
