Repository: ruiding-uchicago/DASH

This is the Machine Learning Databases and Script folder.
All scripts and data files are created by Dr. Rui Ding first author of research work:
<Leveraging Data Mining, Active Learning, and Domain Adaptation in a Multi-Stage, Machine Learning-Driven Approach for the Efficient Discovery of Advanced Acidic Oxygen Evolution Electrocatalysts>
https://arxiv.org/abs/2407.04877z
Please check the original paper for more details and the discussion.
Also, please cite if use the code in whole or in part.

File: Machine Learning Databases and Script/Unsupervised Data Mining/Apriori associate rule mining/Activity/OER_activity.csv (part 17 of 29)
DOI,Country,Facility,Journal,Impact Factor,Published Date,Cited Times,Number of days until 01/20/2023,Average cited times per day,Metal_Dopant_1,Metal_Dopant_2,Metal_Dopant_3,Metal_Dopant_4,Metal_Dopant_1 Proportion in Precursor ,Metal_Dopant_2 Proportion in Precursor ,Metal_Dopant_3 Proportion in Precursor ,Metal_Dopant_4 Proportion in Precursor ,Hydrothermal Temperature (Celcius degree),Hydrothermal Time (min),Hydrothermal Still/Strring (0/1),Hydrothermal Strong Reductant in Liquid (0/1),Hydrothermal Weak Reductant in Liquid (0/1),Mixed in Solid or Liquid (0/1),Annealing Temperature (Celcius Degree),Annealing Time (min),Annealing Still/Strring (0/1),Annealing Atomosphere Inert (0/1),Annealing Atomosphere Reductive (0/1),Post-processing Acid Wash etc. (0/1),Catalyst Loading (mg cm -2),Support Material Loading (mg cm -2),Support is not Carbon (0/1),Electrode Type_Glassy Carbon/Carbon Paper or Ti Mesh (0/1),LSV Scanning Speed (mV s-1),Electrolyte Proton Concentration (M),Overpotential (mV @10 mA cm-2)
10.1016/j.cej.2022.138471,South Korea,Jeonbuk Natl Univ,CHEMICAL ENGINEERING JOURNAL,16.744,10/12/2022,4,100,0.04,MDP_1_N,MDP_2_Co,MDP_3_None,MDP_4_None,MDP1PP_75_100,MDP2PP_20_30,MDP3PP_0,MDP4PP_0,HTEMP_150_200,HTIME_180_360,Hydrothermal Still,Hydrothermal Strong Reductant in Liquid_False,Hydrothermal Weak Reductant in Liquid_False,Mixed in Solid or Liquid_False,ATEMP_RT,ATIME_0,Annealing Still/Strring_False,Annealing Atomosphere Inert_False,Annealing Atomosphere Reductive_False,Post-processing Acid Wash etc. _False,CL_1_5,SL_0,Support is not Carbon_False,Carbon Paper,LSV_0_5,EPC_OVER1,380
10.1016/j.ijhydene.2011.01.131,Peoples R China,Zhejiang Univ,INTERNATIONAL JOURNAL OF HYDROGEN ENERGY,7.139,6/3/2011,62,4249,0.014591669,MDP_1_Ir,MDP_2_Si,MDP_3_None,MDP_4_None,MDP1PP_50_75,MDP2PP_40_51,MDP3PP_0,MDP4PP_0,HTEMP_RTEMP,HTIME_180_360,Hydrothermal Stirring,Hydrothermal Strong Reductant in Liquid_False,Hydrothermal Weak Reductant in Liquid_False,Mixed in Solid or Liquid_False,ATEMP_500_600,ATIME_120_180,Annealing Still/Strring_False,Annealing Atomosphere Inert_False,Annealing Atomosphere Reductive_False,Post-processing Acid Wash etc. _False,CL_1_5,SL_0,Support is not Carbon_False,Carbon Paper,LSV_0_5,EPC_OVER1,326
10.1016/j.ijhydene.2011.01.131,Peoples R China,Zhejiang Univ,INTERNATIONAL JOURNAL OF HYDROGEN ENERGY,7.139,6/3/2011,62,4249,0.014591669,MDP_1_Ir,MDP_2_Si,MDP_3_None,MDP_4_None,MDP1PP_50_75,MDP2PP_30_40,MDP3PP_0,MDP4PP_0,HTEMP_RTEMP,HTIME_180_360,Hydrothermal Stirring,Hydrothermal Strong Reductant in Liquid_False,Hydrothermal Weak Reductant in Liquid_False,Mixed in Solid or Liquid_False,ATEMP_500_600,ATIME_120_180,Annealing Still/Strring_False,Annealing Atomosphere Inert_False,Annealing Atomosphere Reductive_False,Post-processing Acid Wash etc. _False,CL_1_5,SL_0,Support is not Carbon_False,Carbon Paper,LSV_0_5,EPC_OVER1,335
10.1016/j.ijhydene.2011.01.131,Peoples R China,Zhejiang Univ,INTERNATIONAL JOURNAL OF HYDROGEN ENERGY,7.139,6/3/2011,62,4249,0.014591669,MDP_1_Ir,MDP_2_Si,MDP_3_None,MDP_4_None,MDP1PP_75_100,MDP2PP_20_30,MDP3PP_0,MDP4PP_0,HTEMP_RTEMP,HTIME_180_360,Hydrothermal Stirring,Hydrothermal Strong Reductant in Liquid_False,Hydrothermal Weak Reductant in Liquid_False,Mixed in Solid or Liquid_False,ATEMP_500_600,ATIME_120_180,Annealing Still/Strring_False,Annealing Atomosphere Inert_False,Annealing Atomosphere Reductive_False,Post-processing Acid Wash etc. _False,CL_1_5,SL_0,Support is not Carbon_False,Carbon Paper,LSV_0_5,EPC_OVER1,343
10.1016/j.ijhydene.2011.01.131,Peoples R China,Zhejiang Univ,INTERNATIONAL JOURNAL OF HYDROGEN ENERGY,7.139,6/3/2011,62,4249,0.014591669,MDP_1_Ir,MDP_2_Si,MDP_3_None,MDP_4_None,MDP1PP_75_100,MDP2PP_20_30,MDP3PP_0,MDP4PP_0,HTEMP_RTEMP,HTIME_180_360,Hydrothermal Stirring,Hydrothermal Strong Reductant in Liquid_False,Hydrothermal Weak Reductant in Liquid_False,Mixed in Solid or Liquid_False,ATEMP_500_600,ATIME_120_180,Annealing Still/Strring_False,Annealing Atomosphere Inert_False,Annealing Atomosphere Reductive_False,Post-processing Acid Wash etc. _False,CL_1_5,SL_0,Support is not Carbon_False,Carbon Paper,LSV_0_5,EPC_OVER1,350
10.1016/j.ijhydene.2011.01.131,Peoples R China,Zhejiang Univ,INTERNATIONAL JOURNAL OF HYDROGEN ENERGY,7.139,6/3/2011,62,4249,0.014591669,MDP_1_Ir,MDP_2_Si,MDP_3_None,MDP_4_None,MDP1PP_75_100,MDP2PP_10_20,MDP3PP_0,MDP4PP_0,HTEMP_RTEMP,HTIME_180_360,Hydrothermal Stirring,Hydrothermal Strong Reductant in Liquid_False,Hydrothermal Weak Reductant in Liquid_False,Mixed in Solid or Liquid_False,ATEMP_500_600,ATIME_120_180,Annealing Still/Strring_False,Annealing Atomosphere Inert_False,Annealing Atomosphere Reductive_False,Post-processing Acid Wash etc. _False,CL_1_5,SL_0,Support is not Carbon_False,Carbon Paper,LSV_0_5,EPC_OVER1,371
10.1016/j.apcatb.2022.121199,Peoples R China,Jilin Univ,APPLIED CATALYSIS B-ENVIRONMENTAL,24.319,5/6/2022,9,259,0.034749035,MDP_1_Ru,MDP_2_None,MDP_3_None,MDP_4_None,MDP1PP_100,MDP2PP_0,MDP3PP_0,MDP4PP_0,HTEMP_RTEMP,HTIME_180_360,Hydrothermal Still,Hydrothermal Strong Reductant in Liquid_True,Hydrothermal Weak Reductant in Liquid_False,Mixed in Solid or Liquid_False,ATEMP_300_400,ATIME_60_120,Annealing Still/Strring_False,Annealing Atomosphere Inert_False,Annealing Atomosphere Reductive_False,Post-processing Acid Wash etc. _False,CL_1_5,SL_0,Support is not Carbon_False,Carbon Paper,LSV_0_5,EPC_OVER1,217
10.1016/j.apcatb.2022.121199,Peoples R China,Jilin Univ,APPLIED CATALYSIS B-ENVIRONMENTAL,24.319,5/6/2022,9,259,0.034749035,MDP_1_Ru,MDP_2_None,MDP_3_None,MDP_4_None,MDP1PP_100,MDP2PP_0,MDP3PP_0,MDP4PP_0,HTEMP_RTEMP,HTIME_180_360,Hydrothermal Still,Hydrothermal Strong Reductant in Liquid_True,Hydrothermal Weak Reductant in Liquid_False,Mixed in Solid or Liquid_False,ATEMP_500_600,ATIME_0_60,Annealing Still/Strring_False,Annealing Atomosphere Inert_False,Annealing Atomosphere Reductive_False,Post-processing Acid Wash etc. _False,CL_1_5,SL_0,Support is not Carbon_False,Carbon Paper,LSV_0_5,EPC_OVER1,221
10.1016/j.apcatb.2022.121199,Peoples R China,Jilin Univ,APPLIED CATALYSIS B-ENVIRONMENTAL,24.319,5/6/2022,9,259,0.034749035,MDP_1_Ru,MDP_2_None,MDP_3_None,MDP_4_None,MDP1PP_100,MDP2PP_0,MDP3PP_0,MDP4PP_0,HTEMP_RTEMP,HTIME_180_360,Hydrothermal Still,Hydrothermal Strong Reductant in Liquid_True,Hydrothermal Weak Reductant in Liquid_False,Mixed in Solid or Liquid_False,ATEMP_400_500,ATIME_0_60,Annealing Still/Strring_False,Annealing Atomosphere Inert_False,Annealing Atomosphere Reductive_False,Post-processing Acid Wash etc. _False,CL_1_5,SL_0,Support is not Carbon_False,Carbon Paper,LSV_0_5,EPC_OVER1,186
10.1016/j.apcatb.2022.121199,Peoples R China,Jilin Univ,APPLIED CATALYSIS B-ENVIRONMENTAL,24.319,5/6/2022,9,259,0.034749035,MDP_1_Ru,MDP_2_None,MDP_3_None,MDP_4_None,MDP1PP_100,MDP2PP_0,MDP3PP_0,MDP4PP_0,HTEMP_RTEMP,HTIME_180_360,Hydrothermal Still,Hydrothermal Strong Reductant in Liquid_True,Hydrothermal Weak Reductant in Liquid_False,Mixed in Solid or Liquid_False,ATEMP_300_400,ATIME_0_60,Annealing Still/Strring_False,Annealing Atomosphere Inert_False,Annealing Atomosphere Reductive_False,Post-processing Acid Wash etc. _False,CL_1_5,SL_0,Support is not Carbon_False,Carbon Paper,LSV_0_5,EPC_OVER1,181
10.1016/j.apcatb.2022.121199,Peoples R China,Jilin Univ,APPLIED CATALYSIS B-ENVIRONMENTAL,24.319,5/6/2022,9,259,0.034749035,MDP_1_Ru,MDP_2_None,MDP_3_None,MDP_4_None,MDP1PP_100,MDP2PP_0,MDP3PP_0,MDP4PP_0,HTEMP_RTEMP,HTIME_180_360,Hydrothermal Still,Hydrothermal Strong Reductant in Liquid_True,Hydrothermal Weak Reductant in Liquid_False,Mixed in Solid or Liquid_False,ATEMP_200_300,ATIME_0_60,Annealing Still/Strring_False,Annealing Atomosphere Inert_False,Annealing Atomosphere Reductive_False,Post-processing Acid Wash etc. _False,CL_1_5,SL_0,Support is not Carbon_False,Carbon Paper,LSV_0_5,EPC_OVER1,180
10.1016/j.jallcom.2022.164813,South Korea,Ewha Womans Univ,JOURNAL OF ALLOYS AND COMPOUNDS,6.371,6/24/2022,1,210,0.004761905,MDP_1_Cu,MDP_2_Ir,MDP_3_None,MDP_4_None,MDP1PP_50_75,MDP2PP_40_51,MDP3PP_0,MDP4PP_0,HTEMP_RTEMP,HTIME_180_360,Hydrothermal Stirring,Hydrothermal Strong Reductant in Liquid_False,Hydrothermal Weak Reductant in Liquid_False,Mixed in Solid or Liquid_False,ATEMP_400_500,ATIME_360_720,Annealing Still/Strring_False,Annealing Atomosphere Inert_False,Annealing Atomosphere Reductive_False,Post-processing Acid Wash etc. _False,CL_0.6_1,SL_0,Support is not Carbon_False,Glassy Carbon,LSV_0_5,EPC_OVER1,257
10.1016/j.jallcom.2022.164813,South Korea,Ewha Womans Univ,JOURNAL OF ALLOYS AND COMPOUNDS,6.371,6/24/2022,1,210,0.004761905,MDP_1_Ir,MDP_2_Cu,MDP_3_None,MDP_4_None,MDP1PP_50_75,MDP2PP_30_40,MDP3PP_0,MDP4PP_0,HTEMP_RTEMP,HTIME_180_360,Hydrothermal Stirring,Hydrothermal Strong Reductant in Liquid_False,Hydrothermal Weak Reductant in Liquid_False,Mixed in Solid or Liquid_False,ATEMP_400_500,ATIME_360_720,Annealing Still/Strring_False,Annealing Atomosphere Inert_False,Annealing Atomosphere Reductive_False,Post-processing Acid Wash etc. _False,CL_0.6_1,SL_0,Support is not Carbon_False,Glassy Carbon,LSV_0_5,EPC_OVER1,294
10.1016/j.jallcom.2022.164813,South Korea,Ewha Womans Univ,JOURNAL OF ALLOYS AND COMPOUNDS,6.371,6/24/2022,1,210,0.004761905,MDP_1_Cu,MDP_2_Ir,MDP_3_None,MDP_4_None,MDP1PP_50_75,MDP2PP_30_40,MDP3PP_0,MDP4PP_0,HTEMP_RTEMP,HTIME_180_360,Hydrothermal Stirring,Hydrothermal Strong Reductant in Liquid_False,Hydrothermal Weak Reductant in Liquid_False,Mixed in Solid or Liquid_False,ATEMP_400_500,ATIME_360_720,Annealing Still/Strring_False,Annealing Atomosphere Inert_False,Annealing Atomosphere Reductive_False,Post-processing Acid Wash etc. _False,CL_0.6_1,SL_0,Support is not Carbon_False,Glassy Carbon,LSV_0_5,EPC_OVER1,264
10.1016/j.apsusc.2021.150293,South Korea,Ewha Womans Univ,APPLIED SURFACE SCIENCE,7.392,9/7/2021,6,500,0.012,MDP_1_Ru,MDP_2_Au,MDP_3_None,MDP_4_None,MDP1PP_75_100,MDP2PP_0_10,MDP3PP_0,MDP4PP_0,HTEMP_RTEMP,HTIME_2880,Hydrothermal Stirring,Hydrothermal Strong Reductant in Liquid_False,Hydrothermal Weak Reductant in Liquid_False,Mixed in Solid or Liquid_False,ATEMP_300_400,ATIME_180_360,Annealing Still/Strring_False,Annealing Atomosphere Inert_False,Annealing Atomosphere Reductive_True,Post-processing Acid Wash etc. _False,CL_0.6_1,SL_0,Support is not Carbon_False,Glassy Carbon,LSV_0_5,EPC_OVER1,154
10.1016/j.apsusc.2021.150293,South Korea,Ewha Womans Univ,APPLIED SURFACE SCIENCE,7.392,9/7/2021,6,500,0.012,MDP_1_Ru,MDP_2_None,MDP_3_None,MDP_4_None,MDP1PP_100,MDP2PP_0,MDP3PP_0,MDP4PP_0,HTEMP_RTEMP,HTIME_2880,Hydrothermal Stirring,Hydrothermal Strong Reductant in Liquid_False,Hydrothermal Weak Reductant in Liquid_False,Mixed in Solid or Liquid_False,ATEMP_300_400,ATIME_180_360,Annealing Still/Strring_False,Annealing Atomosphere Inert_False,Annealing Atomosphere Reductive_True,Post-processing Acid Wash etc. _False,CL_0.6_1,SL_0,Support is not Carbon_False,Glassy Carbon,LSV_0_5,EPC_OVER1,167
10.1016/j.apsusc.2021.150293,South Korea,Ewha Womans Univ,APPLIED SURFACE SCIENCE,7.392,9/7/2021,6,500,0.012,MDP_1_Ru,MDP_2_Au,MDP_3_None,MDP_4_None,MDP1PP_75_100,MDP2PP_0_10,MDP3PP_0,MDP4PP_0,HTEMP_RTEMP,HTIME_2880,Hydrothermal Stirring,Hydrothermal Strong Reductant in Liquid_False,Hydrothermal Weak Reductant in Liquid_False,Mixed in Solid or Liquid_False,ATEMP_300_400,ATIME_180_360,Annealing Still/Strring_False,Annealing Atomosphere Inert_False,Annealing Atomosphere Reductive_False,Post-processing Acid Wash etc. _False,CL_0.6_1,SL_0,Support is not Carbon_False,Glassy Carbon,LSV_0_5,EPC_OVER1,189
10.1016/j.apsusc.2021.150293,South Korea,Ewha Womans Univ,APPLIED SURFACE SCIENCE,7.392,9/7/2021,6,500,0.012,MDP_1_Ru,MDP_2_None,MDP_3_None,MDP_4_None,MDP1PP_100,MDP2PP_0,MDP3PP_0,MDP4PP_0,HTEMP_RTEMP,HTIME_2880,Hydrothermal Stirring,Hydrothermal Strong Reductant in Liquid_False,Hydrothermal Weak Reductant in Liquid_False,Mixed in Solid or Liquid_False,ATEMP_300_400,ATIME_180_360,Annealing Still/Strring_False,Annealing Atomosphere Inert_False,Annealing Atomosphere Reductive_False,Post-processing Acid Wash etc. _False,CL_0.6_1,SL_0,Support is not Carbon_False,Glassy Carbon,LSV_0_5,EPC_OVER1,185
10.1016/j.jallcom.2021.162113,Peoples R China,Qufu Normal Univ,JOURNAL OF ALLOYS AND COMPOUNDS,6.371,10/21/2021,4,456,0.00877193,MDP_1_Cu,MDP_2_Ru,MDP_3_None,MDP_4_None,MDP1PP_50_75,MDP2PP_20_30,MDP3PP_0,MDP4PP_0,HTEMP_150_200,HTIME_720_1440,Hydrothermal Still,Hydrothermal Strong Reductant in Liquid_False,Hydrothermal Weak Reductant in Liquid_False,Mixed in Solid or Liquid_False,ATEMP_500_600,ATIME_180_360,Annealing Still/Strring_False,Annealing Atomosphere Inert_False,Annealing Atomosphere Reductive_False,Post-processing Acid Wash etc. _False,CL_0.6_1,SL_0,Support is not Carbon_False,Glassy Carbon,LSV_0_5,EPC_OVER1,286
10.1016/j.jallcom.2021.162113,Peoples R China,Qufu Normal Univ,JOURNAL OF ALLOYS AND COMPOUNDS,6.371,10/21/2021,4,456,0.00877193,MDP_1_Cu,MDP_2_Ru,MDP_3_None,MDP_4_None,MDP1PP_50_75,MDP2PP_20_30,MDP3PP_0,MDP4PP_0,HTEMP_150_200,HTIME_720_1440,Hydrothermal Still,Hydrothermal Strong Reductant in Liquid_False,Hydrothermal Weak Reductant in Liquid_False,Mixed in Solid or Liquid_False,ATEMP_400_500,ATIME_180_360,Annealing Still/Strring_False,Annealing Atomosphere Inert_False,Annealing Atomosphere Reductive_False,Post-processing Acid Wash etc. _False,CL_0.6_1,SL_0,Support is not Carbon_False,Glassy Carbon,LSV_0_5,EPC_OVER1,245
10.1016/j.jallcom.2021.162113,Peoples R China,Qufu Normal Univ,JOURNAL OF ALLOYS AND COMPOUNDS,6.371,10/21/2021,4,456,0.00877193,MDP_1_Cu,MDP_2_Ru,MDP_3_None,MDP_4_None,MDP1PP_50_75,MDP2PP_20_30,MDP3PP_0,MDP4PP_0,HTEMP_150_200,HTIME_720_1440,Hydrothermal Still,Hydrothermal Strong Reductant in Liquid_False,Hydrothermal Weak Reductant in Liquid_False,Mixed in Solid or Liquid_False,ATEMP_300_400,ATIME_180_360,Annealing Still/Strring_False,Annealing Atomosphere Inert_False,Annealing Atomosphere Reductive_False,Post-processing Acid Wash etc. _False,CL_0.6_1,SL_0,Support is not Carbon_False,Glassy Carbon,LSV_0_5,EPC_OVER1,201
10.1016/j.jallcom.2021.162113,Peoples R China,Qufu Normal Univ,JOURNAL OF ALLOYS AND COMPOUNDS,6.371,10/21/2021,4,456,0.00877193,MDP_1_Cu,MDP_2_Ru,MDP_3_None,MDP_4_None,MDP1PP_50_75,MDP2PP_20_30,MDP3PP_0,MDP4PP_0,HTEMP_150_200,HTIME_720_1440,Hydrothermal Still,Hydrothermal Strong Reductant in Liquid_False,Hydrothermal Weak Reductant in Liquid_False,Mixed in Solid or Liquid_False,ATEMP_200_300,ATIME_180_360,Annealing Still/Strring_False,Annealing Atomosphere Inert_False,Annealing Atomosphere Reductive_False,Post-processing Acid Wash etc. _False,CL_0.6_1,SL_0,Support is not Carbon_False,Glassy Carbon,LSV_0_5,EPC_OVER1,216
10.1002/advs.202104636,Peoples R China,Zhejiang Univ,ADVANCED SCIENCE,17.521,2/26/2022,11,328,0.033536585,MDP_1_V,MDP_2_Ir,MDP_3_None,MDP_4_None,MDP1PP_75_100,MDP2PP_10_20,MDP3PP_0,MDP4PP_0,HTEMP_RTEMP,HTIME_720_1440,Hydrothermal Stirring,Hydrothermal Strong Reductant in Liquid_False,Hydrothermal Weak Reductant in Liquid_False,Mixed in Solid or Liquid_False,ATEMP_500_600,ATIME_180_360,Annealing Still/Strring_False,Annealing Atomosphere Inert_False,Annealing Atomosphere Reductive_False,Post-processing Acid Wash etc. _False,CL_0.3_0.6,SL_0,Support is not Carbon_False,Glassy Carbon,LSV_0_5,EPC_OVER1,295
10.1002/advs.202104636,Peoples R China,Zhejiang Univ,ADVANCED SCIENCE,17.521,2/26/2022,11,328,0.033536585,MDP_1_V,MDP_2_Ir,MDP_3_None,MDP_4_None,MDP1PP_75_100,MDP2PP_10_20,MDP3PP_0,MDP4PP_0,HTEMP_RTEMP,HTIME_720_1440,Hydrothermal Stirring,Hydrothermal Strong Reductant in Liquid_False,Hydrothermal Weak Reductant in Liquid_False,Mixed in Solid or Liquid_False,ATEMP_400_500,ATIME_180_360,Annealing Still/Strring_False,Annealing Atomosphere Inert_False,Annealing Atomosphere Reductive_False,Post-processing Acid Wash etc. _False,CL_0.3_0.6,SL_0,Support is not Carbon_False,Glassy Carbon,LSV_0_5,EPC_OVER1,267
10.1016/j.jechem.2019.03.008,Spain,CIDETEC,JOURNAL OF ENERGY CHEMISTRY,13.599,7/12/2019,34,1288,0.026397516,MDP_1_Ir,MDP_2_Ru,MDP_3_None,MDP_4_None,MDP1PP_50_75,MDP2PP_40_51,MDP3PP_0,MDP4PP_0,HTEMP_50_100,HTIME_60_180,Hydrothermal Stirring,Hydrothermal Strong Reductant in Liquid_False,Hydrothermal Weak Reductant in Liquid_False,Mixed in Solid or Liquid_False,ATEMP_300_400,ATIME_120_180,Annealing Still/Strring_False,Annealing Atomosphere Inert_False,Annealing Atomosphere Reductive_False,Post-processing Acid Wash etc. _False,CL_0.3_0.6,SL_0,Support is not Carbon_False,Glassy Carbon,LSV_0_5,EPC_OVER1,290
10.1016/j.jechem.2019.03.008,Spain,CIDETEC,JOURNAL OF ENERGY CHEMISTRY,13.599,7/12/2019,34,1288,0.026397516,MDP_1_Ir,MDP_2_None,MDP_3_None,MDP_4_None,MDP1PP_100,MDP2PP_0,MDP3PP_0,MDP4PP_0,HTEMP_50_100,HTIME_60_180,Hydrothermal Stirring,Hydrothermal Strong Reductant in Liquid_False,Hydrothermal Weak Reductant in Liquid_False,Mixed in Solid or Liquid_False,ATEMP_300_400,ATIME_120_180,Annealing Still/Strring_False,Annealing Atomosphere Inert_False,Annealing Atomosphere Reductive_False,Post-processing Acid Wash etc. _False,CL_0.3_0.6,SL_0,Support is not Carbon_False,Glassy Carbon,LSV_0_5,EPC_OVER1,317
10.1002/smll.202102078,Peoples R China,Beijing Univ Chem Technol,SMALL,15.153,10/11/2021,9,466,0.019313305,MDP_1_W,MDP_2_Ir,MDP_3_None,MDP_4_None,MDP1PP_75_100,MDP2PP_0_10,MDP3PP_0,MDP4PP_0,HTEMP_50_100,HTIME_180_360,Hydrothermal Still,Hydrothermal Strong Reductant in Liquid_False,Hydrothermal Weak Reductant in Liquid_False,Mixed in Solid or Liquid_False,ATEMP_400_500,ATIME_180_360,Annealing Still/Strring_False,Annealing Atomosphere Inert_True,Annealing Atomosphere Reductive_False,Post-processing Acid Wash etc. _False,CL_0.3_0.6,SL_0,Support is not Carbon_False,Carbon Paper,LSV_0_5,EPC_OVER1,258
10.1002/smll.202102078,Peoples R China,Beijing Univ Chem Technol,SMALL,15.153,10/11/2021,9,466,0.019313305,MDP_1_W,MDP_2_None,MDP_3_None,MDP_4_None,MDP1PP_100,MDP2PP_0,MDP3PP_0,MDP4PP_0,HTEMP_50_100,HTIME_180_360,Hydrothermal Still,Hydrothermal Strong Reductant in Liquid_False,Hydrothermal Weak Reductant in Liquid_False,Mixed in Solid or Liquid_False,ATEMP_400_500,ATIME_180_360,Annealing Still/Strring_False,Annealing Atomosphere Inert_True,Annealing Atomosphere Reductive_False,Post-processing Acid Wash etc. _False,CL_0.3_0.6,SL_0,Support is not Carbon_False,Carbon Paper,LSV_0_5,EPC_OVER1,552
10.20964/2022.08.01,Peoples R China,Wuhan Univ Technol,INTERNATIONAL JOURNAL OF ELECTROCHEMICAL SCIENCE,1.765,8/1/2022,0,172,0,MDP_1_Ru,MDP_2_Ir,MDP_3_None,MDP_4_None,MDP1PP_75_100,MDP2PP_10_20,MDP3PP_0,MDP4PP_0,HTEMP_100_150,HTIME_0_60,Hydrothermal Stirring,Hydrothermal Strong Reductant in Liquid_False,Hydrothermal Weak Reductant in Liquid_False,Mixed in Solid or Liquid_False,ATEMP_500_600,ATIME_0_60,Annealing Still/Strring_False,Annealing Atomosphere Inert_False,Annealing Atomosphere Reductive_False,Post-processing Acid Wash etc. _False,CL_0.3_0.6,SL_0,Support is not Carbon_False,Carbon Paper,LSV_0_5,EPC_OVER1,410
10.20964/2022.08.01,Peoples R China,Wuhan Univ Technol,INTERNATIONAL JOURNAL OF ELECTROCHEMICAL SCIENCE,1.765,8/1/2022,0,172,0,MDP_1_Ru,MDP_2_Ir,MDP_3_None,MDP_4_None,MDP1PP_75_100,MDP2PP_10_20,MDP3PP_0,MDP4PP_0,HTEMP_100_150,HTIME_0_60,Hydrothermal Stirring,Hydrothermal Strong Reductant in Liquid_False,Hydrothermal Weak Reductant in Liquid_False,Mixed in Solid or Liquid_False,ATEMP_500_600,ATIME_0_60,Annealing Still/Strring_False,Annealing Atomosphere Inert_False,Annealing Atomosphere Reductive_False,Post-processing Acid Wash etc. _False,CL_0.3_0.6,SL_0,Support is not Carbon_False,Carbon Paper,LSV_0_5,EPC_OVER1,371
10.20964/2022.08.01,Peoples R China,Wuhan Univ Technol,INTERNATIONAL JOURNAL OF ELECTROCHEMICAL SCIENCE,1.765,8/1/2022,0,172,0,MDP_1_Ru,MDP_2_Ir,MDP_3_None,MDP_4_None,MDP1PP_75_100,MDP2PP_10_20,MDP3PP_0,MDP4PP_0,HTEMP_100_150,HTIME_0_60,Hydrothermal Stirring,Hydrothermal Strong Reductant in Liquid_False,Hydrothermal Weak Reductant in Liquid_False,Mixed in Solid or Liquid_False,ATEMP_500_600,ATIME_0_60,Annealing Still/Strring_False,Annealing Atomosphere Inert_False,Annealing Atomosphere Reductive_False,Post-processing Acid Wash etc. _False,CL_0.3_0.6,SL_0,Support is not Carbon_False,Carbon Paper,LSV_0_5,EPC_OVER1,362
10.20964/2022.08.01,Peoples R China,Wuhan Univ Technol,INTERNATIONAL JOURNAL OF ELECTROCHEMICAL SCIENCE,1.765,8/1/2022,0,172,0,MDP_1_Ru,MDP_2_Ir,MDP_3_None,MDP_4_None,MDP1PP_75_100,MDP2PP_10_20,MDP3PP_0,MDP4PP_0,HTEMP_100_150,HTIME_0_60,Hydrothermal Stirring,Hydrothermal Strong Reductant in Liquid_False,Hydrothermal Weak Reductant in Liquid_False,Mixed in Solid or Liquid_False,ATEMP_500_600,ATIME_0_60,Annealing Still/Strring_False,Annealing Atomosphere Inert_False,Annealing Atomosphere Reductive_False,Post-processing Acid Wash etc. _False,CL_0.3_0.6,SL_0,Support is not Carbon_False,Carbon Paper,LSV_0_5,EPC_OVER1,410
10.1021/jacs.1c11241,Peoples R China,Fudan Univ,JOURNAL OF THE AMERICAN CHEMICAL SOCIETY,16.383,4/27/2022,20,268,0.074626866,MDP_1_Ir,MDP_2_None,MDP_3_None,MDP_4_None,MDP1PP_100,MDP2PP_0,MDP3PP_0,MDP4PP_0,HTEMP_RTEMP,HTIME_720_1440,Hydrothermal Stirring,Hydrothermal Strong Reductant in Liquid_False,Hydrothermal Weak Reductant in Liquid_False,Mixed in Solid or Liquid_False,ATEMP_400_500,ATIME_120_180,Annealing Still/Strring_False,Annealing Atomosphere Inert_True,Annealing Atomosphere Reductive_False,Post-processing Acid Wash etc. _False,CL_0.2_0.3,SL_0,Support is not Carbon_False,Glassy Carbon,LSV_0_5,EPC_OVER1,198
10.1021/jacs.1c11241,Peoples R China,Fudan Univ,JOURNAL OF THE AMERICAN CHEMICAL SOCIETY,16.383,4/27/2022,20,268,0.074626866,MDP_1_Ir,MDP_2_None,MDP_3_None,MDP_4_None,MDP1PP_100,MDP2PP_0,MDP3PP_0,MDP4PP_0,HTEMP_RTEMP,HTIME_720_1440,Hydrothermal Stirring,Hydrothermal Strong Reductant in Liquid_False,Hydrothermal Weak Reductant in Liquid_False,Mixed in Solid or Liquid_False,ATEMP_400_500,ATIME_120_180,Annealing Still/Strring_False,Annealing Atomosphere Inert_True,Annealing Atomosphere Reductive_False,Post-processing Acid Wash etc. _False,CL_0.2_0.3,SL_0,Support is not Carbon_False,Glassy Carbon,LSV_0_5,EPC_OVER1,199
10.1021/jacs.1c11241,Peoples R China,Fudan Univ,JOURNAL OF THE AMERICAN CHEMICAL SOCIETY,16.383,4/27/2022,20,268,0.074626866,MDP_1_Ir,MDP_2_None,MDP_3_None,MDP_4_None,MDP1PP_100,MDP2PP_0,MDP3PP_0,MDP4PP_0,HTEMP_RTEMP,HTIME_720_1440,Hydrothermal Stirring,Hydrothermal Strong Reductant in Liquid_False,Hydrothermal Weak Reductant in Liquid_False,Mixed in Solid or Liquid_False,ATEMP_400_500,ATIME_120_180,Annealing Still/Strring_False,Annealing Atomosphere Inert_True,Annealing Atomosphere Reductive_False,Post-processing Acid Wash etc. _False,CL_0.2_0.3,SL_0,Support is not Carbon_False,Glassy Carbon,LSV_0_5,EPC_OVER1,190
10.1021/acsami.1c21742,South Korea,Jeonbuk Natl Univ,ACS APPLIED MATERIALS & INTERFACES,10.383,6/8/2022,0,226,0,MDP_1_Ta,MDP_2_Fe,MDP_3_Mn,MDP_4_Nb,MDP1PP_50_75,MDP2PP_20_30,MDP3PP_5_15,MDP4PP_0_5,HTEMP_RTEMP,HTIME_60_180,Hydrothermal Still,Hydrothermal Strong Reductant in Liquid_False,Hydrothermal Weak Reductant in Liquid_False,Mixed in Solid or Liquid_False,ATEMP_1200_1000,ATIME_180_360,Annealing Still/Strring_False,Annealing Atomosphere Inert_False,Annealing Atomosphere Reductive_False,Post-processing Acid Wash etc. _False,CL_0.1_0.2,SL_0,Support is not Carbon_False,Carbon Paper,LSV_0_5,EPC_OVER1,84
10.1021/acsami.1c21742,South Korea,Jeonbuk Natl Univ,ACS APPLIED MATERIALS & INTERFACES,10.383,6/8/2022,0,226,0,MDP_1_Mn,MDP_2_Fe,MDP_3_Ta,MDP_4_Nb,MDP1PP_25_50,MDP2PP_40_51,MDP3PP_5_15,MDP4PP_15_25,HTEMP_200_250,HTIME_2880,Hydrothermal Still,Hydrothermal Strong Reductant in Liquid_False,Hydrothermal Weak Reductant in Liquid_False,Mixed in Solid or Liquid_False,ATEMP_800_1000,ATIME_180_360,Annealing Still/Strring_False,Annealing Atomosphere Inert_False,Annealing Atomosphere Reductive_False,Post-processing Acid Wash etc. _False,CL_0.1_0.2,SL_0,Support is not Carbon_False,Carbon Paper,LSV_0_5,EPC_OVER1,274
10.1039/D1TA01839F,Peoples R China,Zhejiang Univ Technol,JOURNAL OF MATERIALS CHEMISTRY A,14.511,8/29/2021,12,509,0.023575639,MDP_1_Ir,MDP_2_Te,MDP_3_None,MDP_4_None,MDP1PP_75_100,MDP2PP_20_30,MDP3PP_0,MDP4PP_0,HTEMP_50_100,HTIME_180_360,Hydrothermal Still,Hydrothermal Strong Reductant in Liquid_True,Hydrothermal Weak Reductant in Liquid_False,Mixed in Solid or Liquid_False,ATEMP_RT,ATIME_0,Annealing Still/Strring_False,Annealing Atomosphere Inert_False,Annealing Atomosphere Reductive_False,Post-processing Acid Wash etc. _False,CL_0.05_0.1,SL_0,Support is not Carbon_False,Glassy Carbon,LSV_0_5,EPC_OVER1,271
10.1002/smll.202102078,Peoples R China,Beijing Univ Chem Technol,SMALL,15.153,10/11/2021,9,466,0.019313305,MDP_1_Ir,MDP_2_None,MDP_3_None,MDP_4_None,MDP1PP_100,MDP2PP_0,MDP3PP_0,MDP4PP_0,HTEMP_50_100,HTIME_180_360,Hydrothermal Still,Hydrothermal Strong Reductant in Liquid_False,Hydrothermal Weak Reductant in Liquid_False,Mixed in Solid or Liquid_False,ATEMP_400_500,ATIME_180_360,Annealing Still/Strring_False,Annealing Atomosphere Inert_True,Annealing Atomosphere Reductive_False,Post-processing Acid Wash etc. _False,CL_0.05,SL_0,Support is not Carbon_False,Carbon Paper,LSV_0_5,EPC_OVER1,741
10.31635/ccschem.020.202000325,Saudi Arabia,King Abdullah Univ Sci & Technol KAUST,CCS CHEMISTRY,0,9/1/2022,17,141,0.120567376,MDP_1_W,MDP_2_None,MDP_3_None,MDP_4_None,MDP1PP_100,MDP2PP_0,MDP3PP_0,MDP4PP_0,HTEMP_150_200,HTIME_720_1440,Hydrothermal Still,Hydrothermal Strong Reductant in Liquid_False,Hydrothermal Weak Reductant in Liquid_False,Mixed in Solid or Liquid_False,ATEMP_300_400,ATIME_180_360,Annealing Still/Strring_False,Annealing Atomosphere Inert_False,Annealing Atomosphere Reductive_False,Post-processing Acid Wash etc. _False,CL_OVER5,SL_0,Support is not Carbon_False,Carbon Paper,LSV_0_5,EPC_OVER1,770
10.31635/ccschem.020.202000325,Saudi Arabia,King Abdullah Univ Sci & Technol KAUST,CCS CHEMISTRY,0,9/1/2022,17,141,0.120567376,MDP_1_W,MDP_2_None,MDP_3_None,MDP_4_None,MDP1PP_100,MDP2PP_0,MDP3PP_0,MDP4PP_0,HTEMP_150_200,HTIME_720_1440,Hydrothermal Still,Hydrothermal Strong Reductant in Liquid_False,Hydrothermal Weak Reductant in Liquid_False,Mixed in Solid or Liquid_False,ATEMP_300_400,ATIME_180_360,Annealing Still/Strring_False,Annealing Atomosphere Inert_False,Annealing Atomosphere Reductive_False,Post-processing Acid Wash etc._True,CL_OVER5,SL_0,Support is not Carbon_False,Carbon Paper,LSV_0_5,EPC_OVER1,590
10.1038/s41467-018-07678-w,Peoples R China,Jilin Univ,NATURE COMMUNICATIONS,17.694,12/28/2018,193,1484,0.130053908,MDP_1_Sr,MDP_2_Ir,MDP_3_None,MDP_4_None,MDP1PP_75_100,MDP2PP_10_20,MDP3PP_0,MDP4PP_0,HTEMP_150_200,HTIME_720_1440,Hydrothermal Stirring,Hydrothermal Strong Reductant in Liquid_False,Hydrothermal Weak Reductant in Liquid_False,Mixed in Solid or Liquid_False,ATEMP_600_800,ATIME_360_720,Annealing Still/Strring_False,Annealing Atomosphere Inert_False,Annealing Atomosphere Reductive_False,Post-processing Acid Wash etc. _False,CL_0.6_1,SL_0,Support is not Carbon_False,Glassy Carbon,LSV_0_5,EPC_OVER1,248
10.1016/j.electacta.2017.06.048,Canada,Queens Univ,ELECTROCHIMICA ACTA,7.336,8/20/2017,46,1979,0.023244063,MDP_1_Ta,MDP_2_C,MDP_3_Ir,MDP_4_None,MDP1PP_75_100,MDP2PP_0_10,MDP3PP_0,MDP4PP_0,HTEMP_150_200,HTIME_60_180,Hydrothermal Stirring,Hydrothermal Strong Reductant in Liquid_False,Hydrothermal Weak Reductant in Liquid_True,Mixed in Solid or Liquid_False,ATEMP_RT,ATIME_0,Annealing Still/Strring_False,Annealing Atomosphere Inert_False,Annealing Atomosphere Reductive_False,Post-processing Acid Wash etc._True,CL_0.05,SL_0.1_0.2,Support is not Carbon_True,Glassy Carbon,LSV_0_5,EPC_OVER1,315
10.1016/j.electacta.2017.06.048,Canada,Queens Univ,ELECTROCHIMICA ACTA,7.336,8/20/2017,46,1979,0.023244063,MDP_1_Ta,MDP_2_C,MDP_3_Ir,MDP_4_None,MDP1PP_75_100,MDP2PP_0_10,MDP3PP_0,MDP4PP_0,HTEMP_150_200,HTIME_60_180,Hydrothermal Stirring,Hydrothermal Strong Reductant in Liquid_False,Hydrothermal Weak Reductant in Liquid_True,Mixed in Solid or Liquid_False,ATEMP_RT,ATIME_0,Annealing Still/Strring_False,Annealing Atomosphere Inert_False,Annealing Atomosphere Reductive_False,Post-processing Acid Wash etc._True,CL_0.05,SL_0.1_0.2,Support is not Carbon_True,Glassy Carbon,LSV_0_5,EPC_OVER1,330
10.1016/j.electacta.2017.06.048,Canada,Queens Univ,ELECTROCHIMICA ACTA,7.336,8/20/2017,46,1979,0.023244063,MDP_1_Sn,MDP_2_Sb,MDP_3_Ir,MDP_4_None,MDP1PP_75_100,MDP2PP_0_10,MDP3PP_15_25,MDP4PP_0,HTEMP_150_200,HTIME_60_180,Hydrothermal Stirring,Hydrothermal Strong Reductant in Liquid_False,Hydrothermal Weak Reductant in Liquid_True,Mixed in Solid or Liquid_False,ATEMP_RT,ATIME_0,Annealing Still/Strring_False,Annealing Atomosphere Inert_False,Annealing Atomosphere Reductive_False,Post-processing Acid Wash etc._True,CL_0.05,SL_0.1_0.2,Support is not Carbon_True,Glassy Carbon,LSV_0_5,EPC_OVER1,283
10.1016/j.electacta.2017.06.048,Canada,Queens Univ,ELECTROCHIMICA ACTA,7.336,8/20/2017,46,1979,0.023244063,MDP_1_W,MDP_2_C,MDP_3_Ir,MDP_4_None,MDP1PP_75_100,MDP2PP_20_30,MDP3PP_0,MDP4PP_0,HTEMP_150_200,HTIME_60_180,Hydrothermal Stirring,Hydrothermal Strong Reductant in Liquid_False,Hydrothermal Weak Reductant in Liquid_True,Mixed in Solid or Liquid_False,ATEMP_RT,ATIME_0,Annealing Still/Strring_False,Annealing Atomosphere Inert_False,Annealing Atomosphere Reductive_False,Post-processing Acid Wash etc._True,CL_0.05,SL_0.1_0.2,Support is not Carbon_True,Glassy Carbon,LSV_0_5,EPC_OVER1,329
10.1016/j.electacta.2017.06.048,Canada,Queens Univ,ELECTROCHIMICA ACTA,7.336,8/20/2017,46,1979,0.023244063,MDP_1_Nb,MDP_2_Ir,MDP_3_None,MDP_4_None,MDP1PP_75_100,MDP2PP_10_20,MDP3PP_0,MDP4PP_0,HTEMP_150_200,HTIME_60_180,Hydrothermal Stirring,Hydrothermal Strong Reductant in Liquid_False,Hydrothermal Weak Reductant in Liquid_True,Mixed in Solid or Liquid_False,ATEMP_RT,ATIME_0,Annealing Still/Strring_False,Annealing Atomosphere Inert_False,Annealing Atomosphere Reductive_False,Post-processing Acid Wash etc._True,CL_0.05,SL_0.1_0.2,Support is not Carbon_True,Glassy Carbon,LSV_0_5,EPC_OVER1,302
10.1016/j.electacta.2017.06.048,Canada,Queens Univ,ELECTROCHIMICA ACTA,7.336,8/20/2017,46,1979,0.023244063,MDP_1_Nb,MDP_2_C,MDP_3_Ir,MDP_4_None,MDP1PP_75_100,MDP2PP_10_20,MDP3PP_0,MDP4PP_0,HTEMP_150_200,HTIME_60_180,Hydrothermal Stirring,Hydrothermal Strong Reductant in Liquid_False,Hydrothermal Weak Reductant in Liquid_True,Mixed in Solid or Liquid_False,ATEMP_RT,ATIME_0,Annealing Still/Strring_False,Annealing Atomosphere Inert_False,Annealing Atomosphere Reductive_False,Post-processing Acid Wash etc._True,CL_0.05,SL_0.1_0.2,Support is not Carbon_True,Glassy Carbon,LSV_0_5,EPC_OVER1,335
10.1016/j.electacta.2017.06.048,Canada,Queens Univ,ELECTROCHIMICA ACTA,7.336,8/20/2017,46,1979,0.023244063,MDP_1_Ta,MDP_2_C,MDP_3_Ir,MDP_4_None,MDP1PP_75_100,MDP2PP_0_10,MDP3PP_0,MDP4PP_0,HTEMP_150_200,HTIME_60_180,Hydrothermal Stirring,Hydrothermal Strong Reductant in Liquid_False,Hydrothermal Weak Reductant in Liquid_True,Mixed in Solid or Liquid_False,ATEMP_RT,ATIME_0,Annealing Still/Strring_False,Annealing Atomosphere Inert_False,Annealing Atomosphere Reductive_False,Post-processing Acid Wash etc._True,CL_0.05,SL_0.1_0.2,Support is not Carbon_True,Glassy Carbon,LSV_0_5,EPC_OVER1,310
10.1016/j.electacta.2017.06.048,Canada,Queens Univ,ELECTROCHIMICA ACTA,7.336,8/20/2017,46,1979,0.023244063,MDP_1_Ta,MDP_2_C,MDP_3_Ir,MDP_4_None,MDP1PP_75_100,MDP2PP_0_10,MDP3PP_0,MDP4PP_0,HTEMP_150_200,HTIME_60_180,Hydrothermal Stirring,Hydrothermal Strong Reductant in Liquid_False,Hydrothermal Weak Reductant in Liquid_True,Mixed in Solid or Liquid_False,ATEMP_RT,ATIME_0,Annealing Still/Strring_False,Annealing Atomosphere Inert_False,Annealing Atomosphere Reductive_False,Post-processing Acid Wash etc._True,CL_0.05_0.1,SL_0.1_0.2,Support is not Carbon_True,Glassy Carbon,LSV_0_5,EPC_OVER1,317
10.1021/acsaem.9b00658,USA,Stanford Univ,ACS APPLIED ENERGY MATERIALS,6.959,9/13/2019,39,1225,0.031836735,MDP_1_Sr,MDP_2_Ir,MDP_3_None,MDP_4_None,MDP1PP_50_75,MDP2PP_30_40,MDP3PP_0,MDP4PP_0,HTEMP_RTEMP,HTIME_180_360,Hydrothermal Stirring,Hydrothermal Strong Reductant in Liquid_False,Hydrothermal Weak Reductant in Liquid_False,Mixed in Solid or Liquid_True,ATEMP_OVER1200,ATIME_0_60,Annealing Still/Strring_False,Annealing Atomosphere Inert_False,Annealing Atomosphere Reductive_False,Post-processing Acid Wash etc. _False,CL_0.1_0.2,SL_0.5_1,Support is not Carbon_False,Glassy Carbon,LSV_5_10,EPC_OVER1,291
10.1021/acsaem.9b00658,USA,Stanford Univ,ACS APPLIED ENERGY MATERIALS,6.959,9/13/2019,39,1225,0.031836735,MDP_1_Sr,MDP_2_Ir,MDP_3_None,MDP_4_None,MDP1PP_50_75,MDP2PP_40_51,MDP3PP_0,MDP4PP_0,HTEMP_RTEMP,HTIME_180_360,Hydrothermal Stirring,Hydrothermal Strong Reductant in Liquid_False,Hydrothermal Weak Reductant in Liquid_False,Mixed in Solid or Liquid_True,ATEMP_800_1000,ATIME_720_1440,Annealing Still/Strring_False,Annealing Atomosphere Inert_False,Annealing Atomosphere Reductive_False,Post-processing Acid Wash etc. _False,CL_0.1_0.2,SL_0.5_1,Support is not Carbon_False,Glassy Carbon,LSV_5_10,EPC_OVER1,378
10.1021/acsaem.9b00658,USA,Stanford Univ,ACS APPLIED ENERGY MATERIALS,6.959,9/13/2019,39,1225,0.031836735,MDP_1_Sr,MDP_2_Ir,MDP_3_None,MDP_4_None,MDP1PP_75_100,MDP2PP_20_30,MDP3PP_0,MDP4PP_0,HTEMP_RTEMP,HTIME_180_360,Hydrothermal Stirring,Hydrothermal Strong Reductant in Liquid_False,Hydrothermal Weak Reductant in Liquid_False,Mixed in Solid or Liquid_True,ATEMP_OVER1200,ATIME_0_60,Annealing Still/Strring_False,Annealing Atomosphere Inert_False,Annealing Atomosphere Reductive_False,Post-processing Acid Wash etc. _False,CL_0.2_0.3,SL_0.2_0.5,Support is not Carbon_False,Glassy Carbon,LSV_5_10,EPC_OVER1,342
10.1021/acsaem.9b00658,USA,Stanford Univ,ACS APPLIED ENERGY MATERIALS,6.959,9/13/2019,39,1225,0.031836735,MDP_1_Ir,MDP_2_None,MDP_3_None,MDP_4_None,MDP1PP_100,MDP2PP_0,MDP3PP_0,MDP4PP_0,HTEMP_RTEMP,HTIME_180_360,Hydrothermal Stirring,Hydrothermal Strong Reductant in Liquid_False,Hydrothermal Weak Reductant in Liquid_False,Mixed in Solid or Liquid_True,ATEMP_800_1000,ATIME_720_1440,Annealing Still/Strring_False,Annealing Atomosphere Inert_False,Annealing Atomosphere Reductive_False,Post-processing Acid Wash etc. _False,CL_0.05_0.1,SL_0.2_0.5,Support is not Carbon_False,Glassy Carbon,LSV_5_10,EPC_OVER1,442
10.1038/s41467-019-13519-1,Peoples R China,Soochow Univ,NATURE COMMUNICATIONS,17.694,12/24/2019,148,1123,0.131789849,MDP_1_Te,MDP_2_Ru,MDP_3_None,MDP_4_None,MDP1PP_50_75,MDP2PP_30_40,MDP3PP_0,MDP4PP_0,HTEMP_150_200,HTIME_180_360,Hydrothermal Still,Hydrothermal Strong Reductant in Liquid_True,Hydrothermal Weak Reductant in Liquid_False,Mixed in Solid or Liquid_False,ATEMP_200_300,ATIME_180_360,Annealing Still/Strring_False,Annealing Atomosphere Inert_False,Annealing Atomosphere Reductive_False,Post-processing Acid Wash etc. _False,CL_0.05,SL_0.1_0.2,Support is not Carbon_False,Glassy Carbon,LSV_5_10,EPC_OVER1,243
10.1038/s41467-019-13519-1,Peoples R China,Soochow Univ,NATURE COMMUNICATIONS,17.694,12/24/2019,148,1123,0.131789849,MDP_1_Te,MDP_2_Ru,MDP_3_None,MDP_4_None,MDP1PP_50_75,MDP2PP_30_40,MDP3PP_0,MDP4PP_0,HTEMP_150_200,HTIME_180_360,Hydrothermal Still,Hydrothermal Strong Reductant in Liquid_True,Hydrothermal Weak Reductant in Liquid_False,Mixed in Solid or Liquid_False,ATEMP_200_300,ATIME_180_360,Annealing Still/Strring_False,Annealing Atomosphere Inert_True,Annealing Atomosphere Reductive_False,Post-processing Acid Wash etc. _False,CL_0.05,SL_0.1_0.2,Support is not Carbon_False,Glassy Carbon,LSV_5_10,EPC_OVER1,439
10.1039/D1QM00845E,Peoples R China,Tongji Univ,MATERIALS CHEMISTRY FRONTIERS,8.683,10/27/2021,0,450,0,MDP_1_Ti,MDP_2_Ir,MDP_3_None,MDP_4_None,MDP1PP_75_100,MDP2PP_10_20,MDP3PP_0,MDP4PP_0,HTEMP_50_100,HTIME_360_720,Hydrothermal Stirring,Hydrothermal Strong Reductant in Liquid_False,Hydrothermal Weak Reductant in Liquid_False,Mixed in Solid or Liquid_False,ATEMP_400_500,ATIME_60_120,Annealing Still/Strring_False,Annealing Atomosphere Inert_False,Annealing Atomosphere Reductive_False,Post-processing Acid Wash etc. _False,CL_0.05,SL_0_0.1,Support is not Carbon_True,Glassy Carbon,LSV_5_10,EPC_OVER1,236
10.1038/s41467-021-26416-3,Peoples R China,Univ Sci & Technol China,NATURE COMMUNICATIONS,17.694,11/8/2021,28,438,0.063926941,MDP_1_Ir,MDP_2_None,MDP_3_None,MDP_4_None,MDP1PP_100,MDP2PP_0,MDP3PP_0,MDP4PP_0,HTEMP_50_100,HTIME_60_180,Hydrothermal Stirring,Hydrothermal Strong Reductant in Liquid_False,Hydrothermal Weak Reductant in Liquid_False,Mixed in Solid or Liquid_False,ATEMP_1200_1000,ATIME_180_360,Annealing Still/Strring_False,Annealing Atomosphere Inert_True,Annealing Atomosphere Reductive_False,Post-processing Acid Wash etc. _False,CL_0.05,SL_0_0.1,Support is not Carbon_False,Carbon Paper,LSV_5_10,EPC_OVER1,394
10.1038/s41467-021-26416-3,Peoples R China,Univ Sci & Technol China,NATURE COMMUNICATIONS,17.694,11/8/2021,28,438,0.063926941,MDP_1_Ir,MDP_2_None,MDP_3_None,MDP_4_None,MDP1PP_100,MDP2PP_0,MDP3PP_0,MDP4PP_0,HTEMP_50_100,HTIME_60_180,Hydrothermal Stirring,Hydrothermal Strong Reductant in Liquid_False,Hydrothermal Weak Reductant in Liquid_False,Mixed in Solid or Liquid_False,ATEMP_800_1000,ATIME_180_360,Annealing Still/Strring_False,Annealing Atomosphere Inert_True,Annealing Atomosphere Reductive_False,Post-processing Acid Wash etc. _False,CL_0.05,SL_0_0.1,Support is not Carbon_False,Carbon Paper,LSV_5_10,EPC_OVER1,216
10.1038/s41467-021-26416-3,Peoples R China,Univ Sci & Technol China,NATURE COMMUNICATIONS,17.694,11/8/2021,28,438,0.063926941,MDP_1_Ir,MDP_2_None,MDP_3_None,MDP_4_None,MDP1PP_100,MDP2PP_0,MDP3PP_0,MDP4PP_0,HTEMP_50_100,HTIME_60_180,Hydrothermal Stirring,Hydrothermal Strong Reductant in Liquid_False,Hydrothermal Weak Reductant in Liquid_False,Mixed in Solid or Liquid_False,ATEMP_800_1000,ATIME_180_360,Annealing Still/Strring_False,Annealing Atomosphere Inert_True,Annealing Atomosphere Reductive_False,Post-processing Acid Wash etc. _False,CL_0.05,SL_0_0.1,Support is not Carbon_False,Carbon Paper,LSV_5_10,EPC_OVER1,412
10.1016/j.cclet.2020.03.076,Peoples R China,South China Univ Technol,CHINESE CHEMICAL LETTERS,8.455,4/3/2021,27,657,0.04109589,MDP_1_P,MDP_2_Co,MDP_3_Ru,MDP_4_None,MDP1PP_50_75,MDP2PP_30_40,MDP3PP_0_5,MDP4PP_0,HTEMP_200_250,HTIME_1440_2880,Hydrothermal Still,Hydrothermal Strong Reductant in Liquid_False,Hydrothermal Weak Reductant in Liquid_True,Mixed in Solid or Liquid_False,ATEMP_500_600,ATIME_180_360,Annealing Still/Strring_False,Annealing Atomosphere Inert_True,Annealing Atomosphere Reductive_False,Post-processing Acid Wash etc. _False,CL_0.3_0.6,SL_0,Support is not Carbon_False,Glassy Carbon,LSV_5_10,EPC_OVER1,197
10.1016/j.apcatb.2021.120562,Peoples R China,China Univ Geosci,APPLIED CATALYSIS B-ENVIRONMENTAL,24.319,10/7/2021,19,470,0.040425532,MDP_1_Sr,MDP_2_Ir,MDP_3_S,MDP_4_None,MDP1PP_50_75,MDP2PP_20_30,MDP3PP_5_15,MDP4PP_0,HTEMP_150_200,HTIME_720_1440,Hydrothermal Stirring,Hydrothermal Strong Reductant in Liquid_False,Hydrothermal Weak Reductant in Liquid_False,Mixed in Solid or Liquid_False,ATEMP_600_800,ATIME_360_720,Annealing Still/Strring_False,Annealing Atomosphere Inert_True,Annealing Atomosphere Reductive_False,Post-processing Acid Wash etc. _False,CL_0.2_0.3,SL_0,Support is not Carbon_False,Glassy Carbon,LSV_5_10,EPC_OVER1,228
10.1016/j.apcatb.2021.120562,Peoples R China,China Univ Geosci,APPLIED CATALYSIS B-ENVIRONMENTAL,24.319,10/7/2021,19,470,0.040425532,MDP_1_Sr,MDP_2_Ir,MDP_3_None,MDP_4_None,MDP1PP_75_100,MDP2PP_20_30,MDP3PP_0,MDP4PP_0,HTEMP_150_200,HTIME_720_1440,Hydrothermal Stirring,Hydrothermal Strong Reductant in Liquid_False,Hydrothermal Weak Reductant in Liquid_False,Mixed in Solid or Liquid_False,ATEMP_600_800,ATIME_360_720,Annealing Still/Strring_False,Annealing Atomosphere Inert_False,Annealing Atomosphere Reductive_False,Post-processing Acid Wash etc. _False,CL_0.2_0.3,SL_0,Support is not Carbon_False,Glassy Carbon,LSV_5_10,EPC_OVER1,269
10.1016/j.apcatb.2022.121579,Peoples R China,China Univ Geosci,APPLIED CATALYSIS B-ENVIRONMENTAL,24.319,6/22/2022,1,212,0.004716981,MDP_1_Ir,MDP_2_Sr,MDP_3_Ce,MDP_4_None,MDP1PP_25_50,MDP2PP_40_51,MDP3PP_5_15,MDP4PP_0,HTEMP_50_100,HTIME_0_60,Hydrothermal Stirring,Hydrothermal Strong Reductant in Liquid_False,Hydrothermal Weak Reductant in Liquid_False,Mixed in Solid or Liquid_False,ATEMP_400_500,ATIME_120_180,Annealing Still/Strring_False,Annealing Atomosphere Inert_False,Annealing Atomosphere Reductive_False,Post-processing Acid Wash etc. _False,CL_0.2_0.3,SL_0,Support is not Carbon_False,Glassy Carbon,LSV_5_10,EPC_OVER1,248
10.1016/j.apcatb.2022.121579,Peoples R China,China Univ Geosci,APPLIED CATALYSIS B-ENVIRONMENTAL,24.319,6/22/2022,1,212,0.004716981,MDP_1_Ir,MDP_2_Sr,MDP_3_Ce,MDP_4_None,MDP1PP_25_50,MDP2PP_40_51,MDP3PP_0_5,MDP4PP_0,HTEMP_50_100,HTIME_0_60,Hydrothermal Stirring,Hydrothermal Strong Reductant in Liquid_False,Hydrothermal Weak Reductant in Liquid_False,Mixed in Solid or Liquid_False,ATEMP_400_500,ATIME_120_180,Annealing Still/Strring_False,Annealing Atomosphere Inert_False,Annealing Atomosphere Reductive_False,Post-processing Acid Wash etc. _False,CL_0.2_0.3,SL_0,Support is not Carbon_False,Glassy Carbon,LSV_5_10,EPC_OVER1,238
