Repository: ruiding-uchicago/DASH

This is the Machine Learning Databases and Script folder.
All scripts and data files are created by Dr. Rui Ding first author of research work:
<Leveraging Data Mining, Active Learning, and Domain Adaptation in a Multi-Stage, Machine Learning-Driven Approach for the Efficient Discovery of Advanced Acidic Oxygen Evolution Electrocatalysts>
https://arxiv.org/abs/2407.04877z
Please check the original paper for more details and the discussion.
Also, please cite if use the code in whole or in part.

File: Machine Learning Databases and Script/Unsupervised Data Mining/Apriori associate rule mining/Activity/OER_activity.csv (part 18 of 29)
DOI,Country,Facility,Journal,Impact Factor,Published Date,Cited Times,Number of days until 01/20/2023,Average cited times per day,Metal_Dopant_1,Metal_Dopant_2,Metal_Dopant_3,Metal_Dopant_4,Metal_Dopant_1 Proportion in Precursor ,Metal_Dopant_2 Proportion in Precursor ,Metal_Dopant_3 Proportion in Precursor ,Metal_Dopant_4 Proportion in Precursor ,Hydrothermal Temperature (Celcius degree),Hydrothermal Time (min),Hydrothermal Still/Strring (0/1),Hydrothermal Strong Reductant in Liquid (0/1),Hydrothermal Weak Reductant in Liquid (0/1),Mixed in Solid or Liquid (0/1),Annealing Temperature (Celcius Degree),Annealing Time (min),Annealing Still/Strring (0/1),Annealing Atomosphere Inert (0/1),Annealing Atomosphere Reductive (0/1),Post-processing Acid Wash etc. (0/1),Catalyst Loading (mg cm -2),Support Material Loading (mg cm -2),Support is not Carbon (0/1),Electrode Type_Glassy Carbon/Carbon Paper or Ti Mesh (0/1),LSV Scanning Speed (mV s-1),Electrolyte Proton Concentration (M),Overpotential (mV @10 mA cm-2)
10.1016/j.apcatb.2022.121579,Peoples R China,China Univ Geosci,APPLIED CATALYSIS B-ENVIRONMENTAL,24.319,6/22/2022,1,212,0.004716981,MDP_1_Ir,MDP_2_Sr,MDP_3_Ce,MDP_4_None,MDP1PP_25_50,MDP2PP_40_51,MDP3PP_0_5,MDP4PP_0,HTEMP_50_100,HTIME_0_60,Hydrothermal Stirring,Hydrothermal Strong Reductant in Liquid_False,Hydrothermal Weak Reductant in Liquid_False,Mixed in Solid or Liquid_False,ATEMP_400_500,ATIME_120_180,Annealing Still/Strring_False,Annealing Atomosphere Inert_False,Annealing Atomosphere Reductive_False,Post-processing Acid Wash etc. _False,CL_0.2_0.3,SL_0,Support is not Carbon_False,Glassy Carbon,LSV_5_10,EPC_OVER1,241
10.1016/j.apcatb.2022.121579,Peoples R China,China Univ Geosci,APPLIED CATALYSIS B-ENVIRONMENTAL,24.319,6/22/2022,1,212,0.004716981,MDP_1_Ir,MDP_2_Sr,MDP_3_None,MDP_4_None,MDP1PP_50_75,MDP2PP_40_51,MDP3PP_0,MDP4PP_0,HTEMP_50_100,HTIME_0_60,Hydrothermal Stirring,Hydrothermal Strong Reductant in Liquid_False,Hydrothermal Weak Reductant in Liquid_False,Mixed in Solid or Liquid_False,ATEMP_400_500,ATIME_120_180,Annealing Still/Strring_False,Annealing Atomosphere Inert_False,Annealing Atomosphere Reductive_False,Post-processing Acid Wash etc. _False,CL_0.2_0.3,SL_0,Support is not Carbon_False,Glassy Carbon,LSV_5_10,EPC_OVER1,269
10.1039/C7TA08982A,Peoples R China,Wuhan Univ,JOURNAL OF MATERIALS CHEMISTRY A,14.511,12/21/2017,67,1856,0.036099138,MDP_1_Fe,MDP_2_Ir,MDP_3_Ni,MDP_4_None,MDP1PP_50_75,MDP2PP_20_30,MDP3PP_25_34,MDP4PP_0,HTEMP_300_350,HTIME_60_180,Hydrothermal Still,Hydrothermal Strong Reductant in Liquid_False,Hydrothermal Weak Reductant in Liquid_True,Mixed in Solid or Liquid_False,ATEMP_RT,ATIME_0,Annealing Still/Strring_False,Annealing Atomosphere Inert_False,Annealing Atomosphere Reductive_False,Post-processing Acid Wash etc. _False,CL_0.1_0.2,SL_0.5_1,Support is not Carbon_False,Glassy Carbon,LSV_5_10,EPC_0.1_1,300
10.1039/C7TA08982A,Peoples R China,Wuhan Univ,JOURNAL OF MATERIALS CHEMISTRY A,14.511,12/21/2017,67,1856,0.036099138,MDP_1_Ir,MDP_2_Ni,MDP_3_Fe,MDP_4_None,MDP1PP_25_50,MDP2PP_30_40,MDP3PP_25_34,MDP4PP_0,HTEMP_300_350,HTIME_60_180,Hydrothermal Still,Hydrothermal Strong Reductant in Liquid_False,Hydrothermal Weak Reductant in Liquid_True,Mixed in Solid or Liquid_False,ATEMP_RT,ATIME_0,Annealing Still/Strring_False,Annealing Atomosphere Inert_False,Annealing Atomosphere Reductive_False,Post-processing Acid Wash etc. _False,CL_0.1_0.2,SL_0.5_1,Support is not Carbon_False,Glassy Carbon,LSV_5_10,EPC_0.1_1,286
10.1039/C7TA08982A,Peoples R China,Wuhan Univ,JOURNAL OF MATERIALS CHEMISTRY A,14.511,12/21/2017,67,1856,0.036099138,MDP_1_Ir,MDP_2_Ni,MDP_3_Fe,MDP_4_None,MDP1PP_25_50,MDP2PP_40_51,MDP3PP_15_25,MDP4PP_0,HTEMP_300_350,HTIME_60_180,Hydrothermal Still,Hydrothermal Strong Reductant in Liquid_False,Hydrothermal Weak Reductant in Liquid_True,Mixed in Solid or Liquid_False,ATEMP_RT,ATIME_0,Annealing Still/Strring_False,Annealing Atomosphere Inert_False,Annealing Atomosphere Reductive_False,Post-processing Acid Wash etc. _False,CL_0.1_0.2,SL_0.5_1,Support is not Carbon_False,Glassy Carbon,LSV_5_10,EPC_0.1_1,304
10.1039/C7TA08982A,Peoples R China,Wuhan Univ,JOURNAL OF MATERIALS CHEMISTRY A,14.511,12/21/2017,67,1856,0.036099138,MDP_1_Ir,MDP_2_Ni,MDP_3_None,MDP_4_None,MDP1PP_50_75,MDP2PP_40_51,MDP3PP_0,MDP4PP_0,HTEMP_300_350,HTIME_60_180,Hydrothermal Still,Hydrothermal Strong Reductant in Liquid_False,Hydrothermal Weak Reductant in Liquid_True,Mixed in Solid or Liquid_False,ATEMP_RT,ATIME_0,Annealing Still/Strring_False,Annealing Atomosphere Inert_False,Annealing Atomosphere Reductive_False,Post-processing Acid Wash etc. _False,CL_0.1_0.2,SL_0.2_0.5,Support is not Carbon_False,Glassy Carbon,LSV_5_10,EPC_0.1_1,319
10.1039/C8QI00082D,Peoples R China,Wuhan Univ,INORGANIC CHEMISTRY FRONTIERS,7.779,12/28/2018,33,1484,0.022237197,MDP_1_Ir,MDP_2_None,MDP_3_None,MDP_4_None,MDP1PP_100,MDP2PP_0,MDP3PP_0,MDP4PP_0,HTEMP_300_350,HTIME_60_180,Hydrothermal Stirring,Hydrothermal Strong Reductant in Liquid_False,Hydrothermal Weak Reductant in Liquid_True,Mixed in Solid or Liquid_False,ATEMP_RT,ATIME_0,Annealing Still/Strring_False,Annealing Atomosphere Inert_False,Annealing Atomosphere Reductive_False,Post-processing Acid Wash etc. _False,CL_0.1_0.2,SL_0.2_0.5,Support is not Carbon_False,Glassy Carbon,LSV_5_10,EPC_0.1_1,290
10.1039/C7TA08982A,Peoples R China,Wuhan Univ,JOURNAL OF MATERIALS CHEMISTRY A,14.511,12/21/2017,67,1856,0.036099138,MDP_1_Ir,MDP_2_None,MDP_3_None,MDP_4_None,MDP1PP_100,MDP2PP_0,MDP3PP_0,MDP4PP_0,HTEMP_300_350,HTIME_60_180,Hydrothermal Still,Hydrothermal Strong Reductant in Liquid_False,Hydrothermal Weak Reductant in Liquid_True,Mixed in Solid or Liquid_False,ATEMP_RT,ATIME_0,Annealing Still/Strring_False,Annealing Atomosphere Inert_False,Annealing Atomosphere Reductive_False,Post-processing Acid Wash etc. _False,CL_0.05_0.1,SL_0.2_0.5,Support is not Carbon_False,Glassy Carbon,LSV_5_10,EPC_0.1_1,336
10.1007/s11814-021-0942-x,Peoples R China,North China Elect Power Univ,KOREAN JOURNAL OF CHEMICAL ENGINEERING,3.146,1/22/2022,0,363,0,MDP_1_Ru,MDP_2_Ir,MDP_3_None,MDP_4_None,MDP1PP_50_75,MDP2PP_40_51,MDP3PP_0,MDP4PP_0,HTEMP_50_100,HTIME_0_60,Hydrothermal Stirring,Hydrothermal Strong Reductant in Liquid_False,Hydrothermal Weak Reductant in Liquid_False,Mixed in Solid or Liquid_False,ATEMP_400_500,ATIME_60_120,Annealing Still/Strring_False,Annealing Atomosphere Inert_False,Annealing Atomosphere Reductive_False,Post-processing Acid Wash etc. _False,CL_0.3_0.6,SL_0,Support is not Carbon_False,Carbon Paper,LSV_OVER10,EPC_0.1_1,258
10.1007/s11814-021-0942-x,Peoples R China,North China Elect Power Univ,KOREAN JOURNAL OF CHEMICAL ENGINEERING,3.146,1/22/2022,0,363,0,MDP_1_Ru,MDP_2_Ir,MDP_3_None,MDP_4_None,MDP1PP_50_75,MDP2PP_30_40,MDP3PP_0,MDP4PP_0,HTEMP_50_100,HTIME_0_60,Hydrothermal Stirring,Hydrothermal Strong Reductant in Liquid_False,Hydrothermal Weak Reductant in Liquid_False,Mixed in Solid or Liquid_False,ATEMP_400_500,ATIME_60_120,Annealing Still/Strring_False,Annealing Atomosphere Inert_False,Annealing Atomosphere Reductive_False,Post-processing Acid Wash etc. _False,CL_0.3_0.6,SL_0,Support is not Carbon_False,Carbon Paper,LSV_OVER10,EPC_0.1_1,251
10.1007/s11814-021-0942-x,Peoples R China,North China Elect Power Univ,KOREAN JOURNAL OF CHEMICAL ENGINEERING,3.146,1/22/2022,0,363,0,MDP_1_Ir,MDP_2_Ru,MDP_3_None,MDP_4_None,MDP1PP_50_75,MDP2PP_30_40,MDP3PP_0,MDP4PP_0,HTEMP_50_100,HTIME_0_60,Hydrothermal Stirring,Hydrothermal Strong Reductant in Liquid_False,Hydrothermal Weak Reductant in Liquid_False,Mixed in Solid or Liquid_False,ATEMP_400_500,ATIME_60_120,Annealing Still/Strring_False,Annealing Atomosphere Inert_False,Annealing Atomosphere Reductive_False,Post-processing Acid Wash etc. _False,CL_0.3_0.6,SL_0,Support is not Carbon_False,Carbon Paper,LSV_OVER10,EPC_0.1_1,267
10.1021/acsaem.0c00208,Japan,Univ Kitakyushu,ACS APPLIED ENERGY MATERIALS,6.959,6/17/2020,12,947,0.012671595,MDP_1_Ir,MDP_2_Ta,MDP_3_None,MDP_4_None,MDP1PP_75_100,MDP2PP_20_30,MDP3PP_0,MDP4PP_0,HTEMP_50_100,HTIME_0_60,Hydrothermal Stirring,Hydrothermal Strong Reductant in Liquid_False,Hydrothermal Weak Reductant in Liquid_False,Mixed in Solid or Liquid_False,ATEMP_500_600,ATIME_60_120,Annealing Still/Strring_False,Annealing Atomosphere Inert_False,Annealing Atomosphere Reductive_False,Post-processing Acid Wash etc. _False,CL_0.6_1,SL_0,Support is not Carbon_False,Carbon Paper,LSV_OVER10,EPC_0.1_1,412
10.1021/acsaem.0c00208,Japan,Univ Kitakyushu,ACS APPLIED ENERGY MATERIALS,6.959,6/17/2020,12,947,0.012671595,MDP_1_Ir,MDP_2_Ta,MDP_3_None,MDP_4_None,MDP1PP_75_100,MDP2PP_20_30,MDP3PP_0,MDP4PP_0,HTEMP_50_100,HTIME_0_60,Hydrothermal Stirring,Hydrothermal Strong Reductant in Liquid_False,Hydrothermal Weak Reductant in Liquid_False,Mixed in Solid or Liquid_False,ATEMP_400_500,ATIME_60_120,Annealing Still/Strring_False,Annealing Atomosphere Inert_False,Annealing Atomosphere Reductive_False,Post-processing Acid Wash etc. _False,CL_0.6_1,SL_0,Support is not Carbon_False,Carbon Paper,LSV_OVER10,EPC_0.1_1,374
10.1021/acsaem.0c00208,Japan,Univ Kitakyushu,ACS APPLIED ENERGY MATERIALS,6.959,6/17/2020,12,947,0.012671595,MDP_1_Ir,MDP_2_Ta,MDP_3_None,MDP_4_None,MDP1PP_75_100,MDP2PP_20_30,MDP3PP_0,MDP4PP_0,HTEMP_50_100,HTIME_0_60,Hydrothermal Stirring,Hydrothermal Strong Reductant in Liquid_False,Hydrothermal Weak Reductant in Liquid_False,Mixed in Solid or Liquid_False,ATEMP_300_400,ATIME_60_120,Annealing Still/Strring_False,Annealing Atomosphere Inert_False,Annealing Atomosphere Reductive_False,Post-processing Acid Wash etc. _False,CL_0.6_1,SL_0,Support is not Carbon_False,Carbon Paper,LSV_OVER10,EPC_0.1_1,270
10.1021/acs.jpcc.1c09775,Japan,Univ Kitakyushu,JOURNAL OF PHYSICAL CHEMISTRY C,4.177,1/29/2022,1,356,0.002808989,MDP_1_Ir,MDP_2_Ta,MDP_3_None,MDP_4_None,MDP1PP_50_75,MDP2PP_30_40,MDP3PP_0,MDP4PP_0,HTEMP_RTEMP,HTIME_180_360,Hydrothermal Stirring,Hydrothermal Strong Reductant in Liquid_False,Hydrothermal Weak Reductant in Liquid_False,Mixed in Solid or Liquid_False,ATEMP_500_600,ATIME_60_120,Annealing Still/Strring_False,Annealing Atomosphere Inert_False,Annealing Atomosphere Reductive_False,Post-processing Acid Wash etc. _False,CL_0.6_1,SL_0,Support is not Carbon_True,Glassy Carbon,LSV_OVER10,EPC_0.1_1,392
10.1021/acs.jpcc.1c09775,Japan,Univ Kitakyushu,JOURNAL OF PHYSICAL CHEMISTRY C,4.177,1/29/2022,1,356,0.002808989,MDP_1_Ir,MDP_2_Ta,MDP_3_None,MDP_4_None,MDP1PP_50_75,MDP2PP_30_40,MDP3PP_0,MDP4PP_0,HTEMP_RTEMP,HTIME_180_360,Hydrothermal Stirring,Hydrothermal Strong Reductant in Liquid_False,Hydrothermal Weak Reductant in Liquid_False,Mixed in Solid or Liquid_False,ATEMP_400_500,ATIME_60_120,Annealing Still/Strring_False,Annealing Atomosphere Inert_False,Annealing Atomosphere Reductive_False,Post-processing Acid Wash etc. _False,CL_0.6_1,SL_0,Support is not Carbon_True,Glassy Carbon,LSV_OVER10,EPC_0.1_1,362
10.1021/acs.jpcc.1c09775,Japan,Univ Kitakyushu,JOURNAL OF PHYSICAL CHEMISTRY C,4.177,1/29/2022,1,356,0.002808989,MDP_1_Ir,MDP_2_Ta,MDP_3_None,MDP_4_None,MDP1PP_50_75,MDP2PP_30_40,MDP3PP_0,MDP4PP_0,HTEMP_RTEMP,HTIME_180_360,Hydrothermal Stirring,Hydrothermal Strong Reductant in Liquid_False,Hydrothermal Weak Reductant in Liquid_False,Mixed in Solid or Liquid_False,ATEMP_400_500,ATIME_60_120,Annealing Still/Strring_False,Annealing Atomosphere Inert_False,Annealing Atomosphere Reductive_False,Post-processing Acid Wash etc. _False,CL_0.6_1,SL_0,Support is not Carbon_True,Glassy Carbon,LSV_OVER10,EPC_0.1_1,334
10.1021/acs.jpcc.1c09775,Japan,Univ Kitakyushu,JOURNAL OF PHYSICAL CHEMISTRY C,4.177,1/29/2022,1,356,0.002808989,MDP_1_Ir,MDP_2_Ta,MDP_3_None,MDP_4_None,MDP1PP_50_75,MDP2PP_30_40,MDP3PP_0,MDP4PP_0,HTEMP_RTEMP,HTIME_180_360,Hydrothermal Stirring,Hydrothermal Strong Reductant in Liquid_False,Hydrothermal Weak Reductant in Liquid_False,Mixed in Solid or Liquid_False,ATEMP_300_400,ATIME_60_120,Annealing Still/Strring_False,Annealing Atomosphere Inert_False,Annealing Atomosphere Reductive_False,Post-processing Acid Wash etc. _False,CL_0.6_1,SL_0,Support is not Carbon_True,Glassy Carbon,LSV_OVER10,EPC_0.1_1,294
10.1021/acs.jpcc.1c09775,Japan,Univ Kitakyushu,JOURNAL OF PHYSICAL CHEMISTRY C,4.177,1/29/2022,1,356,0.002808989,MDP_1_Ir,MDP_2_Ta,MDP_3_None,MDP_4_None,MDP1PP_50_75,MDP2PP_30_40,MDP3PP_0,MDP4PP_0,HTEMP_RTEMP,HTIME_180_360,Hydrothermal Stirring,Hydrothermal Strong Reductant in Liquid_False,Hydrothermal Weak Reductant in Liquid_False,Mixed in Solid or Liquid_False,ATEMP_300_400,ATIME_60_120,Annealing Still/Strring_False,Annealing Atomosphere Inert_False,Annealing Atomosphere Reductive_False,Post-processing Acid Wash etc. _False,CL_0.6_1,SL_0,Support is not Carbon_True,Glassy Carbon,LSV_OVER10,EPC_0.1_1,309
10.1021/acs.jpcc.1c09775,Japan,Univ Kitakyushu,JOURNAL OF PHYSICAL CHEMISTRY C,4.177,1/29/2022,1,356,0.002808989,MDP_1_Ir,MDP_2_Ta,MDP_3_None,MDP_4_None,MDP1PP_50_75,MDP2PP_30_40,MDP3PP_0,MDP4PP_0,HTEMP_RTEMP,HTIME_180_360,Hydrothermal Stirring,Hydrothermal Strong Reductant in Liquid_False,Hydrothermal Weak Reductant in Liquid_False,Mixed in Solid or Liquid_False,ATEMP_200_300,ATIME_60_120,Annealing Still/Strring_False,Annealing Atomosphere Inert_False,Annealing Atomosphere Reductive_False,Post-processing Acid Wash etc. _False,CL_0.6_1,SL_0,Support is not Carbon_True,Glassy Carbon,LSV_OVER10,EPC_0.1_1,396
10.5796/electrochemistry.21-00001,Japan,Univ Kitakyushu,ELECTROCHEMISTRY,1.777,5/25/2021,2,605,0.003305785,MDP_1_Ir,MDP_2_Ta,MDP_3_None,MDP_4_None,MDP1PP_50_75,MDP2PP_30_40,MDP3PP_0,MDP4PP_0,HTEMP_50_100,HTIME_0_60,Hydrothermal Stirring,Hydrothermal Strong Reductant in Liquid_False,Hydrothermal Weak Reductant in Liquid_False,Mixed in Solid or Liquid_False,ATEMP_300_400,ATIME_60_120,Annealing Still/Strring_False,Annealing Atomosphere Inert_False,Annealing Atomosphere Reductive_False,Post-processing Acid Wash etc. _False,CL_1_5,SL_0,Support is not Carbon_False,Carbon Paper,LSV_OVER10,EPC_0.1_1,260
10.1016/j.elecom.2015.08.015,Canada,Univ Alberta,ELECTROCHEMISTRY COMMUNICATIONS,5.443,12/9/2015,25,2599,0.009619084,MDP_1_Ir,MDP_2_Ni,MDP_3_None,MDP_4_None,MDP1PP_75_100,MDP2PP_10_20,MDP3PP_0,MDP4PP_0,HTEMP_RTEMP,HTIME_2880,Hydrothermal Still,Hydrothermal Strong Reductant in Liquid_False,Hydrothermal Weak Reductant in Liquid_False,Mixed in Solid or Liquid_False,ATEMP_RT,ATIME_0,Annealing Still/Strring_False,Annealing Atomosphere Inert_False,Annealing Atomosphere Reductive_False,Post-processing Acid Wash etc. _False,CL_0.05,SL_0,Support is not Carbon_False,Glassy Carbon,LSV_OVER10,EPC_0.1_1,304
10.1016/j.ijhydene.2018.08.034,Japan,Toyota Technol Inst,INTERNATIONAL JOURNAL OF HYDROGEN ENERGY,7.139,12/28/2018,31,1484,0.020889488,MDP_1_Ir,MDP_2_None,MDP_3_None,MDP_4_None,MDP1PP_100,MDP2PP_0,MDP3PP_0,MDP4PP_0,HTEMP_100_150,HTIME_180_360,Hydrothermal Stirring,Hydrothermal Strong Reductant in Liquid_False,Hydrothermal Weak Reductant in Liquid_False,Mixed in Solid or Liquid_False,ATEMP_25_200,ATIME_180_360,Annealing Still/Strring_False,Annealing Atomosphere Inert_False,Annealing Atomosphere Reductive_False,Post-processing Acid Wash etc. _False,CL_0.05_0.1,SL_1_5,Support is not Carbon_False,Glassy Carbon,LSV_5_10,EPC_0.1_1,270
10.1021/acsanm.9b02230,Germany,Tech Univ Munich,ACS APPLIED NANO MATERIALS,6.14,5/5/2020,43,990,0.043434343,MDP_1_Sn,MDP_2_Ir,MDP_3_Sb,MDP_4_None,MDP1PP_75_100,MDP2PP_0_10,MDP3PP_0_5,MDP4PP_0,HTEMP_100_150,HTIME_60_180,Hydrothermal Stirring,Hydrothermal Strong Reductant in Liquid_False,Hydrothermal Weak Reductant in Liquid_True,Mixed in Solid or Liquid_False,ATEMP_RT,ATIME_0,Annealing Still/Strring_False,Annealing Atomosphere Inert_True,Annealing Atomosphere Reductive_False,Post-processing Acid Wash etc. _False,CL_0.05,SL_0_0.1,Support is not Carbon_True,Glassy Carbon,LSV_5_10,EPC_0.1_1,374
10.1021/jacs.1c11241,Peoples R China,Fudan Univ,JOURNAL OF THE AMERICAN CHEMICAL SOCIETY,16.383,4/27/2022,20,268,0.074626866,MDP_1_Ir,MDP_2_None,MDP_3_None,MDP_4_None,MDP1PP_100,MDP2PP_0,MDP3PP_0,MDP4PP_0,HTEMP_100_150,HTIME_720_1440,Hydrothermal Still,Hydrothermal Strong Reductant in Liquid_False,Hydrothermal Weak Reductant in Liquid_False,Mixed in Solid or Liquid_False,ATEMP_400_500,ATIME_120_180,Annealing Still/Strring_False,Annealing Atomosphere Inert_True,Annealing Atomosphere Reductive_False,Post-processing Acid Wash etc. _False,CL_0.05_0.1,SL_0.1_0.2,Support is not Carbon_False,Glassy Carbon,LSV_0_5,EPC_0.1_1,400
10.1021/jacs.1c11241,Peoples R China,Fudan Univ,JOURNAL OF THE AMERICAN CHEMICAL SOCIETY,16.383,4/27/2022,20,268,0.074626866,MDP_1_Ir,MDP_2_None,MDP_3_None,MDP_4_None,MDP1PP_100,MDP2PP_0,MDP3PP_0,MDP4PP_0,HTEMP_100_150,HTIME_720_1440,Hydrothermal Still,Hydrothermal Strong Reductant in Liquid_False,Hydrothermal Weak Reductant in Liquid_False,Mixed in Solid or Liquid_False,ATEMP_400_500,ATIME_120_180,Annealing Still/Strring_False,Annealing Atomosphere Inert_True,Annealing Atomosphere Reductive_False,Post-processing Acid Wash etc. _False,CL_0.1_0.2,SL_0.1_0.2,Support is not Carbon_False,Glassy Carbon,LSV_0_5,EPC_0.1_1,199
10.1021/jacs.1c11241,Peoples R China,Fudan Univ,JOURNAL OF THE AMERICAN CHEMICAL SOCIETY,16.383,4/27/2022,20,268,0.074626866,MDP_1_Ir,MDP_2_None,MDP_3_None,MDP_4_None,MDP1PP_100,MDP2PP_0,MDP3PP_0,MDP4PP_0,HTEMP_100_150,HTIME_720_1440,Hydrothermal Still,Hydrothermal Strong Reductant in Liquid_False,Hydrothermal Weak Reductant in Liquid_False,Mixed in Solid or Liquid_False,ATEMP_400_500,ATIME_120_180,Annealing Still/Strring_False,Annealing Atomosphere Inert_True,Annealing Atomosphere Reductive_False,Post-processing Acid Wash etc. _False,CL_0.1_0.2,SL_0.1_0.2,Support is not Carbon_False,Glassy Carbon,LSV_0_5,EPC_0.1_1,230
10.1039/C8NR03341B,Australia,Univ New South Wales,NANOSCALE,8.307,12/28/2018,29,1484,0.019541779,MDP_1_Pd,MDP_2_Ru,MDP_3_None,MDP_4_None,MDP1PP_50_75,MDP2PP_40_51,MDP3PP_0,MDP4PP_0,HTEMP_100_150,HTIME_720_1440,Hydrothermal Stirring,Hydrothermal Strong Reductant in Liquid_False,Hydrothermal Weak Reductant in Liquid_True,Mixed in Solid or Liquid_False,ATEMP_25_200,ATIME_180_360,Annealing Still/Strring_False,Annealing Atomosphere Inert_False,Annealing Atomosphere Reductive_False,Post-processing Acid Wash etc. _False,CL_0.05,SL_0.1_0.2,Support is not Carbon_False,Glassy Carbon,LSV_OVER10,EPC_0.1_1,222
10.1039/C8NR03341B,Australia,Univ New South Wales,NANOSCALE,8.307,12/28/2018,29,1484,0.019541779,MDP_1_Pd,MDP_2_Ru,MDP_3_None,MDP_4_None,MDP1PP_50_75,MDP2PP_30_40,MDP3PP_0,MDP4PP_0,HTEMP_100_150,HTIME_720_1440,Hydrothermal Stirring,Hydrothermal Strong Reductant in Liquid_False,Hydrothermal Weak Reductant in Liquid_True,Mixed in Solid or Liquid_False,ATEMP_25_200,ATIME_180_360,Annealing Still/Strring_False,Annealing Atomosphere Inert_False,Annealing Atomosphere Reductive_False,Post-processing Acid Wash etc. _False,CL_0.05,SL_0.1_0.2,Support is not Carbon_False,Glassy Carbon,LSV_OVER10,EPC_0.1_1,236
10.1039/C8NR03341B,Australia,Univ New South Wales,NANOSCALE,8.307,12/28/2018,29,1484,0.019541779,MDP_1_Ru,MDP_2_Pd,MDP_3_None,MDP_4_None,MDP1PP_50_75,MDP2PP_30_40,MDP3PP_0,MDP4PP_0,HTEMP_100_150,HTIME_720_1440,Hydrothermal Stirring,Hydrothermal Strong Reductant in Liquid_False,Hydrothermal Weak Reductant in Liquid_True,Mixed in Solid or Liquid_False,ATEMP_25_200,ATIME_180_360,Annealing Still/Strring_False,Annealing Atomosphere Inert_False,Annealing Atomosphere Reductive_False,Post-processing Acid Wash etc. _False,CL_0.05,SL_0.1_0.2,Support is not Carbon_False,Glassy Carbon,LSV_OVER10,EPC_0.1_1,220
10.1039/C8NR03341B,Australia,Univ New South Wales,NANOSCALE,8.307,12/28/2018,29,1484,0.019541779,MDP_1_Pd,MDP_2_Ru,MDP_3_None,MDP_4_None,MDP1PP_75_100,MDP2PP_20_30,MDP3PP_0,MDP4PP_0,HTEMP_100_150,HTIME_720_1440,Hydrothermal Stirring,Hydrothermal Strong Reductant in Liquid_False,Hydrothermal Weak Reductant in Liquid_True,Mixed in Solid or Liquid_False,ATEMP_25_200,ATIME_180_360,Annealing Still/Strring_False,Annealing Atomosphere Inert_False,Annealing Atomosphere Reductive_False,Post-processing Acid Wash etc. _False,CL_0.05,SL_0.1_0.2,Support is not Carbon_False,Glassy Carbon,LSV_OVER10,EPC_0.1_1,273
10.1002/ange.201806300,Australia,Univ New South Wales,ANGEWANDTE CHEMIE-INTERNATIONAL EDITION,16.823,12/28/2018,57,1484,0.038409704,MDP_1_Ru,MDP_2_Au,MDP_3_None,MDP_4_None,MDP1PP_50_75,MDP2PP_30_40,MDP3PP_0,MDP4PP_0,HTEMP_100_150,HTIME_720_1440,Hydrothermal Still,Hydrothermal Strong Reductant in Liquid_False,Hydrothermal Weak Reductant in Liquid_True,Mixed in Solid or Liquid_False,ATEMP_RT,ATIME_0,Annealing Still/Strring_False,Annealing Atomosphere Inert_False,Annealing Atomosphere Reductive_True,Post-processing Acid Wash etc. _False,CL_0.3_0.6,SL_0,Support is not Carbon_False,Glassy Carbon,LSV_OVER10,EPC_0.1_1,220
10.1002/anie.201806300,Australia,Univ New South Wales,ANGEWANDTE CHEMIE-INTERNATIONAL EDITION,16.823,12/28/2018,57,1484,0.038409704,MDP_1_Ru,MDP_2_Au,MDP_3_None,MDP_4_None,MDP1PP_50_75,MDP2PP_30_40,MDP3PP_0,MDP4PP_0,HTEMP_100_150,HTIME_720_1440,Hydrothermal Still,Hydrothermal Strong Reductant in Liquid_False,Hydrothermal Weak Reductant in Liquid_True,Mixed in Solid or Liquid_False,ATEMP_RT,ATIME_0,Annealing Still/Strring_False,Annealing Atomosphere Inert_False,Annealing Atomosphere Reductive_True,Post-processing Acid Wash etc. _False,CL_0.3_0.6,SL_0,Support is not Carbon_False,Glassy Carbon,LSV_OVER10,EPC_0.1_1,219
10.1021/acsomega.9b04237,Peoples R China,East China Univ Sci & Technol,ACS OMEGA,4.132,4/29/2020,18,996,0.018072289,MDP_1_Ru,MDP_2_Mn,MDP_3_Fe,MDP_4_None,MDP1PP_50_75,MDP2PP_20_30,MDP3PP_25_34,MDP4PP_0,HTEMP_150_200,HTIME_360_720,Hydrothermal Still,Hydrothermal Strong Reductant in Liquid_False,Hydrothermal Weak Reductant in Liquid_False,Mixed in Solid or Liquid_False,ATEMP_600_800,ATIME_360_720,Annealing Still/Strring_False,Annealing Atomosphere Inert_False,Annealing Atomosphere Reductive_False,Post-processing Acid Wash etc. _False,CL_0.2_0.3,SL_0,Support is not Carbon_False,Carbon Paper,LSV_OVER10,EPC_0.1_1,323
10.1021/acsomega.9b04237,Peoples R China,East China Univ Sci & Technol,ACS OMEGA,4.132,4/29/2020,18,996,0.018072289,MDP_1_Ru,MDP_2_Mn,MDP_3_Fe,MDP_4_None,MDP1PP_50_75,MDP2PP_10_20,MDP3PP_15_25,MDP4PP_0,HTEMP_150_200,HTIME_360_720,Hydrothermal Still,Hydrothermal Strong Reductant in Liquid_False,Hydrothermal Weak Reductant in Liquid_False,Mixed in Solid or Liquid_False,ATEMP_600_800,ATIME_360_720,Annealing Still/Strring_False,Annealing Atomosphere Inert_False,Annealing Atomosphere Reductive_False,Post-processing Acid Wash etc. _False,CL_0.2_0.3,SL_0,Support is not Carbon_False,Carbon Paper,LSV_OVER10,EPC_0.1_1,281
10.1021/acsaem.9b00266,Peoples R China,East China Univ Sci & Technol,ACS APPLIED ENERGY MATERIALS,6.959,7/10/2019,33,1290,0.025581395,MDP_1_Ru,MDP_2_Co,MDP_3_Ni,MDP_4_None,MDP1PP_50_75,MDP2PP_10_20,MDP3PP_15_25,MDP4PP_0,HTEMP_150_200,HTIME_360_720,Hydrothermal Still,Hydrothermal Strong Reductant in Liquid_False,Hydrothermal Weak Reductant in Liquid_False,Mixed in Solid or Liquid_False,ATEMP_600_800,ATIME_360_720,Annealing Still/Strring_False,Annealing Atomosphere Inert_False,Annealing Atomosphere Reductive_False,Post-processing Acid Wash etc. _False,CL_0.2_0.3,SL_0,Support is not Carbon_False,Carbon Paper,LSV_OVER10,EPC_0.1_1,456
10.1021/acsaem.9b00266,Peoples R China,East China Univ Sci & Technol,ACS APPLIED ENERGY MATERIALS,6.959,7/10/2019,33,1290,0.025581395,MDP_1_Ru,MDP_2_Co,MDP_3_Ni,MDP_4_None,MDP1PP_50_75,MDP2PP_10_20,MDP3PP_5_15,MDP4PP_0,HTEMP_150_200,HTIME_360_720,Hydrothermal Still,Hydrothermal Strong Reductant in Liquid_False,Hydrothermal Weak Reductant in Liquid_False,Mixed in Solid or Liquid_False,ATEMP_600_800,ATIME_360_720,Annealing Still/Strring_False,Annealing Atomosphere Inert_False,Annealing Atomosphere Reductive_False,Post-processing Acid Wash etc. _False,CL_0.2_0.3,SL_0,Support is not Carbon_False,Carbon Paper,LSV_OVER10,EPC_0.1_1,371
10.1021/acsomega.9b04237,Peoples R China,East China Univ Sci & Technol,ACS OMEGA,4.132,4/29/2020,18,996,0.018072289,MDP_1_Ru,MDP_2_Mn,MDP_3_Fe,MDP_4_None,MDP1PP_75_100,MDP2PP_10_20,MDP3PP_5_15,MDP4PP_0,HTEMP_150_200,HTIME_360_720,Hydrothermal Still,Hydrothermal Strong Reductant in Liquid_False,Hydrothermal Weak Reductant in Liquid_False,Mixed in Solid or Liquid_False,ATEMP_600_800,ATIME_360_720,Annealing Still/Strring_False,Annealing Atomosphere Inert_False,Annealing Atomosphere Reductive_False,Post-processing Acid Wash etc. _False,CL_0.2_0.3,SL_0,Support is not Carbon_False,Carbon Paper,LSV_OVER10,EPC_0.1_1,336
10.1021/acsaem.9b00266,Peoples R China,East China Univ Sci & Technol,ACS APPLIED ENERGY MATERIALS,6.959,7/10/2019,33,1290,0.025581395,MDP_1_Ru,MDP_2_Co,MDP_3_Ni,MDP_4_None,MDP1PP_75_100,MDP2PP_10_20,MDP3PP_5_15,MDP4PP_0,HTEMP_150_200,HTIME_360_720,Hydrothermal Still,Hydrothermal Strong Reductant in Liquid_False,Hydrothermal Weak Reductant in Liquid_False,Mixed in Solid or Liquid_False,ATEMP_600_800,ATIME_360_720,Annealing Still/Strring_False,Annealing Atomosphere Inert_False,Annealing Atomosphere Reductive_False,Post-processing Acid Wash etc. _False,CL_0.2_0.3,SL_0,Support is not Carbon_False,Carbon Paper,LSV_OVER10,EPC_0.1_1,400
10.1021/acsomega.9b04237,Peoples R China,East China Univ Sci & Technol,ACS OMEGA,4.132,4/29/2020,18,996,0.018072289,MDP_1_Ru,MDP_2_Mn,MDP_3_Fe,MDP_4_None,MDP1PP_75_100,MDP2PP_0_10,MDP3PP_5_15,MDP4PP_0,HTEMP_150_200,HTIME_360_720,Hydrothermal Still,Hydrothermal Strong Reductant in Liquid_False,Hydrothermal Weak Reductant in Liquid_False,Mixed in Solid or Liquid_False,ATEMP_600_800,ATIME_360_720,Annealing Still/Strring_False,Annealing Atomosphere Inert_False,Annealing Atomosphere Reductive_False,Post-processing Acid Wash etc. _False,CL_0.2_0.3,SL_0,Support is not Carbon_False,Carbon Paper,LSV_OVER10,EPC_0.1_1,262
10.1021/acsaem.9b00266,Peoples R China,East China Univ Sci & Technol,ACS APPLIED ENERGY MATERIALS,6.959,7/10/2019,33,1290,0.025581395,MDP_1_Ru,MDP_2_Co,MDP_3_Ni,MDP_4_None,MDP1PP_75_100,MDP2PP_0_10,MDP3PP_5_15,MDP4PP_0,HTEMP_150_200,HTIME_360_720,Hydrothermal Still,Hydrothermal Strong Reductant in Liquid_False,Hydrothermal Weak Reductant in Liquid_False,Mixed in Solid or Liquid_False,ATEMP_600_800,ATIME_360_720,Annealing Still/Strring_False,Annealing Atomosphere Inert_False,Annealing Atomosphere Reductive_False,Post-processing Acid Wash etc. _False,CL_0.2_0.3,SL_0,Support is not Carbon_False,Carbon Paper,LSV_OVER10,EPC_0.1_1,364
10.1021/acsaem.9b00266,Peoples R China,East China Univ Sci & Technol,ACS APPLIED ENERGY MATERIALS,6.959,7/10/2019,33,1290,0.025581395,MDP_1_Ru,MDP_2_Co,MDP_3_Ni,MDP_4_None,MDP1PP_75_100,MDP2PP_0_10,MDP3PP_0_5,MDP4PP_0,HTEMP_150_200,HTIME_360_720,Hydrothermal Still,Hydrothermal Strong Reductant in Liquid_False,Hydrothermal Weak Reductant in Liquid_False,Mixed in Solid or Liquid_False,ATEMP_600_800,ATIME_360_720,Annealing Still/Strring_False,Annealing Atomosphere Inert_False,Annealing Atomosphere Reductive_False,Post-processing Acid Wash etc. _False,CL_0.2_0.3,SL_0,Support is not Carbon_False,Carbon Paper,LSV_OVER10,EPC_0.1_1,332
10.1002/smll.201804577,Australia,Univ New South Wales,SMALL,15.153,7/9/2019,35,1291,0.027110767,MDP_1_Ru,MDP_2_None,MDP_3_None,MDP_4_None,MDP1PP_100,MDP2PP_0,MDP3PP_0,MDP4PP_0,HTEMP_100_150,HTIME_2880,Hydrothermal Stirring,Hydrothermal Strong Reductant in Liquid_False,Hydrothermal Weak Reductant in Liquid_True,Mixed in Solid or Liquid_False,ATEMP_RT,ATIME_0,Annealing Still/Strring_False,Annealing Atomosphere Inert_False,Annealing Atomosphere Reductive_False,Post-processing Acid Wash etc. _False,CL_0.1_0.2,SL_0,Support is not Carbon_False,Glassy Carbon,LSV_OVER10,EPC_0.1_1,180
10.1021/jacs.1c04332,USA,Northwestern Univ,JOURNAL OF THE AMERICAN CHEMICAL SOCIETY,16.383,7/28/2021,22,541,0.040665434,MDP_1_Sr,MDP_2_Ir,MDP_3_Zn,MDP_4_None,MDP1PP_50_75,MDP2PP_40_51,MDP3PP_5_15,MDP4PP_0,HTEMP_RTEMP,HTIME_180_360,Hydrothermal Stirring,Hydrothermal Strong Reductant in Liquid_False,Hydrothermal Weak Reductant in Liquid_False,Mixed in Solid or Liquid_True,ATEMP_1200_1000,ATIME_OVER1440,Annealing Still/Strring_False,Annealing Atomosphere Inert_False,Annealing Atomosphere Reductive_False,Post-processing Acid Wash etc. _False,CL_0.1_0.2,SL_0.1_0.2,Support is not Carbon_False,Glassy Carbon,LSV_OVER10,EPC_0.1_1,411
10.1002/admi.202100900,Slovenia,Natl Inst Chem,ADVANCED MATERIALS INTERFACES,6.389,2/10/2022,5,344,0.014534884,MDP_1_Ir,MDP_2_None,MDP_3_None,MDP_4_None,MDP1PP_100,MDP2PP_0,MDP3PP_0,MDP4PP_0,HTEMP_100_150,HTIME_60_180,Hydrothermal Still,Hydrothermal Strong Reductant in Liquid_False,Hydrothermal Weak Reductant in Liquid_False,Mixed in Solid or Liquid_False,ATEMP_400_500,ATIME_60_120,Annealing Still/Strring_False,Annealing Atomosphere Inert_False,Annealing Atomosphere Reductive_True,Post-processing Acid Wash etc. _False,CL_0.05,SL_0.1_0.2,Support is not Carbon_False,Glassy Carbon,LSV_OVER10,EPC_0.1_1,298
10.1002/admi.202100900,Slovenia,Natl Inst Chem,ADVANCED MATERIALS INTERFACES,6.389,2/10/2022,5,344,0.014534884,MDP_1_Ti,MDP_2_Ir,MDP_3_None,MDP_4_None,MDP1PP_75_100,MDP2PP_0_10,MDP3PP_0,MDP4PP_0,HTEMP_100_150,HTIME_60_180,Hydrothermal Still,Hydrothermal Strong Reductant in Liquid_False,Hydrothermal Weak Reductant in Liquid_False,Mixed in Solid or Liquid_False,ATEMP_400_500,ATIME_60_120,Annealing Still/Strring_False,Annealing Atomosphere Inert_False,Annealing Atomosphere Reductive_True,Post-processing Acid Wash etc. _False,CL_0.05,SL_0_0.1,Support is not Carbon_True,Glassy Carbon,LSV_OVER10,EPC_0.1_1,284
10.1002/admi.202100900,Slovenia,Natl Inst Chem,ADVANCED MATERIALS INTERFACES,6.389,2/10/2022,5,344,0.014534884,MDP_1_Ti,MDP_2_Ir,MDP_3_None,MDP_4_None,MDP1PP_50_75,MDP2PP_30_40,MDP3PP_0,MDP4PP_0,HTEMP_100_150,HTIME_60_180,Hydrothermal Still,Hydrothermal Strong Reductant in Liquid_False,Hydrothermal Weak Reductant in Liquid_False,Mixed in Solid or Liquid_False,ATEMP_400_500,ATIME_60_120,Annealing Still/Strring_False,Annealing Atomosphere Inert_False,Annealing Atomosphere Reductive_True,Post-processing Acid Wash etc. _False,CL_0.05,SL_0_0.1,Support is not Carbon_True,Glassy Carbon,LSV_OVER10,EPC_0.1_1,297
10.1002/admi.202100900,Slovenia,Natl Inst Chem,ADVANCED MATERIALS INTERFACES,6.389,2/10/2022,5,344,0.014534884,MDP_1_Ti,MDP_2_Ir,MDP_3_None,MDP_4_None,MDP1PP_75_100,MDP2PP_10_20,MDP3PP_0,MDP4PP_0,HTEMP_100_150,HTIME_60_180,Hydrothermal Still,Hydrothermal Strong Reductant in Liquid_False,Hydrothermal Weak Reductant in Liquid_False,Mixed in Solid or Liquid_False,ATEMP_400_500,ATIME_60_120,Annealing Still/Strring_False,Annealing Atomosphere Inert_False,Annealing Atomosphere Reductive_True,Post-processing Acid Wash etc. _False,CL_0.05,SL_0_0.1,Support is not Carbon_True,Glassy Carbon,LSV_OVER10,EPC_0.1_1,286
10.1002/cctc.201901487,Slovenia,Natl Inst Chem,CHEMCATCHEM,5.501,10/16/2019,19,1192,0.015939597,MDP_1_Ti,MDP_2_Ir,MDP_3_None,MDP_4_None,MDP1PP_75_100,MDP2PP_10_20,MDP3PP_0,MDP4PP_0,HTEMP_50_100,HTIME_360_720,Hydrothermal Stirring,Hydrothermal Strong Reductant in Liquid_False,Hydrothermal Weak Reductant in Liquid_False,Mixed in Solid or Liquid_False,ATEMP_400_500,ATIME_60_120,Annealing Still/Strring_False,Annealing Atomosphere Inert_False,Annealing Atomosphere Reductive_True,Post-processing Acid Wash etc. _False,CL_0.05,SL_0_0.1,Support is not Carbon_True,Glassy Carbon,LSV_OVER10,EPC_0.1_1,372
10.1021/acscatal.8b02171,USA,Texas State Univ,ACS CATALYSIS,13.7,12/28/2018,74,1484,0.049865229,MDP_1_Ni,MDP_2_Ir,MDP_3_None,MDP_4_None,MDP1PP_75_100,MDP2PP_0_10,MDP3PP_0,MDP4PP_0,HTEMP_100_150,HTIME_0_60,Hydrothermal Stirring,Hydrothermal Strong Reductant in Liquid_False,Hydrothermal Weak Reductant in Liquid_True,Mixed in Solid or Liquid_False,ATEMP_200_300,ATIME_0_60,Annealing Still/Strring_False,Annealing Atomosphere Inert_False,Annealing Atomosphere Reductive_True,Post-processing Acid Wash etc._True,CL_0.05_0.1,SL_0,Support is not Carbon_False,Glassy Carbon,LSV_OVER10,EPC_0.1_1,281
10.1021/acsaem.9b02051,USA,Texas State Univ,ACS APPLIED MATERIALS & INTERFACES,6.959,5/4/2020,11,991,0.011099899,MDP_1_Ni,MDP_2_Co,MDP_3_Pt,MDP_4_Ir,MDP1PP_50_75,MDP2PP_40_51,MDP3PP_0_5,MDP4PP_0_5,HTEMP_100_150,HTIME_0_60,Hydrothermal Stirring,Hydrothermal Strong Reductant in Liquid_False,Hydrothermal Weak Reductant in Liquid_True,Mixed in Solid or Liquid_False,ATEMP_300_400,ATIME_0_60,Annealing Still/Strring_False,Annealing Atomosphere Inert_False,Annealing Atomosphere Reductive_True,Post-processing Acid Wash etc._True,CL_0.05_0.1,SL_0,Support is not Carbon_False,Glassy Carbon,LSV_OVER10,EPC_0.1_1,290
10.1021/acscatal.8b02171,USA,Texas State Univ,ACS CATALYSIS,13.7,12/28/2018,74,1484,0.049865229,MDP_1_Ni,MDP_2_Ir,MDP_3_None,MDP_4_None,MDP1PP_75_100,MDP2PP_0_10,MDP3PP_0,MDP4PP_0,HTEMP_100_150,HTIME_0_60,Hydrothermal Stirring,Hydrothermal Strong Reductant in Liquid_False,Hydrothermal Weak Reductant in Liquid_True,Mixed in Solid or Liquid_False,ATEMP_200_300,ATIME_0_60,Annealing Still/Strring_False,Annealing Atomosphere Inert_False,Annealing Atomosphere Reductive_True,Post-processing Acid Wash etc._True,CL_0.05,SL_0,Support is not Carbon_False,Glassy Carbon,LSV_OVER10,EPC_0.1_1,291
10.1039/D0NA00912A,USA,Texas State Univ,NANOSCALE ADVANCES,5.598,4/28/2021,5,632,0.007911392,MDP_1_Co,MDP_2_Ir,MDP_3_None,MDP_4_None,MDP1PP_75_100,MDP2PP_0_10,MDP3PP_0,MDP4PP_0,HTEMP_100_150,HTIME_0_60,Hydrothermal Stirring,Hydrothermal Strong Reductant in Liquid_False,Hydrothermal Weak Reductant in Liquid_False,Mixed in Solid or Liquid_False,ATEMP_300_400,ATIME_0_60,Annealing Still/Strring_False,Annealing Atomosphere Inert_True,Annealing Atomosphere Reductive_False,Post-processing Acid Wash etc._True,CL_0.05,SL_0,Support is not Carbon_False,Glassy Carbon,LSV_OVER10,EPC_0.1_1,308
10.1021/acscatal.8b02171,USA,Texas State Univ,ACS CATALYSIS,13.7,12/28/2018,74,1484,0.049865229,MDP_1_Ni,MDP_2_Ir,MDP_3_None,MDP_4_None,MDP1PP_75_100,MDP2PP_0_10,MDP3PP_0,MDP4PP_0,HTEMP_100_150,HTIME_0_60,Hydrothermal Stirring,Hydrothermal Strong Reductant in Liquid_False,Hydrothermal Weak Reductant in Liquid_True,Mixed in Solid or Liquid_False,ATEMP_200_300,ATIME_0_60,Annealing Still/Strring_False,Annealing Atomosphere Inert_False,Annealing Atomosphere Reductive_True,Post-processing Acid Wash etc._True,CL_0.05,SL_0,Support is not Carbon_False,Glassy Carbon,LSV_OVER10,EPC_0.1_1,316
10.1021/acscatal.8b02171,USA,Texas State Univ,ACS CATALYSIS,13.7,12/28/2018,74,1484,0.049865229,MDP_1_Ni,MDP_2_Ir,MDP_3_None,MDP_4_None,MDP1PP_75_100,MDP2PP_0_10,MDP3PP_0,MDP4PP_0,HTEMP_100_150,HTIME_0_60,Hydrothermal Stirring,Hydrothermal Strong Reductant in Liquid_False,Hydrothermal Weak Reductant in Liquid_True,Mixed in Solid or Liquid_False,ATEMP_300_400,ATIME_0_60,Annealing Still/Strring_False,Annealing Atomosphere Inert_False,Annealing Atomosphere Reductive_True,Post-processing Acid Wash etc._True,CL_0.05,SL_0,Support is not Carbon_False,Glassy Carbon,LSV_OVER10,EPC_0.1_1,341
10.1039/D1TA01587G,South Korea,Korea Univ,JOURNAL OF MATERIALS CHEMISTRY A,14.511,7/10/2021,10,559,0.017889088,MDP_1_Pt,MDP_2_Au,MDP_3_Ru,MDP_4_None,MDP1PP_25_50,MDP2PP_30_40,MDP3PP_25_34,MDP4PP_0,HTEMP_250_300,HTIME_60_180,Hydrothermal Stirring,Hydrothermal Strong Reductant in Liquid_False,Hydrothermal Weak Reductant in Liquid_True,Mixed in Solid or Liquid_False,ATEMP_300_400,ATIME_60_120,Annealing Still/Strring_False,Annealing Atomosphere Inert_False,Annealing Atomosphere Reductive_False,Post-processing Acid Wash etc. _False,CL_0.1_0.2,SL_0.5_1,Support is not Carbon_False,Glassy Carbon,LSV_OVER10,EPC_0.1_1,213
10.1039/D1TA01587G,South Korea,Korea Univ,JOURNAL OF MATERIALS CHEMISTRY A,14.511,7/10/2021,10,559,0.017889088,MDP_1_Pt,MDP_2_Au,MDP_3_Ru,MDP_4_None,MDP1PP_25_50,MDP2PP_30_40,MDP3PP_25_34,MDP4PP_0,HTEMP_250_300,HTIME_0_60,Hydrothermal Stirring,Hydrothermal Strong Reductant in Liquid_False,Hydrothermal Weak Reductant in Liquid_True,Mixed in Solid or Liquid_False,ATEMP_RT,ATIME_0,Annealing Still/Strring_False,Annealing Atomosphere Inert_True,Annealing Atomosphere Reductive_False,Post-processing Acid Wash etc. _False,CL_0.1_0.2,SL_0.5_1,Support is not Carbon_False,Glassy Carbon,LSV_OVER10,EPC_0.1_1,418
10.1039/D1TA01587G,South Korea,Korea Univ,JOURNAL OF MATERIALS CHEMISTRY A,14.511,7/10/2021,10,559,0.017889088,MDP_1_Au,MDP_2_Pt,MDP_3_Ru,MDP_4_None,MDP1PP_25_50,MDP2PP_30_40,MDP3PP_25_34,MDP4PP_0,HTEMP_250_300,HTIME_60_180,Hydrothermal Stirring,Hydrothermal Strong Reductant in Liquid_False,Hydrothermal Weak Reductant in Liquid_True,Mixed in Solid or Liquid_False,ATEMP_300_400,ATIME_60_120,Annealing Still/Strring_False,Annealing Atomosphere Inert_False,Annealing Atomosphere Reductive_False,Post-processing Acid Wash etc. _False,CL_0.1_0.2,SL_0.5_1,Support is not Carbon_False,Glassy Carbon,LSV_OVER10,EPC_0.1_1,252
10.1007/s12274-021-3778-0,Peoples R China,Univ Sci & Technol China,NANO RESEARCH,10.269,9/4/2021,6,503,0.011928429,MDP_1_Ga,MDP_2_Ir,MDP_3_None,MDP_4_None,MDP1PP_50_75,MDP2PP_40_51,MDP3PP_0,MDP4PP_0,HTEMP_RTEMP,HTIME_360_720,Hydrothermal Stirring,Hydrothermal Strong Reductant in Liquid_False,Hydrothermal Weak Reductant in Liquid_False,Mixed in Solid or Liquid_False,ATEMP_800_1000,ATIME_360_720,Annealing Still/Strring_False,Annealing Atomosphere Inert_False,Annealing Atomosphere Reductive_True,Post-processing Acid Wash etc. _False,CL_0.1_0.2,SL_0.5_1,Support is not Carbon_False,Glassy Carbon,LSV_OVER10,EPC_0.1_1,272
10.1007/s12274-021-3778-0,Peoples R China,Univ Sci & Technol China,NANO RESEARCH,10.269,9/4/2021,6,503,0.011928429,MDP_1_Ga,MDP_2_Ir,MDP_3_None,MDP_4_None,MDP1PP_50_75,MDP2PP_40_51,MDP3PP_0,MDP4PP_0,HTEMP_RTEMP,HTIME_360_720,Hydrothermal Stirring,Hydrothermal Strong Reductant in Liquid_False,Hydrothermal Weak Reductant in Liquid_False,Mixed in Solid or Liquid_False,ATEMP_400_500,ATIME_180_360,Annealing Still/Strring_False,Annealing Atomosphere Inert_False,Annealing Atomosphere Reductive_True,Post-processing Acid Wash etc. _False,CL_0.1_0.2,SL_0.5_1,Support is not Carbon_False,Glassy Carbon,LSV_OVER10,EPC_0.1_1,291
10.1039/D1TA01587G,South Korea,Korea Univ,JOURNAL OF MATERIALS CHEMISTRY A,14.511,7/10/2021,10,559,0.017889088,MDP_1_Au,MDP_2_Pt,MDP_3_Ru,MDP_4_None,MDP1PP_25_50,MDP2PP_30_40,MDP3PP_25_34,MDP4PP_0,HTEMP_250_300,HTIME_60_180,Hydrothermal Stirring,Hydrothermal Strong Reductant in Liquid_False,Hydrothermal Weak Reductant in Liquid_True,Mixed in Solid or Liquid_False,ATEMP_RT,ATIME_0,Annealing Still/Strring_False,Annealing Atomosphere Inert_True,Annealing Atomosphere Reductive_False,Post-processing Acid Wash etc. _False,CL_0.1_0.2,SL_0.5_1,Support is not Carbon_False,Glassy Carbon,LSV_OVER10,EPC_0.1_1,408
10.1149/2.050401jes,USA,Savannah River Natl Lab,JOURNAL OF THE ELECTROCHEMICAL SOCIETY,4.371,3/5/2014,37,3243,0.011409189,MDP_1_Ti,MDP_2_Ir,MDP_3_Pt,MDP_4_None,MDP1PP_75_100,MDP2PP_0_10,MDP3PP_5_15,MDP4PP_0,HTEMP_150_200,HTIME_180_360,Hydrothermal Stirring,Hydrothermal Strong Reductant in Liquid_False,Hydrothermal Weak Reductant in Liquid_True,Mixed in Solid or Liquid_False,ATEMP_200_300,ATIME_120_180,Annealing Still/Strring_False,Annealing Atomosphere Inert_False,Annealing Atomosphere Reductive_True,Post-processing Acid Wash etc. _False,CL_0.3_0.6,SL_0.5_1,Support is not Carbon_True,Glassy Carbon,LSV_OVER10,EPC_0.1_1,406
10.1149/2.050401jes,USA,Savannah River Natl Lab,JOURNAL OF THE ELECTROCHEMICAL SOCIETY,4.371,3/5/2014,37,3243,0.011409189,MDP_1_Ti,MDP_2_Ir,MDP_3_None,MDP_4_None,MDP1PP_75_100,MDP2PP_0_10,MDP3PP_0,MDP4PP_0,HTEMP_150_200,HTIME_180_360,Hydrothermal Stirring,Hydrothermal Strong Reductant in Liquid_False,Hydrothermal Weak Reductant in Liquid_True,Mixed in Solid or Liquid_False,ATEMP_200_300,ATIME_120_180,Annealing Still/Strring_False,Annealing Atomosphere Inert_False,Annealing Atomosphere Reductive_True,Post-processing Acid Wash etc. _False,CL_0.3_0.6,SL_0.5_1,Support is not Carbon_True,Glassy Carbon,LSV_OVER10,EPC_0.1_1,328
10.1039/D1TA01587G,South Korea,Korea Univ,JOURNAL OF MATERIALS CHEMISTRY A,14.511,7/10/2021,10,559,0.017889088,MDP_1_Pt,MDP_2_Au,MDP_3_Ru,MDP_4_None,MDP1PP_25_50,MDP2PP_30_40,MDP3PP_15_25,MDP4PP_0,HTEMP_250_300,HTIME_0_60,Hydrothermal Stirring,Hydrothermal Strong Reductant in Liquid_False,Hydrothermal Weak Reductant in Liquid_True,Mixed in Solid or Liquid_False,ATEMP_300_400,ATIME_60_120,Annealing Still/Strring_False,Annealing Atomosphere Inert_False,Annealing Atomosphere Reductive_False,Post-processing Acid Wash etc. _False,CL_0.1_0.2,SL_0.5_1,Support is not Carbon_False,Glassy Carbon,LSV_OVER10,EPC_0.1_1,235
10.1039/D0TA10316K,Spain,CSIC,JOURNAL OF MATERIALS CHEMISTRY A,14.511,3/14/2021,19,677,0.028064993,MDP_1_Sr,MDP_2_Ir,MDP_3_Ni,MDP_4_None,MDP1PP_50_75,MDP2PP_20_30,MDP3PP_25_34,MDP4PP_0,HTEMP_100_150,HTIME_180_360,Hydrothermal Still,Hydrothermal Strong Reductant in Liquid_False,Hydrothermal Weak Reductant in Liquid_False,Mixed in Solid or Liquid_False,ATEMP_800_1000,ATIME_OVER1440,Annealing Still/Strring_False,Annealing Atomosphere Inert_False,Annealing Atomosphere Reductive_False,Post-processing Acid Wash etc. _False,CL_0.2_0.3,SL_0.5_1,Support is not Carbon_False,Glassy Carbon,LSV_OVER10,EPC_0.1_1,295
