Repository: ruiding-uchicago/DASH

This is the Machine Learning Databases and Script folder.
All scripts and data files are created by Dr. Rui Ding first author of research work:
<Leveraging Data Mining, Active Learning, and Domain Adaptation in a Multi-Stage, Machine Learning-Driven Approach for the Efficient Discovery of Advanced Acidic Oxygen Evolution Electrocatalysts>
https://arxiv.org/abs/2407.04877z
Please check the original paper for more details and the discussion.
Also, please cite if use the code in whole or in part.

File: Machine Learning Databases and Script/Unsupervised Data Mining/Apriori associate rule mining/Activity/OER_activity.csv (part 19 of 29)
DOI,Country,Facility,Journal,Impact Factor,Published Date,Cited Times,Number of days until 01/20/2023,Average cited times per day,Metal_Dopant_1,Metal_Dopant_2,Metal_Dopant_3,Metal_Dopant_4,Metal_Dopant_1 Proportion in Precursor ,Metal_Dopant_2 Proportion in Precursor ,Metal_Dopant_3 Proportion in Precursor ,Metal_Dopant_4 Proportion in Precursor ,Hydrothermal Temperature (Celcius degree),Hydrothermal Time (min),Hydrothermal Still/Strring (0/1),Hydrothermal Strong Reductant in Liquid (0/1),Hydrothermal Weak Reductant in Liquid (0/1),Mixed in Solid or Liquid (0/1),Annealing Temperature (Celcius Degree),Annealing Time (min),Annealing Still/Strring (0/1),Annealing Atomosphere Inert (0/1),Annealing Atomosphere Reductive (0/1),Post-processing Acid Wash etc. (0/1),Catalyst Loading (mg cm -2),Support Material Loading (mg cm -2),Support is not Carbon (0/1),Electrode Type_Glassy Carbon/Carbon Paper or Ti Mesh (0/1),LSV Scanning Speed (mV s-1),Electrolyte Proton Concentration (M),Overpotential (mV @10 mA cm-2)
10.1039/D0TA10316K,Spain,CSIC,JOURNAL OF MATERIALS CHEMISTRY A,14.511,3/14/2021,19,677,0.028064993,MDP_1_Sr,MDP_2_Ir,MDP_3_Co,MDP_4_None,MDP1PP_50_75,MDP2PP_20_30,MDP3PP_25_34,MDP4PP_0,HTEMP_100_150,HTIME_180_360,Hydrothermal Still,Hydrothermal Strong Reductant in Liquid_False,Hydrothermal Weak Reductant in Liquid_False,Mixed in Solid or Liquid_False,ATEMP_1200_1000,ATIME_720_1440,Annealing Still/Strring_False,Annealing Atomosphere Inert_False,Annealing Atomosphere Reductive_False,Post-processing Acid Wash etc. _False,CL_0.2_0.3,SL_0.5_1,Support is not Carbon_False,Glassy Carbon,LSV_OVER10,EPC_0.1_1,305
10.1039/D0TA10316K,Spain,CSIC,JOURNAL OF MATERIALS CHEMISTRY A,14.511,3/14/2021,19,677,0.028064993,MDP_1_Sr,MDP_2_Ir,MDP_3_Fe,MDP_4_None,MDP1PP_50_75,MDP2PP_20_30,MDP3PP_25_34,MDP4PP_0,HTEMP_100_150,HTIME_180_360,Hydrothermal Still,Hydrothermal Strong Reductant in Liquid_False,Hydrothermal Weak Reductant in Liquid_False,Mixed in Solid or Liquid_False,ATEMP_1200_1000,ATIME_720_1440,Annealing Still/Strring_False,Annealing Atomosphere Inert_False,Annealing Atomosphere Reductive_False,Post-processing Acid Wash etc. _False,CL_0.2_0.3,SL_0.5_1,Support is not Carbon_False,Glassy Carbon,LSV_OVER10,EPC_0.1_1,330
10.1039/D0TA10316K,Spain,CSIC,JOURNAL OF MATERIALS CHEMISTRY A,14.511,3/14/2021,19,677,0.028064993,MDP_1_Sr,MDP_2_Ir,MDP_3_Sc,MDP_4_None,MDP1PP_50_75,MDP2PP_20_30,MDP3PP_25_34,MDP4PP_0,HTEMP_100_150,HTIME_180_360,Hydrothermal Still,Hydrothermal Strong Reductant in Liquid_False,Hydrothermal Weak Reductant in Liquid_False,Mixed in Solid or Liquid_False,ATEMP_1200_1000,ATIME_720_1440,Annealing Still/Strring_False,Annealing Atomosphere Inert_False,Annealing Atomosphere Reductive_False,Post-processing Acid Wash etc. _False,CL_0.2_0.3,SL_0.5_1,Support is not Carbon_False,Glassy Carbon,LSV_OVER10,EPC_0.1_1,420
10.1002/adfm.201604688,South Korea,Ctr Mol Spect & Dynam,ADVANCED FUNCTIONAL MATERIALS,19.924,2/17/2017,149,2163,0.068885807,MDP_1_Cu,MDP_2_Ir,MDP_3_Co,MDP_4_None,MDP1PP_75_100,MDP2PP_0_10,MDP3PP_0_5,MDP4PP_0,HTEMP_250_300,HTIME_0_60,Hydrothermal Still,Hydrothermal Strong Reductant in Liquid_False,Hydrothermal Weak Reductant in Liquid_True,Mixed in Solid or Liquid_False,ATEMP_RT,ATIME_0,Annealing Still/Strring_False,Annealing Atomosphere Inert_False,Annealing Atomosphere Reductive_False,Post-processing Acid Wash etc. _False,CL_0.05_0.1,SL_0.2_0.5,Support is not Carbon_False,Glassy Carbon,LSV_OVER10,EPC_0.1_1,304
10.1002/adfm.201604688,South Korea,Ctr Mol Spect & Dynam,ADVANCED FUNCTIONAL MATERIALS,19.924,2/17/2017,149,2163,0.068885807,MDP_1_Cu,MDP_2_Ir,MDP_3_Co,MDP_4_None,MDP1PP_75_100,MDP2PP_0_10,MDP3PP_5_15,MDP4PP_0,HTEMP_250_300,HTIME_0_60,Hydrothermal Still,Hydrothermal Strong Reductant in Liquid_False,Hydrothermal Weak Reductant in Liquid_True,Mixed in Solid or Liquid_False,ATEMP_RT,ATIME_0,Annealing Still/Strring_False,Annealing Atomosphere Inert_False,Annealing Atomosphere Reductive_False,Post-processing Acid Wash etc. _False,CL_0.05_0.1,SL_0.2_0.5,Support is not Carbon_False,Glassy Carbon,LSV_OVER10,EPC_0.1_1,293
10.1038/s41467-021-24181-x,France,Univ Paris,NATURE COMMUNICATIONS,17.694,7/21/2021,19,548,0.034671533,MDP_1_Ir,MDP_2_Mo,MDP_3_None,MDP_4_None,MDP1PP_50_75,MDP2PP_40_51,MDP3PP_0,MDP4PP_0,HTEMP_RTEMP,HTIME_0_60,Hydrothermal Stirring,Hydrothermal Strong Reductant in Liquid_False,Hydrothermal Weak Reductant in Liquid_False,Mixed in Solid or Liquid_False,ATEMP_600_800,ATIME_0_60,Annealing Still/Strring_False,Annealing Atomosphere Inert_False,Annealing Atomosphere Reductive_False,Post-processing Acid Wash etc. _False,CL_0.1_0.2,SL_0.2_0.5,Support is not Carbon_False,Glassy Carbon,LSV_OVER10,EPC_0.1_1,285
10.1038/s41467-021-24181-x,France,Univ Paris,NATURE COMMUNICATIONS,17.694,7/21/2021,19,548,0.034671533,MDP_1_Mo,MDP_2_Ir,MDP_3_None,MDP_4_None,MDP1PP_50_75,MDP2PP_30_40,MDP3PP_0,MDP4PP_0,HTEMP_RTEMP,HTIME_0_60,Hydrothermal Stirring,Hydrothermal Strong Reductant in Liquid_False,Hydrothermal Weak Reductant in Liquid_False,Mixed in Solid or Liquid_False,ATEMP_600_800,ATIME_0_60,Annealing Still/Strring_False,Annealing Atomosphere Inert_False,Annealing Atomosphere Reductive_False,Post-processing Acid Wash etc. _False,CL_0.1_0.2,SL_0.2_0.5,Support is not Carbon_False,Glassy Carbon,LSV_OVER10,EPC_0.1_1,312
10.1038/s41467-021-24181-x,France,Univ Paris,NATURE COMMUNICATIONS,17.694,7/21/2021,19,548,0.034671533,MDP_1_Ir,MDP_2_Mo,MDP_3_None,MDP_4_None,MDP1PP_50_75,MDP2PP_40_51,MDP3PP_0,MDP4PP_0,HTEMP_RTEMP,HTIME_0_60,Hydrothermal Stirring,Hydrothermal Strong Reductant in Liquid_False,Hydrothermal Weak Reductant in Liquid_False,Mixed in Solid or Liquid_False,ATEMP_500_600,ATIME_0_60,Annealing Still/Strring_False,Annealing Atomosphere Inert_False,Annealing Atomosphere Reductive_False,Post-processing Acid Wash etc. _False,CL_0.1_0.2,SL_0.2_0.5,Support is not Carbon_False,Glassy Carbon,LSV_OVER10,EPC_0.1_1,274
10.1038/s41467-021-24181-x,France,Univ Paris,NATURE COMMUNICATIONS,17.694,7/21/2021,19,548,0.034671533,MDP_1_Mo,MDP_2_Ir,MDP_3_None,MDP_4_None,MDP1PP_50_75,MDP2PP_30_40,MDP3PP_0,MDP4PP_0,HTEMP_RTEMP,HTIME_0_60,Hydrothermal Stirring,Hydrothermal Strong Reductant in Liquid_False,Hydrothermal Weak Reductant in Liquid_False,Mixed in Solid or Liquid_False,ATEMP_500_600,ATIME_0_60,Annealing Still/Strring_False,Annealing Atomosphere Inert_False,Annealing Atomosphere Reductive_False,Post-processing Acid Wash etc. _False,CL_0.1_0.2,SL_0.2_0.5,Support is not Carbon_False,Glassy Carbon,LSV_OVER10,EPC_0.1_1,286
10.1038/s41467-021-24181-x,France,Univ Paris,NATURE COMMUNICATIONS,17.694,7/21/2021,19,548,0.034671533,MDP_1_Ir,MDP_2_Mo,MDP_3_None,MDP_4_None,MDP1PP_50_75,MDP2PP_40_51,MDP3PP_0,MDP4PP_0,HTEMP_RTEMP,HTIME_0_60,Hydrothermal Stirring,Hydrothermal Strong Reductant in Liquid_False,Hydrothermal Weak Reductant in Liquid_False,Mixed in Solid or Liquid_False,ATEMP_500_600,ATIME_0_60,Annealing Still/Strring_False,Annealing Atomosphere Inert_False,Annealing Atomosphere Reductive_False,Post-processing Acid Wash etc. _False,CL_0.1_0.2,SL_0.2_0.5,Support is not Carbon_False,Glassy Carbon,LSV_OVER10,EPC_0.1_1,290
10.1038/s41467-021-24181-x,France,Univ Paris,NATURE COMMUNICATIONS,17.694,7/21/2021,19,548,0.034671533,MDP_1_Mo,MDP_2_Ir,MDP_3_None,MDP_4_None,MDP1PP_50_75,MDP2PP_30_40,MDP3PP_0,MDP4PP_0,HTEMP_RTEMP,HTIME_0_60,Hydrothermal Stirring,Hydrothermal Strong Reductant in Liquid_False,Hydrothermal Weak Reductant in Liquid_False,Mixed in Solid or Liquid_False,ATEMP_500_600,ATIME_0_60,Annealing Still/Strring_False,Annealing Atomosphere Inert_False,Annealing Atomosphere Reductive_False,Post-processing Acid Wash etc. _False,CL_0.1_0.2,SL_0.2_0.5,Support is not Carbon_False,Glassy Carbon,LSV_OVER10,EPC_0.1_1,274
10.1038/s41467-021-24181-x,France,Univ Paris,NATURE COMMUNICATIONS,17.694,7/21/2021,19,548,0.034671533,MDP_1_Mo,MDP_2_Ir,MDP_3_None,MDP_4_None,MDP1PP_50_75,MDP2PP_30_40,MDP3PP_0,MDP4PP_0,HTEMP_RTEMP,HTIME_0_60,Hydrothermal Stirring,Hydrothermal Strong Reductant in Liquid_False,Hydrothermal Weak Reductant in Liquid_False,Mixed in Solid or Liquid_False,ATEMP_400_500,ATIME_0_60,Annealing Still/Strring_False,Annealing Atomosphere Inert_False,Annealing Atomosphere Reductive_False,Post-processing Acid Wash etc. _False,CL_0.1_0.2,SL_0.2_0.5,Support is not Carbon_False,Glassy Carbon,LSV_OVER10,EPC_0.1_1,277
10.1038/s41467-021-24181-x,France,Univ Paris,NATURE COMMUNICATIONS,17.694,7/21/2021,19,548,0.034671533,MDP_1_Mo,MDP_2_Ir,MDP_3_None,MDP_4_None,MDP1PP_75_100,MDP2PP_10_20,MDP3PP_0,MDP4PP_0,HTEMP_RTEMP,HTIME_0_60,Hydrothermal Stirring,Hydrothermal Strong Reductant in Liquid_False,Hydrothermal Weak Reductant in Liquid_False,Mixed in Solid or Liquid_False,ATEMP_400_500,ATIME_0_60,Annealing Still/Strring_False,Annealing Atomosphere Inert_False,Annealing Atomosphere Reductive_False,Post-processing Acid Wash etc. _False,CL_0.1_0.2,SL_0.2_0.5,Support is not Carbon_False,Glassy Carbon,LSV_OVER10,EPC_0.1_1,258
10.1038/s41467-021-24181-x,France,Univ Paris,NATURE COMMUNICATIONS,17.694,7/21/2021,19,548,0.034671533,MDP_1_Mo,MDP_2_Ir,MDP_3_None,MDP_4_None,MDP1PP_75_100,MDP2PP_10_20,MDP3PP_0,MDP4PP_0,HTEMP_RTEMP,HTIME_0_60,Hydrothermal Stirring,Hydrothermal Strong Reductant in Liquid_False,Hydrothermal Weak Reductant in Liquid_False,Mixed in Solid or Liquid_False,ATEMP_400_500,ATIME_0_60,Annealing Still/Strring_False,Annealing Atomosphere Inert_False,Annealing Atomosphere Reductive_False,Post-processing Acid Wash etc. _False,CL_0.1_0.2,SL_0.2_0.5,Support is not Carbon_False,Glassy Carbon,LSV_OVER10,EPC_0.1_1,283
10.1016/j.apcatb.2021.120834,South Korea,Kyungpook Natl Univ,APPLIED CATALYSIS B-ENVIRONMENTAL,24.319,11/8/2021,8,438,0.01826484,MDP_1_Pd,MDP_2_Ir,MDP_3_None,MDP_4_None,MDP1PP_75_100,MDP2PP_20_30,MDP3PP_0,MDP4PP_0,HTEMP_200_250,HTIME_60_180,Hydrothermal Stirring,Hydrothermal Strong Reductant in Liquid_False,Hydrothermal Weak Reductant in Liquid_True,Mixed in Solid or Liquid_False,ATEMP_RT,ATIME_0,Annealing Still/Strring_False,Annealing Atomosphere Inert_False,Annealing Atomosphere Reductive_False,Post-processing Acid Wash etc. _False,CL_0.05_0.1,SL_0.2_0.5,Support is not Carbon_False,Glassy Carbon,LSV_OVER10,EPC_0.1_1,248
10.1016/j.apcatb.2021.120834,South Korea,Kyungpook Natl Univ,APPLIED CATALYSIS B-ENVIRONMENTAL,24.319,11/8/2021,8,438,0.01826484,MDP_1_Pd,MDP_2_Ir,MDP_3_None,MDP_4_None,MDP1PP_75_100,MDP2PP_10_20,MDP3PP_0,MDP4PP_0,HTEMP_200_250,HTIME_0_60,Hydrothermal Stirring,Hydrothermal Strong Reductant in Liquid_False,Hydrothermal Weak Reductant in Liquid_True,Mixed in Solid or Liquid_False,ATEMP_RT,ATIME_0,Annealing Still/Strring_False,Annealing Atomosphere Inert_False,Annealing Atomosphere Reductive_False,Post-processing Acid Wash etc. _False,CL_0.05_0.1,SL_0.2_0.5,Support is not Carbon_False,Glassy Carbon,LSV_OVER10,EPC_0.1_1,292
10.1002/anie.201901732,USA,Georgia Inst Technol,ANGEWANDTE CHEMIE-INTERNATIONAL EDITION,16.823,8/2/2019,66,1267,0.052091555,MDP_1_Fe,MDP_2_Pd,MDP_3_Ir,MDP_4_None,MDP1PP_75_100,MDP2PP_0_10,MDP3PP_0_5,MDP4PP_0,HTEMP_50_100,HTIME_60_180,Hydrothermal Stirring,Hydrothermal Strong Reductant in Liquid_False,Hydrothermal Weak Reductant in Liquid_True,Mixed in Solid or Liquid_False,ATEMP_RT,ATIME_0,Annealing Still/Strring_False,Annealing Atomosphere Inert_False,Annealing Atomosphere Reductive_False,Post-processing Acid Wash etc. _False,CL_0.05_0.1,SL_0.2_0.5,Support is not Carbon_False,Glassy Carbon,LSV_OVER10,EPC_0.1_1,192
10.1021/acsaem.1c03193,Peoples R China,Beijing Univ Chem Technol,ACS APPLIED ENERGY MATERIALS,6.959,12/31/2021,0,385,0,MDP_1_Ir,MDP_2_None,MDP_3_None,MDP_4_None,MDP1PP_100,MDP2PP_0,MDP3PP_0,MDP4PP_0,HTEMP_RTEMP,HTIME_720_1440,Hydrothermal Stirring,Hydrothermal Strong Reductant in Liquid_False,Hydrothermal Weak Reductant in Liquid_False,Mixed in Solid or Liquid_False,ATEMP_800_1000,ATIME_60_120,Annealing Still/Strring_False,Annealing Atomosphere Inert_True,Annealing Atomosphere Reductive_False,Post-processing Acid Wash etc. _False,CL_0.1_0.2,SL_0.2_0.5,Support is not Carbon_False,Glassy Carbon,LSV_OVER10,EPC_0.1_1,271
10.1016/j.jpowsour.2021.230002,South Korea,Kwangwoon Univ,JOURNAL OF POWER SOURCES,9.794,6/17/2021,3,582,0.005154639,MDP_1_Ti,MDP_2_Ru,MDP_3_Ir,MDP_4_None,MDP1PP_50_75,MDP2PP_20_30,MDP3PP_5_15,MDP4PP_0,HTEMP_150_200,HTIME_360_720,Hydrothermal Stirring,Hydrothermal Strong Reductant in Liquid_False,Hydrothermal Weak Reductant in Liquid_True,Mixed in Solid or Liquid_False,ATEMP_RT,ATIME_0,Annealing Still/Strring_False,Annealing Atomosphere Inert_False,Annealing Atomosphere Reductive_False,Post-processing Acid Wash etc. _False,CL_0.05_0.1,SL_0.2_0.5,Support is not Carbon_True,Glassy Carbon,LSV_OVER10,EPC_0.1_1,363
10.1016/j.jpowsour.2021.230002,South Korea,Kwangwoon Univ,JOURNAL OF POWER SOURCES,9.794,6/17/2021,3,582,0.005154639,MDP_1_Ti,MDP_2_Ru,MDP_3_Ir,MDP_4_None,MDP1PP_50_75,MDP2PP_10_20,MDP3PP_5_15,MDP4PP_0,HTEMP_150_200,HTIME_360_720,Hydrothermal Stirring,Hydrothermal Strong Reductant in Liquid_False,Hydrothermal Weak Reductant in Liquid_True,Mixed in Solid or Liquid_False,ATEMP_RT,ATIME_0,Annealing Still/Strring_False,Annealing Atomosphere Inert_False,Annealing Atomosphere Reductive_False,Post-processing Acid Wash etc. _False,CL_0.05_0.1,SL_0.2_0.5,Support is not Carbon_True,Glassy Carbon,LSV_OVER10,EPC_0.1_1,308
10.1016/j.jpowsour.2021.230002,South Korea,Kwangwoon Univ,JOURNAL OF POWER SOURCES,9.794,6/17/2021,3,582,0.005154639,MDP_1_Ti,MDP_2_Ru,MDP_3_Ir,MDP_4_None,MDP1PP_75_100,MDP2PP_10_20,MDP3PP_5_15,MDP4PP_0,HTEMP_150_200,HTIME_360_720,Hydrothermal Stirring,Hydrothermal Strong Reductant in Liquid_False,Hydrothermal Weak Reductant in Liquid_True,Mixed in Solid or Liquid_False,ATEMP_RT,ATIME_0,Annealing Still/Strring_False,Annealing Atomosphere Inert_False,Annealing Atomosphere Reductive_False,Post-processing Acid Wash etc. _False,CL_0.05_0.1,SL_0.2_0.5,Support is not Carbon_True,Glassy Carbon,LSV_OVER10,EPC_0.1_1,307
10.1016/j.jpowsour.2021.230002,South Korea,Kwangwoon Univ,JOURNAL OF POWER SOURCES,9.794,6/17/2021,3,582,0.005154639,MDP_1_Ti,MDP_2_Ru,MDP_3_Ir,MDP_4_None,MDP1PP_75_100,MDP2PP_10_20,MDP3PP_5_15,MDP4PP_0,HTEMP_150_200,HTIME_360_720,Hydrothermal Stirring,Hydrothermal Strong Reductant in Liquid_False,Hydrothermal Weak Reductant in Liquid_True,Mixed in Solid or Liquid_False,ATEMP_RT,ATIME_0,Annealing Still/Strring_False,Annealing Atomosphere Inert_False,Annealing Atomosphere Reductive_False,Post-processing Acid Wash etc. _False,CL_0.05_0.1,SL_0.2_0.5,Support is not Carbon_True,Glassy Carbon,LSV_OVER10,EPC_0.1_1,254
10.1016/j.jpowsour.2021.230002,South Korea,Kwangwoon Univ,JOURNAL OF POWER SOURCES,9.794,6/17/2021,3,582,0.005154639,MDP_1_Ru,MDP_2_Ir,MDP_3_None,MDP_4_None,MDP1PP_50_75,MDP2PP_30_40,MDP3PP_0,MDP4PP_0,HTEMP_150_200,HTIME_360_720,Hydrothermal Stirring,Hydrothermal Strong Reductant in Liquid_False,Hydrothermal Weak Reductant in Liquid_True,Mixed in Solid or Liquid_False,ATEMP_RT,ATIME_0,Annealing Still/Strring_False,Annealing Atomosphere Inert_False,Annealing Atomosphere Reductive_False,Post-processing Acid Wash etc. _False,CL_0.05_0.1,SL_0.2_0.5,Support is not Carbon_False,Glassy Carbon,LSV_OVER10,EPC_0.1_1,325
10.1016/j.jpowsour.2021.230002,South Korea,Kwangwoon Univ,JOURNAL OF POWER SOURCES,9.794,6/17/2021,3,582,0.005154639,MDP_1_Ti,MDP_2_Ir,MDP_3_None,MDP_4_None,MDP1PP_75_100,MDP2PP_20_30,MDP3PP_0,MDP4PP_0,HTEMP_150_200,HTIME_360_720,Hydrothermal Stirring,Hydrothermal Strong Reductant in Liquid_False,Hydrothermal Weak Reductant in Liquid_True,Mixed in Solid or Liquid_False,ATEMP_RT,ATIME_0,Annealing Still/Strring_False,Annealing Atomosphere Inert_False,Annealing Atomosphere Reductive_False,Post-processing Acid Wash etc. _False,CL_0.05_0.1,SL_0.2_0.5,Support is not Carbon_True,Glassy Carbon,LSV_OVER10,EPC_0.1_1,306
10.1021/acs.nanolett.0c04878,Peoples R China,Beijing Univ Chem Technol,NANO LETTERS,12.262,5/22/2021,23,608,0.037828947,MDP_1_Ir,MDP_2_None,MDP_3_None,MDP_4_None,MDP1PP_100,MDP2PP_0,MDP3PP_0,MDP4PP_0,HTEMP_250_300,HTIME_180_360,Hydrothermal Stirring,Hydrothermal Strong Reductant in Liquid_False,Hydrothermal Weak Reductant in Liquid_True,Mixed in Solid or Liquid_False,ATEMP_200_300,ATIME_180_360,Annealing Still/Strring_False,Annealing Atomosphere Inert_True,Annealing Atomosphere Reductive_False,Post-processing Acid Wash etc. _False,CL_0.05_0.1,SL_0.2_0.5,Support is not Carbon_False,Glassy Carbon,LSV_OVER10,EPC_0.1_1,345
10.1021/acs.nanolett.0c04878,Peoples R China,Beijing Univ Chem Technol,NANO LETTERS,12.262,5/22/2021,23,608,0.037828947,MDP_1_Ir,MDP_2_Ni,MDP_3_Cu,MDP_4_None,MDP1PP_25_50,MDP2PP_30_40,MDP3PP_25_34,MDP4PP_0,HTEMP_250_300,HTIME_60_180,Hydrothermal Stirring,Hydrothermal Strong Reductant in Liquid_False,Hydrothermal Weak Reductant in Liquid_True,Mixed in Solid or Liquid_False,ATEMP_200_300,ATIME_180_360,Annealing Still/Strring_False,Annealing Atomosphere Inert_True,Annealing Atomosphere Reductive_False,Post-processing Acid Wash etc. _False,CL_0.05_0.1,SL_0.2_0.5,Support is not Carbon_False,Glassy Carbon,LSV_OVER10,EPC_0.1_1,273
10.1021/acs.nanolett.0c04878,Peoples R China,Beijing Univ Chem Technol,NANO LETTERS,12.262,5/22/2021,23,608,0.037828947,MDP_1_Cu,MDP_2_Ir,MDP_3_None,MDP_4_None,MDP1PP_50_75,MDP2PP_30_40,MDP3PP_0,MDP4PP_0,HTEMP_250_300,HTIME_60_180,Hydrothermal Stirring,Hydrothermal Strong Reductant in Liquid_False,Hydrothermal Weak Reductant in Liquid_True,Mixed in Solid or Liquid_False,ATEMP_200_300,ATIME_180_360,Annealing Still/Strring_False,Annealing Atomosphere Inert_True,Annealing Atomosphere Reductive_False,Post-processing Acid Wash etc. _False,CL_0.05_0.1,SL_0.2_0.5,Support is not Carbon_False,Glassy Carbon,LSV_OVER10,EPC_0.1_1,295
10.1021/acs.nanolett.0c04878,Peoples R China,Beijing Univ Chem Technol,NANO LETTERS,12.262,5/22/2021,23,608,0.037828947,MDP_1_Ni,MDP_2_Ir,MDP_3_None,MDP_4_None,MDP1PP_50_75,MDP2PP_30_40,MDP3PP_0,MDP4PP_0,HTEMP_250_300,HTIME_60_180,Hydrothermal Stirring,Hydrothermal Strong Reductant in Liquid_False,Hydrothermal Weak Reductant in Liquid_True,Mixed in Solid or Liquid_False,ATEMP_200_300,ATIME_180_360,Annealing Still/Strring_False,Annealing Atomosphere Inert_True,Annealing Atomosphere Reductive_False,Post-processing Acid Wash etc. _False,CL_0.05_0.1,SL_0.2_0.5,Support is not Carbon_False,Glassy Carbon,LSV_OVER10,EPC_0.1_1,308
10.1021/acsami.9b16492,Peoples R China,Univ Sci & Technol China,ACS APPLIED MATERIALS & INTERFACES,10.383,12/2/2019,24,1145,0.020960699,MDP_1_Pd,MDP_2_Ru,MDP_3_None,MDP_4_None,MDP1PP_50_75,MDP2PP_40_51,MDP3PP_0,MDP4PP_0,HTEMP_200_250,HTIME_720_1440,Hydrothermal Still,Hydrothermal Strong Reductant in Liquid_False,Hydrothermal Weak Reductant in Liquid_True,Mixed in Solid or Liquid_False,ATEMP_400_500,ATIME_180_360,Annealing Still/Strring_False,Annealing Atomosphere Inert_False,Annealing Atomosphere Reductive_False,Post-processing Acid Wash etc. _False,CL_0.05,SL_0.1_0.2,Support is not Carbon_False,Glassy Carbon,LSV_OVER10,EPC_0.1_1,258
10.1021/acsami.9b16492,Peoples R China,Univ Sci & Technol China,ACS APPLIED MATERIALS & INTERFACES,10.383,12/2/2019,24,1145,0.020960699,MDP_1_Pd,MDP_2_Ru,MDP_3_None,MDP_4_None,MDP1PP_50_75,MDP2PP_30_40,MDP3PP_0,MDP4PP_0,HTEMP_200_250,HTIME_720_1440,Hydrothermal Still,Hydrothermal Strong Reductant in Liquid_False,Hydrothermal Weak Reductant in Liquid_True,Mixed in Solid or Liquid_False,ATEMP_400_500,ATIME_180_360,Annealing Still/Strring_False,Annealing Atomosphere Inert_False,Annealing Atomosphere Reductive_False,Post-processing Acid Wash etc. _False,CL_0.05,SL_0.1_0.2,Support is not Carbon_False,Glassy Carbon,LSV_OVER10,EPC_0.1_1,287
10.1016/j.elecom.2018.08.009,Peoples R China,Huaihai Inst Technol,ELECTROCHEMISTRY COMMUNICATIONS,5.443,12/28/2018,17,1484,0.011455526,MDP_1_P,MDP_2_Ir,MDP_3_None,MDP_4_None,MDP1PP_50_75,MDP2PP_30_40,MDP3PP_0,MDP4PP_0,HTEMP_300_350,HTIME_60_180,Hydrothermal Stirring,Hydrothermal Strong Reductant in Liquid_False,Hydrothermal Weak Reductant in Liquid_True,Mixed in Solid or Liquid_False,ATEMP_RT,ATIME_0,Annealing Still/Strring_False,Annealing Atomosphere Inert_True,Annealing Atomosphere Reductive_False,Post-processing Acid Wash etc. _False,CL_0.05,SL_0.1_0.2,Support is not Carbon_False,Glassy Carbon,LSV_OVER10,EPC_0.1_1,260
10.1016/j.elecom.2018.08.009,Peoples R China,Huaihai Inst Technol,ELECTROCHEMISTRY COMMUNICATIONS,5.443,12/28/2018,17,1484,0.011455526,MDP_1_Ir,MDP_2_None,MDP_3_None,MDP_4_None,MDP1PP_100,MDP2PP_0,MDP3PP_0,MDP4PP_0,HTEMP_300_350,HTIME_60_180,Hydrothermal Stirring,Hydrothermal Strong Reductant in Liquid_False,Hydrothermal Weak Reductant in Liquid_True,Mixed in Solid or Liquid_False,ATEMP_RT,ATIME_0,Annealing Still/Strring_False,Annealing Atomosphere Inert_True,Annealing Atomosphere Reductive_False,Post-processing Acid Wash etc. _False,CL_0.05,SL_0.1_0.2,Support is not Carbon_False,Glassy Carbon,LSV_OVER10,EPC_0.1_1,290
10.1002/adfm.201604688,South Korea,Ctr Mol Spect & Dynam,ADVANCED FUNCTIONAL MATERIALS,19.924,2/17/2017,149,2163,0.068885807,MDP_1_Cu,MDP_2_Co,MDP_3_Ir,MDP_4_None,MDP1PP_50_75,MDP2PP_20_30,MDP3PP_25_34,MDP4PP_0,HTEMP_250_300,HTIME_0_60,Hydrothermal Stirring,Hydrothermal Strong Reductant in Liquid_False,Hydrothermal Weak Reductant in Liquid_True,Mixed in Solid or Liquid_False,ATEMP_RT,ATIME_0,Annealing Still/Strring_False,Annealing Atomosphere Inert_True,Annealing Atomosphere Reductive_False,Post-processing Acid Wash etc._True,CL_0.05,SL_0.1_0.2,Support is not Carbon_False,Glassy Carbon,LSV_OVER10,EPC_0.1_1,293
10.1021/acs.chemmater.9b02011,USA,Georgia Inst Technol,CHEMISTRY OF MATERIALS,10.508,8/27/2019,39,1242,0.031400966,MDP_1_Pd,MDP_2_Ir,MDP_3_None,MDP_4_None,MDP1PP_75_100,MDP2PP_0_10,MDP3PP_0,MDP4PP_0,HTEMP_150_200,HTIME_60_180,Hydrothermal Stirring,Hydrothermal Strong Reductant in Liquid_False,Hydrothermal Weak Reductant in Liquid_True,Mixed in Solid or Liquid_False,ATEMP_RT,ATIME_0,Annealing Still/Strring_False,Annealing Atomosphere Inert_False,Annealing Atomosphere Reductive_False,Post-processing Acid Wash etc. _False,CL_0.1_0.2,SL_0.1_0.2,Support is not Carbon_False,Glassy Carbon,LSV_OVER10,EPC_0.1_1,300
10.1038/s41467-021-24181-x,France,Univ Paris,NATURE COMMUNICATIONS,17.694,7/21/2021,19,548,0.034671533,MDP_1_Ir,MDP_2_Mo,MDP_3_None,MDP_4_None,MDP1PP_50_75,MDP2PP_40_51,MDP3PP_0,MDP4PP_0,HTEMP_RTEMP,HTIME_0_60,Hydrothermal Stirring,Hydrothermal Strong Reductant in Liquid_False,Hydrothermal Weak Reductant in Liquid_False,Mixed in Solid or Liquid_False,ATEMP_600_800,ATIME_0_60,Annealing Still/Strring_False,Annealing Atomosphere Inert_False,Annealing Atomosphere Reductive_False,Post-processing Acid Wash etc. _False,CL_0.05_0.1,SL_0.1_0.2,Support is not Carbon_False,Glassy Carbon,LSV_OVER10,EPC_0.1_1,286
10.1038/s41467-021-24181-x,France,Univ Paris,NATURE COMMUNICATIONS,17.694,7/21/2021,19,548,0.034671533,MDP_1_Ir,MDP_2_Mo,MDP_3_None,MDP_4_None,MDP1PP_50_75,MDP2PP_40_51,MDP3PP_0,MDP4PP_0,HTEMP_RTEMP,HTIME_0_60,Hydrothermal Stirring,Hydrothermal Strong Reductant in Liquid_False,Hydrothermal Weak Reductant in Liquid_False,Mixed in Solid or Liquid_False,ATEMP_500_600,ATIME_0_60,Annealing Still/Strring_False,Annealing Atomosphere Inert_False,Annealing Atomosphere Reductive_False,Post-processing Acid Wash etc. _False,CL_0.05_0.1,SL_0.1_0.2,Support is not Carbon_False,Glassy Carbon,LSV_OVER10,EPC_0.1_1,276
10.1038/s41467-021-24181-x,France,Univ Paris,NATURE COMMUNICATIONS,17.694,7/21/2021,19,548,0.034671533,MDP_1_Ir,MDP_2_Mo,MDP_3_None,MDP_4_None,MDP1PP_50_75,MDP2PP_30_40,MDP3PP_0,MDP4PP_0,HTEMP_RTEMP,HTIME_0_60,Hydrothermal Stirring,Hydrothermal Strong Reductant in Liquid_False,Hydrothermal Weak Reductant in Liquid_False,Mixed in Solid or Liquid_False,ATEMP_500_600,ATIME_0_60,Annealing Still/Strring_False,Annealing Atomosphere Inert_False,Annealing Atomosphere Reductive_False,Post-processing Acid Wash etc. _False,CL_0.05_0.1,SL_0.1_0.2,Support is not Carbon_False,Glassy Carbon,LSV_OVER10,EPC_0.1_1,287
10.1038/s41467-021-24181-x,France,Univ Paris,NATURE COMMUNICATIONS,17.694,7/21/2021,19,548,0.034671533,MDP_1_Ir,MDP_2_Mo,MDP_3_None,MDP_4_None,MDP1PP_50_75,MDP2PP_40_51,MDP3PP_0,MDP4PP_0,HTEMP_RTEMP,HTIME_0_60,Hydrothermal Stirring,Hydrothermal Strong Reductant in Liquid_False,Hydrothermal Weak Reductant in Liquid_False,Mixed in Solid or Liquid_False,ATEMP_500_600,ATIME_0_60,Annealing Still/Strring_False,Annealing Atomosphere Inert_False,Annealing Atomosphere Reductive_False,Post-processing Acid Wash etc. _False,CL_0.05_0.1,SL_0.1_0.2,Support is not Carbon_False,Glassy Carbon,LSV_OVER10,EPC_0.1_1,291
10.1038/s41467-021-24181-x,France,Univ Paris,NATURE COMMUNICATIONS,17.694,7/21/2021,19,548,0.034671533,MDP_1_Ir,MDP_2_Mo,MDP_3_None,MDP_4_None,MDP1PP_50_75,MDP2PP_30_40,MDP3PP_0,MDP4PP_0,HTEMP_RTEMP,HTIME_0_60,Hydrothermal Stirring,Hydrothermal Strong Reductant in Liquid_False,Hydrothermal Weak Reductant in Liquid_False,Mixed in Solid or Liquid_False,ATEMP_500_600,ATIME_0_60,Annealing Still/Strring_False,Annealing Atomosphere Inert_False,Annealing Atomosphere Reductive_False,Post-processing Acid Wash etc. _False,CL_0.05_0.1,SL_0.1_0.2,Support is not Carbon_False,Glassy Carbon,LSV_OVER10,EPC_0.1_1,275
10.1038/s41467-021-24181-x,France,Univ Paris,NATURE COMMUNICATIONS,17.694,7/21/2021,19,548,0.034671533,MDP_1_Ir,MDP_2_Mo,MDP_3_None,MDP_4_None,MDP1PP_50_75,MDP2PP_30_40,MDP3PP_0,MDP4PP_0,HTEMP_RTEMP,HTIME_0_60,Hydrothermal Stirring,Hydrothermal Strong Reductant in Liquid_False,Hydrothermal Weak Reductant in Liquid_False,Mixed in Solid or Liquid_False,ATEMP_400_500,ATIME_0_60,Annealing Still/Strring_False,Annealing Atomosphere Inert_False,Annealing Atomosphere Reductive_False,Post-processing Acid Wash etc. _False,CL_0.05_0.1,SL_0.1_0.2,Support is not Carbon_False,Glassy Carbon,LSV_OVER10,EPC_0.1_1,275
10.1038/s41467-021-24181-x,France,Univ Paris,NATURE COMMUNICATIONS,17.694,7/21/2021,19,548,0.034671533,MDP_1_Ir,MDP_2_Mo,MDP_3_None,MDP_4_None,MDP1PP_75_100,MDP2PP_10_20,MDP3PP_0,MDP4PP_0,HTEMP_RTEMP,HTIME_0_60,Hydrothermal Stirring,Hydrothermal Strong Reductant in Liquid_False,Hydrothermal Weak Reductant in Liquid_False,Mixed in Solid or Liquid_False,ATEMP_400_500,ATIME_0_60,Annealing Still/Strring_False,Annealing Atomosphere Inert_False,Annealing Atomosphere Reductive_False,Post-processing Acid Wash etc. _False,CL_0.05_0.1,SL_0.1_0.2,Support is not Carbon_False,Glassy Carbon,LSV_OVER10,EPC_0.1_1,260
10.1038/s41467-021-24181-x,France,Univ Paris,NATURE COMMUNICATIONS,17.694,7/21/2021,19,548,0.034671533,MDP_1_Ir,MDP_2_Mo,MDP_3_None,MDP_4_None,MDP1PP_75_100,MDP2PP_10_20,MDP3PP_0,MDP4PP_0,HTEMP_RTEMP,HTIME_0_60,Hydrothermal Stirring,Hydrothermal Strong Reductant in Liquid_False,Hydrothermal Weak Reductant in Liquid_False,Mixed in Solid or Liquid_False,ATEMP_400_500,ATIME_0_60,Annealing Still/Strring_False,Annealing Atomosphere Inert_False,Annealing Atomosphere Reductive_False,Post-processing Acid Wash etc. _False,CL_0.05_0.1,SL_0.1_0.2,Support is not Carbon_False,Glassy Carbon,LSV_OVER10,EPC_0.1_1,284
10.1021/acsami.9b16492,Peoples R China,Univ Sci & Technol China,ACS APPLIED MATERIALS & INTERFACES,10.383,12/2/2019,24,1145,0.020960699,MDP_1_Pd,MDP_2_Ru,MDP_3_None,MDP_4_None,MDP1PP_50_75,MDP2PP_40_51,MDP3PP_0,MDP4PP_0,HTEMP_200_250,HTIME_720_1440,Hydrothermal Still,Hydrothermal Strong Reductant in Liquid_False,Hydrothermal Weak Reductant in Liquid_True,Mixed in Solid or Liquid_False,ATEMP_400_500,ATIME_180_360,Annealing Still/Strring_False,Annealing Atomosphere Inert_False,Annealing Atomosphere Reductive_False,Post-processing Acid Wash etc. _False,CL_0.05,SL_0.1_0.2,Support is not Carbon_False,Glassy Carbon,LSV_OVER10,EPC_0.1_1,225
10.1021/acsami.9b16492,Peoples R China,Univ Sci & Technol China,ACS APPLIED MATERIALS & INTERFACES,10.383,12/2/2019,24,1145,0.020960699,MDP_1_Pd,MDP_2_Ru,MDP_3_None,MDP_4_None,MDP1PP_50_75,MDP2PP_30_40,MDP3PP_0,MDP4PP_0,HTEMP_200_250,HTIME_720_1440,Hydrothermal Still,Hydrothermal Strong Reductant in Liquid_False,Hydrothermal Weak Reductant in Liquid_True,Mixed in Solid or Liquid_False,ATEMP_400_500,ATIME_180_360,Annealing Still/Strring_False,Annealing Atomosphere Inert_False,Annealing Atomosphere Reductive_False,Post-processing Acid Wash etc. _False,CL_0.05,SL_0.1_0.2,Support is not Carbon_False,Glassy Carbon,LSV_OVER10,EPC_0.1_1,284
10.1039/D2SC03640A,France,Univ Paris Cite,CHEMICAL SCIENCE,9.969,10/10/2022,0,102,0,MDP_1_Na,MDP_2_Ir,MDP_3_Cu,MDP_4_None,MDP1PP_75_100,MDP2PP_0_10,MDP3PP_0_5,MDP4PP_0,HTEMP_RTEMP,HTIME_60_180,Hydrothermal Stirring,Hydrothermal Strong Reductant in Liquid_False,Hydrothermal Weak Reductant in Liquid_True,Mixed in Solid or Liquid_False,ATEMP_600_800,ATIME_0_60,Annealing Still/Strring_False,Annealing Atomosphere Inert_False,Annealing Atomosphere Reductive_False,Post-processing Acid Wash etc. _False,CL_0.05_0.1,SL_0.1_0.2,Support is not Carbon_False,Glassy Carbon,LSV_OVER10,EPC_0.1_1,289
10.1039/D2SC03640A,France,Univ Paris Cite,CHEMICAL SCIENCE,9.969,10/10/2022,0,102,0,MDP_1_Na,MDP_2_Ir,MDP_3_Cu,MDP_4_None,MDP1PP_75_100,MDP2PP_0_10,MDP3PP_0_5,MDP4PP_0,HTEMP_RTEMP,HTIME_60_180,Hydrothermal Stirring,Hydrothermal Strong Reductant in Liquid_False,Hydrothermal Weak Reductant in Liquid_True,Mixed in Solid or Liquid_False,ATEMP_500_600,ATIME_0_60,Annealing Still/Strring_False,Annealing Atomosphere Inert_False,Annealing Atomosphere Reductive_False,Post-processing Acid Wash etc. _False,CL_0.05_0.1,SL_0.1_0.2,Support is not Carbon_False,Glassy Carbon,LSV_OVER10,EPC_0.1_1,274
10.1039/D2SC03640A,France,Univ Paris Cite,CHEMICAL SCIENCE,9.969,10/10/2022,0,102,0,MDP_1_Na,MDP_2_Ir,MDP_3_Cu,MDP_4_None,MDP1PP_75_100,MDP2PP_0_10,MDP3PP_0_5,MDP4PP_0,HTEMP_RTEMP,HTIME_60_180,Hydrothermal Stirring,Hydrothermal Strong Reductant in Liquid_False,Hydrothermal Weak Reductant in Liquid_True,Mixed in Solid or Liquid_False,ATEMP_400_500,ATIME_0_60,Annealing Still/Strring_False,Annealing Atomosphere Inert_False,Annealing Atomosphere Reductive_False,Post-processing Acid Wash etc. _False,CL_0.05_0.1,SL_0.1_0.2,Support is not Carbon_False,Glassy Carbon,LSV_OVER10,EPC_0.1_1,260
10.1002/adfm.202101405,Peoples R China,Beijing Univ Chem Technol,ADVANCED FUNCTIONAL MATERIALS,19.924,6/8/2021,24,591,0.040609137,MDP_1_S,MDP_2_Ru,MDP_3_Fe,MDP_4_None,MDP1PP_75_100,MDP2PP_0_10,MDP3PP_0_5,MDP4PP_0,HTEMP_200_250,HTIME_60_180,Hydrothermal Stirring,Hydrothermal Strong Reductant in Liquid_False,Hydrothermal Weak Reductant in Liquid_True,Mixed in Solid or Liquid_False,ATEMP_400_500,ATIME_180_360,Annealing Still/Strring_False,Annealing Atomosphere Inert_False,Annealing Atomosphere Reductive_False,Post-processing Acid Wash etc. _False,CL_0.05,SL_0.1_0.2,Support is not Carbon_False,Glassy Carbon,LSV_OVER10,EPC_0.1_1,187
10.1021/acs.energyfuels.0c01581,Peoples R China,Qingdao Univ,ENERGY & FUELS,4.654,9/14/2020,11,858,0.012820513,MDP_1_Cu,MDP_2_Ir,MDP_3_None,MDP_4_None,MDP1PP_50_75,MDP2PP_30_40,MDP3PP_0,MDP4PP_0,HTEMP_RTEMP,HTIME_0_60,Hydrothermal Stirring,Hydrothermal Strong Reductant in Liquid_False,Hydrothermal Weak Reductant in Liquid_False,Mixed in Solid or Liquid_False,ATEMP_200_300,ATIME_60_120,Annealing Still/Strring_False,Annealing Atomosphere Inert_False,Annealing Atomosphere Reductive_False,Post-processing Acid Wash etc. _False,CL_0.05,SL_0.1_0.2,Support is not Carbon_False,Glassy Carbon,LSV_OVER10,EPC_0.1_1,273
10.1021/acs.energyfuels.0c01581,Peoples R China,Qingdao Univ,ENERGY & FUELS,4.654,9/14/2020,11,858,0.012820513,MDP_1_Cu,MDP_2_Ir,MDP_3_None,MDP_4_None,MDP1PP_50_75,MDP2PP_20_30,MDP3PP_0,MDP4PP_0,HTEMP_RTEMP,HTIME_0_60,Hydrothermal Stirring,Hydrothermal Strong Reductant in Liquid_False,Hydrothermal Weak Reductant in Liquid_False,Mixed in Solid or Liquid_False,ATEMP_200_300,ATIME_60_120,Annealing Still/Strring_False,Annealing Atomosphere Inert_False,Annealing Atomosphere Reductive_False,Post-processing Acid Wash etc. _False,CL_0.05,SL_0.1_0.2,Support is not Carbon_False,Glassy Carbon,LSV_OVER10,EPC_0.1_1,255
10.1016/j.electacta.2012.12.034,South Korea,Inha Univ,ELECTROCHIMICA ACTA,7.336,5/5/2013,37,3547,0.01043135,MDP_1_Ir,MDP_2_None,MDP_3_None,MDP_4_None,MDP1PP_100,MDP2PP_0,MDP3PP_0,MDP4PP_0,HTEMP_50_100,HTIME_2880,Hydrothermal Stirring,Hydrothermal Strong Reductant in Liquid_False,Hydrothermal Weak Reductant in Liquid_True,Mixed in Solid or Liquid_False,ATEMP_200_300,ATIME_0_60,Annealing Still/Strring_False,Annealing Atomosphere Inert_False,Annealing Atomosphere Reductive_False,Post-processing Acid Wash etc. _False,CL_0.05_0.1,SL_0.1_0.2,Support is not Carbon_False,Glassy Carbon,LSV_OVER10,EPC_0.1_1,286
10.1016/j.electacta.2012.12.034,South Korea,Inha Univ,ELECTROCHIMICA ACTA,7.336,5/5/2013,37,3547,0.01043135,MDP_1_Ir,MDP_2_None,MDP_3_None,MDP_4_None,MDP1PP_100,MDP2PP_0,MDP3PP_0,MDP4PP_0,HTEMP_50_100,HTIME_2880,Hydrothermal Stirring,Hydrothermal Strong Reductant in Liquid_False,Hydrothermal Weak Reductant in Liquid_True,Mixed in Solid or Liquid_False,ATEMP_200_300,ATIME_0_60,Annealing Still/Strring_False,Annealing Atomosphere Inert_False,Annealing Atomosphere Reductive_False,Post-processing Acid Wash etc. _False,CL_0.05_0.1,SL_0.1_0.2,Support is not Carbon_False,Glassy Carbon,LSV_OVER10,EPC_0.1_1,299
10.1016/j.electacta.2012.12.034,South Korea,Inha Univ,ELECTROCHIMICA ACTA,7.336,5/5/2013,37,3547,0.01043135,MDP_1_Ir,MDP_2_None,MDP_3_None,MDP_4_None,MDP1PP_100,MDP2PP_0,MDP3PP_0,MDP4PP_0,HTEMP_50_100,HTIME_2880,Hydrothermal Stirring,Hydrothermal Strong Reductant in Liquid_False,Hydrothermal Weak Reductant in Liquid_True,Mixed in Solid or Liquid_False,ATEMP_200_300,ATIME_0_60,Annealing Still/Strring_False,Annealing Atomosphere Inert_False,Annealing Atomosphere Reductive_False,Post-processing Acid Wash etc. _False,CL_0.05_0.1,SL_0.1_0.2,Support is not Carbon_False,Glassy Carbon,LSV_OVER10,EPC_0.1_1,315
10.1021/acs.energyfuels.0c01581,Peoples R China,Qingdao Univ,ENERGY & FUELS,4.654,9/14/2020,11,858,0.012820513,MDP_1_Cu,MDP_2_Ir,MDP_3_None,MDP_4_None,MDP1PP_75_100,MDP2PP_20_30,MDP3PP_0,MDP4PP_0,HTEMP_RTEMP,HTIME_0_60,Hydrothermal Stirring,Hydrothermal Strong Reductant in Liquid_False,Hydrothermal Weak Reductant in Liquid_False,Mixed in Solid or Liquid_False,ATEMP_200_300,ATIME_60_120,Annealing Still/Strring_False,Annealing Atomosphere Inert_False,Annealing Atomosphere Reductive_False,Post-processing Acid Wash etc. _False,CL_0.05,SL_0.1_0.2,Support is not Carbon_False,Glassy Carbon,LSV_OVER10,EPC_0.1_1,292
10.1021/acsaem.0c00139,Peoples R China,East China Univ Sci & Technol,ACS APPLIED ENERGY MATERIALS,6.959,6/17/2020,13,947,0.013727561,MDP_1_Mn,MDP_2_Ir,MDP_3_Ce,MDP_4_None,MDP1PP_50_75,MDP2PP_10_20,MDP3PP_15_25,MDP4PP_0,HTEMP_150_200,HTIME_720_1440,Hydrothermal Still,Hydrothermal Strong Reductant in Liquid_False,Hydrothermal Weak Reductant in Liquid_False,Mixed in Solid or Liquid_False,ATEMP_400_500,ATIME_180_360,Annealing Still/Strring_False,Annealing Atomosphere Inert_False,Annealing Atomosphere Reductive_False,Post-processing Acid Wash etc. _False,CL_0.05_0.1,SL_0.1_0.2,Support is not Carbon_True,Carbon Paper,LSV_OVER10,EPC_0.1_1,273
10.1021/acsaem.0c00139,Peoples R China,East China Univ Sci & Technol,ACS APPLIED ENERGY MATERIALS,6.959,6/17/2020,13,947,0.013727561,MDP_1_Mn,MDP_2_Ir,MDP_3_Ce,MDP_4_None,MDP1PP_50_75,MDP2PP_10_20,MDP3PP_5_15,MDP4PP_0,HTEMP_150_200,HTIME_720_1440,Hydrothermal Still,Hydrothermal Strong Reductant in Liquid_False,Hydrothermal Weak Reductant in Liquid_False,Mixed in Solid or Liquid_False,ATEMP_400_500,ATIME_180_360,Annealing Still/Strring_False,Annealing Atomosphere Inert_False,Annealing Atomosphere Reductive_False,Post-processing Acid Wash etc. _False,CL_0.05_0.1,SL_0.1_0.2,Support is not Carbon_True,Carbon Paper,LSV_OVER10,EPC_0.1_1,296
10.1038/s41929-019-0246-2,Peoples R China,Univ Sci & Technol China,NATURE CATALYSIS,40.706,4/22/2019,475,1369,0.34696859,MDP_1_Cu,MDP_2_Pt,MDP_3_Ru,MDP_4_None,MDP1PP_50_75,MDP2PP_20_30,MDP3PP_0_5,MDP4PP_0,HTEMP_200_250,HTIME_720_1440,Hydrothermal Stirring,Hydrothermal Strong Reductant in Liquid_False,Hydrothermal Weak Reductant in Liquid_True,Mixed in Solid or Liquid_False,ATEMP_400_500,ATIME_720_1440,Annealing Still/Strring_False,Annealing Atomosphere Inert_True,Annealing Atomosphere Reductive_False,Post-processing Acid Wash etc._True,CL_0.05_0.1,SL_0.1_0.2,Support is not Carbon_False,Glassy Carbon,LSV_OVER10,EPC_0.1_1,280
10.1039/D1NR01795K,Peoples R China,Hainan Univ,NANOSCALE,8.307,8/17/2021,4,521,0.007677543,MDP_1_Ir,MDP_2_Mn,MDP_3_None,MDP_4_None,MDP1PP_75_100,MDP2PP_20_30,MDP3PP_0,MDP4PP_0,HTEMP_150_200,HTIME_720_1440,Hydrothermal Still,Hydrothermal Strong Reductant in Liquid_False,Hydrothermal Weak Reductant in Liquid_False,Mixed in Solid or Liquid_False,ATEMP_400_500,ATIME_360_720,Annealing Still/Strring_False,Annealing Atomosphere Inert_False,Annealing Atomosphere Reductive_False,Post-processing Acid Wash etc. _False,CL_0.05_0.1,SL_0.1_0.2,Support is not Carbon_True,Carbon Paper,LSV_OVER10,EPC_0.1_1,289
10.1021/acsaem.0c00139,Peoples R China,East China Univ Sci & Technol,ACS APPLIED ENERGY MATERIALS,6.959,6/17/2020,13,947,0.013727561,MDP_1_Mn,MDP_2_Ir,MDP_3_Ce,MDP_4_None,MDP1PP_50_75,MDP2PP_20_30,MDP3PP_5_15,MDP4PP_0,HTEMP_150_200,HTIME_720_1440,Hydrothermal Still,Hydrothermal Strong Reductant in Liquid_False,Hydrothermal Weak Reductant in Liquid_False,Mixed in Solid or Liquid_False,ATEMP_400_500,ATIME_180_360,Annealing Still/Strring_False,Annealing Atomosphere Inert_False,Annealing Atomosphere Reductive_False,Post-processing Acid Wash etc. _False,CL_0.05_0.1,SL_0.1_0.2,Support is not Carbon_True,Carbon Paper,LSV_OVER10,EPC_0.1_1,311
10.1021/acs.chemmater.9b02011,USA,Georgia Inst Technol,CHEMISTRY OF MATERIALS,10.508,8/27/2019,39,1242,0.031400966,MDP_1_Pd,MDP_2_Ir,MDP_3_None,MDP_4_None,MDP1PP_75_100,MDP2PP_10_20,MDP3PP_0,MDP4PP_0,HTEMP_150_200,HTIME_60_180,Hydrothermal Stirring,Hydrothermal Strong Reductant in Liquid_False,Hydrothermal Weak Reductant in Liquid_True,Mixed in Solid or Liquid_False,ATEMP_RT,ATIME_0,Annealing Still/Strring_False,Annealing Atomosphere Inert_False,Annealing Atomosphere Reductive_False,Post-processing Acid Wash etc. _False,CL_0.05_0.1,SL_0.1_0.2,Support is not Carbon_False,Glassy Carbon,LSV_OVER10,EPC_0.1_1,245
10.1021/acsaem.0c00139,Peoples R China,East China Univ Sci & Technol,ACS APPLIED ENERGY MATERIALS,6.959,6/17/2020,13,947,0.013727561,MDP_1_Mn,MDP_2_Ir,MDP_3_Ce,MDP_4_None,MDP1PP_50_75,MDP2PP_20_30,MDP3PP_0_5,MDP4PP_0,HTEMP_150_200,HTIME_720_1440,Hydrothermal Still,Hydrothermal Strong Reductant in Liquid_False,Hydrothermal Weak Reductant in Liquid_False,Mixed in Solid or Liquid_False,ATEMP_400_500,ATIME_180_360,Annealing Still/Strring_False,Annealing Atomosphere Inert_False,Annealing Atomosphere Reductive_False,Post-processing Acid Wash etc. _False,CL_0.05_0.1,SL_0.1_0.2,Support is not Carbon_True,Carbon Paper,LSV_OVER10,EPC_0.1_1,325
10.1016/j.elecom.2019.05.018,South Korea,KIST,ELECTROCHEMISTRY COMMUNICATIONS,5.443,8/27/2019,36,1242,0.028985507,MDP_1_Ru,MDP_2_Pt,MDP_3_None,MDP_4_None,MDP1PP_75_100,MDP2PP_10_20,MDP3PP_0,MDP4PP_0,HTEMP_150_200,HTIME_0_60,Hydrothermal Stirring,Hydrothermal Strong Reductant in Liquid_False,Hydrothermal Weak Reductant in Liquid_True,Mixed in Solid or Liquid_False,ATEMP_400_500,ATIME_120_180,Annealing Still/Strring_False,Annealing Atomosphere Inert_False,Annealing Atomosphere Reductive_False,Post-processing Acid Wash etc. _False,CL_0.05,SL_0.1_0.2,Support is not Carbon_False,Glassy Carbon,LSV_OVER10,EPC_0.1_1,248
10.1016/j.elecom.2019.05.018,South Korea,KIST,ELECTROCHEMISTRY COMMUNICATIONS,5.443,8/27/2019,36,1242,0.028985507,MDP_1_Ru,MDP_2_Pt,MDP_3_None,MDP_4_None,MDP1PP_75_100,MDP2PP_10_20,MDP3PP_0,MDP4PP_0,HTEMP_150_200,HTIME_0_60,Hydrothermal Stirring,Hydrothermal Strong Reductant in Liquid_False,Hydrothermal Weak Reductant in Liquid_True,Mixed in Solid or Liquid_False,ATEMP_RT,ATIME_0,Annealing Still/Strring_False,Annealing Atomosphere Inert_False,Annealing Atomosphere Reductive_False,Post-processing Acid Wash etc. _False,CL_0.05,SL_0.1_0.2,Support is not Carbon_False,Glassy Carbon,LSV_OVER10,EPC_0.1_1,208
10.1016/j.elecom.2019.05.018,South Korea,KIST,ELECTROCHEMISTRY COMMUNICATIONS,5.443,8/27/2019,36,1242,0.028985507,MDP_1_Ru,MDP_2_None,MDP_3_None,MDP_4_None,MDP1PP_100,MDP2PP_0,MDP3PP_0,MDP4PP_0,HTEMP_150_200,HTIME_0_60,Hydrothermal Stirring,Hydrothermal Strong Reductant in Liquid_False,Hydrothermal Weak Reductant in Liquid_True,Mixed in Solid or Liquid_False,ATEMP_RT,ATIME_0,Annealing Still/Strring_False,Annealing Atomosphere Inert_False,Annealing Atomosphere Reductive_False,Post-processing Acid Wash etc. _False,CL_0.05,SL_0.1_0.2,Support is not Carbon_False,Glassy Carbon,LSV_OVER10,EPC_0.1_1,223
