Repository: ruiding-uchicago/DASH

This is the Machine Learning Databases and Script folder.
All scripts and data files are created by Dr. Rui Ding first author of research work:
<Leveraging Data Mining, Active Learning, and Domain Adaptation in a Multi-Stage, Machine Learning-Driven Approach for the Efficient Discovery of Advanced Acidic Oxygen Evolution Electrocatalysts>
https://arxiv.org/abs/2407.04877z
Please check the original paper for more details and the discussion.
Also, please cite if use the code in whole or in part.

File: Machine Learning Databases and Script/Unsupervised Data Mining/Apriori associate rule mining/Activity/OER_activity.csv (part 20 of 29)
DOI,Country,Facility,Journal,Impact Factor,Published Date,Cited Times,Number of days until 01/20/2023,Average cited times per day,Metal_Dopant_1,Metal_Dopant_2,Metal_Dopant_3,Metal_Dopant_4,Metal_Dopant_1 Proportion in Precursor ,Metal_Dopant_2 Proportion in Precursor ,Metal_Dopant_3 Proportion in Precursor ,Metal_Dopant_4 Proportion in Precursor ,Hydrothermal Temperature (Celcius degree),Hydrothermal Time (min),Hydrothermal Still/Strring (0/1),Hydrothermal Strong Reductant in Liquid (0/1),Hydrothermal Weak Reductant in Liquid (0/1),Mixed in Solid or Liquid (0/1),Annealing Temperature (Celcius Degree),Annealing Time (min),Annealing Still/Strring (0/1),Annealing Atomosphere Inert (0/1),Annealing Atomosphere Reductive (0/1),Post-processing Acid Wash etc. (0/1),Catalyst Loading (mg cm -2),Support Material Loading (mg cm -2),Support is not Carbon (0/1),Electrode Type_Glassy Carbon/Carbon Paper or Ti Mesh (0/1),LSV Scanning Speed (mV s-1),Electrolyte Proton Concentration (M),Overpotential (mV @10 mA cm-2)
10.1002/adfm.202101405,Peoples R China,Beijing Univ Chem Technol,ADVANCED FUNCTIONAL MATERIALS,19.924,6/8/2021,24,591,0.040609137,MDP_1_S,MDP_2_Ru,MDP_3_None,MDP_4_None,MDP1PP_75_100,MDP2PP_0_10,MDP3PP_0,MDP4PP_0,HTEMP_200_250,HTIME_60_180,Hydrothermal Stirring,Hydrothermal Strong Reductant in Liquid_False,Hydrothermal Weak Reductant in Liquid_True,Mixed in Solid or Liquid_False,ATEMP_400_500,ATIME_180_360,Annealing Still/Strring_False,Annealing Atomosphere Inert_False,Annealing Atomosphere Reductive_False,Post-processing Acid Wash etc. _False,CL_0.05,SL_0.1_0.2,Support is not Carbon_False,Glassy Carbon,LSV_OVER10,EPC_0.1_1,232
10.1039/C8TA01288A,USA,Washington State Univ,JOURNAL OF MATERIALS CHEMISTRY A,14.511,12/28/2018,42,1484,0.028301887,MDP_1_Ir,MDP_2_Te,MDP_3_None,MDP_4_None,MDP1PP_50_75,MDP2PP_20_30,MDP3PP_0,MDP4PP_0,HTEMP_150_200,HTIME_60_180,Hydrothermal Stirring,Hydrothermal Strong Reductant in Liquid_False,Hydrothermal Weak Reductant in Liquid_True,Mixed in Solid or Liquid_False,ATEMP_RT,ATIME_0,Annealing Still/Strring_False,Annealing Atomosphere Inert_False,Annealing Atomosphere Reductive_False,Post-processing Acid Wash etc. _False,CL_0.05,SL_0.1_0.2,Support is not Carbon_False,Glassy Carbon,LSV_OVER10,EPC_0.1_1,290
10.1038/s41467-019-08532-3,Singapore,Nanyang Technol Univ,NATURE COMMUNICATIONS,17.694,2/15/2019,190,1435,0.132404181,MDP_1_Sr,MDP_2_Co,MDP_3_Ir,MDP_4_None,MDP1PP_50_75,MDP2PP_40_51,MDP3PP_5_15,MDP4PP_0,HTEMP_RTEMP,HTIME_180_360,Hydrothermal Stirring,Hydrothermal Strong Reductant in Liquid_False,Hydrothermal Weak Reductant in Liquid_False,Mixed in Solid or Liquid_True,ATEMP_1200_1000,ATIME_720_1440,Annealing Still/Strring_False,Annealing Atomosphere Inert_True,Annealing Atomosphere Reductive_False,Post-processing Acid Wash etc. _False,CL_0.2_0.3,SL_0.1_0.2,Support is not Carbon_False,Glassy Carbon,LSV_OVER10,EPC_0.1_1,304
10.1016/j.ijhydene.2019.10.013,Peoples R China,East China Univ Sci & Technol,INTERNATIONAL JOURNAL OF HYDROGEN ENERGY,7.139,12/24/2019,23,1123,0.020480855,MDP_1_Ir,MDP_2_W,MDP_3_None,MDP_4_None,MDP1PP_50_75,MDP2PP_40_51,MDP3PP_0,MDP4PP_0,HTEMP_RTEMP,HTIME_180_360,Hydrothermal Stirring,Hydrothermal Strong Reductant in Liquid_False,Hydrothermal Weak Reductant in Liquid_False,Mixed in Solid or Liquid_False,ATEMP_400_500,ATIME_180_360,Annealing Still/Strring_False,Annealing Atomosphere Inert_False,Annealing Atomosphere Reductive_False,Post-processing Acid Wash etc. _False,CL_0.05_0.1,SL_0.1_0.2,Support is not Carbon_False,Carbon Paper,LSV_OVER10,EPC_0.1_1,417
10.1038/s41929-019-0246-2,Peoples R China,Univ Sci & Technol China,NATURE CATALYSIS,40.706,4/22/2019,475,1369,0.34696859,MDP_1_Cu,MDP_2_Pt,MDP_3_Ru,MDP_4_None,MDP1PP_25_50,MDP2PP_40_51,MDP3PP_5_15,MDP4PP_0,HTEMP_200_250,HTIME_720_1440,Hydrothermal Stirring,Hydrothermal Strong Reductant in Liquid_False,Hydrothermal Weak Reductant in Liquid_True,Mixed in Solid or Liquid_False,ATEMP_400_500,ATIME_720_1440,Annealing Still/Strring_False,Annealing Atomosphere Inert_True,Annealing Atomosphere Reductive_False,Post-processing Acid Wash etc._True,CL_0.05,SL_0.1_0.2,Support is not Carbon_False,Glassy Carbon,LSV_OVER10,EPC_0.1_1,250
10.1016/j.jpowsour.2021.230950,Spain,CSIC,JOURNAL OF POWER SOURCES,9.794,3/22/2022,4,304,0.013157895,MDP_1_Sr,MDP_2_Ru,MDP_3_K,MDP_4_None,MDP1PP_50_75,MDP2PP_40_51,MDP3PP_5_15,MDP4PP_0,HTEMP_100_150,HTIME_180_360,Hydrothermal Still,Hydrothermal Strong Reductant in Liquid_False,Hydrothermal Weak Reductant in Liquid_False,Mixed in Solid or Liquid_False,ATEMP_800_1000,ATIME_720_1440,Annealing Still/Strring_False,Annealing Atomosphere Inert_False,Annealing Atomosphere Reductive_False,Post-processing Acid Wash etc. _False,CL_0.3_0.6,SL_0.1_0.2,Support is not Carbon_False,Glassy Carbon,LSV_OVER10,EPC_0.1_1,143
10.1016/j.jpowsour.2021.230950,Spain,CSIC,JOURNAL OF POWER SOURCES,9.794,3/22/2022,4,304,0.013157895,MDP_1_Sr,MDP_2_Ru,MDP_3_K,MDP_4_None,MDP1PP_50_75,MDP2PP_40_51,MDP3PP_5_15,MDP4PP_0,HTEMP_100_150,HTIME_180_360,Hydrothermal Still,Hydrothermal Strong Reductant in Liquid_False,Hydrothermal Weak Reductant in Liquid_False,Mixed in Solid or Liquid_False,ATEMP_800_1000,ATIME_720_1440,Annealing Still/Strring_False,Annealing Atomosphere Inert_False,Annealing Atomosphere Reductive_False,Post-processing Acid Wash etc. _False,CL_0.3_0.6,SL_0.1_0.2,Support is not Carbon_False,Glassy Carbon,LSV_OVER10,EPC_0.1_1,152
10.1016/j.jpowsour.2021.230950,Spain,CSIC,JOURNAL OF POWER SOURCES,9.794,3/22/2022,4,304,0.013157895,MDP_1_Sr,MDP_2_Ru,MDP_3_K,MDP_4_None,MDP1PP_50_75,MDP2PP_40_51,MDP3PP_0_5,MDP4PP_0,HTEMP_100_150,HTIME_180_360,Hydrothermal Still,Hydrothermal Strong Reductant in Liquid_False,Hydrothermal Weak Reductant in Liquid_False,Mixed in Solid or Liquid_False,ATEMP_800_1000,ATIME_720_1440,Annealing Still/Strring_False,Annealing Atomosphere Inert_False,Annealing Atomosphere Reductive_False,Post-processing Acid Wash etc. _False,CL_0.3_0.6,SL_0.1_0.2,Support is not Carbon_False,Glassy Carbon,LSV_OVER10,EPC_0.1_1,138
10.1016/j.jpowsour.2021.230950,Spain,CSIC,JOURNAL OF POWER SOURCES,9.794,3/22/2022,4,304,0.013157895,MDP_1_Sr,MDP_2_Ru,MDP_3_None,MDP_4_None,MDP1PP_50_75,MDP2PP_40_51,MDP3PP_0,MDP4PP_0,HTEMP_100_150,HTIME_180_360,Hydrothermal Still,Hydrothermal Strong Reductant in Liquid_False,Hydrothermal Weak Reductant in Liquid_False,Mixed in Solid or Liquid_False,ATEMP_800_1000,ATIME_720_1440,Annealing Still/Strring_False,Annealing Atomosphere Inert_False,Annealing Atomosphere Reductive_False,Post-processing Acid Wash etc. _False,CL_0.3_0.6,SL_0.1_0.2,Support is not Carbon_False,Glassy Carbon,LSV_OVER10,EPC_0.1_1,186
10.1039/D1NR01795K,Peoples R China,Hainan Univ,NANOSCALE,8.307,8/17/2021,4,521,0.007677543,MDP_1_Ir,MDP_2_Mn,MDP_3_None,MDP_4_None,MDP1PP_50_75,MDP2PP_30_40,MDP3PP_0,MDP4PP_0,HTEMP_150_200,HTIME_720_1440,Hydrothermal Still,Hydrothermal Strong Reductant in Liquid_False,Hydrothermal Weak Reductant in Liquid_False,Mixed in Solid or Liquid_False,ATEMP_400_500,ATIME_360_720,Annealing Still/Strring_False,Annealing Atomosphere Inert_False,Annealing Atomosphere Reductive_False,Post-processing Acid Wash etc. _False,CL_0.1_0.2,SL_0_0.1,Support is not Carbon_True,Carbon Paper,LSV_OVER10,EPC_0.1_1,294
10.1016/j.matlet.2021.131209,Switzerland,Univ Bern,MATERIALS LETTERS,3.574,12/20/2021,2,396,0.005050505,MDP_1_Ir,MDP_2_None,MDP_3_None,MDP_4_None,MDP1PP_100,MDP2PP_0,MDP3PP_0,MDP4PP_0,HTEMP_50_100,HTIME_0_60,Hydrothermal Stirring,Hydrothermal Strong Reductant in Liquid_False,Hydrothermal Weak Reductant in Liquid_True,Mixed in Solid or Liquid_False,ATEMP_RT,ATIME_0,Annealing Still/Strring_False,Annealing Atomosphere Inert_False,Annealing Atomosphere Reductive_False,Post-processing Acid Wash etc. _False,CL_0.05,SL_0_0.1,Support is not Carbon_False,Glassy Carbon,LSV_OVER10,EPC_0.1_1,324
10.1021/acs.chemmater.9b02011,USA,Georgia Inst Technol,CHEMISTRY OF MATERIALS,10.508,8/27/2019,39,1242,0.031400966,MDP_1_Pd,MDP_2_Ir,MDP_3_None,MDP_4_None,MDP1PP_75_100,MDP2PP_10_20,MDP3PP_0,MDP4PP_0,HTEMP_150_200,HTIME_60_180,Hydrothermal Stirring,Hydrothermal Strong Reductant in Liquid_False,Hydrothermal Weak Reductant in Liquid_True,Mixed in Solid or Liquid_False,ATEMP_RT,ATIME_0,Annealing Still/Strring_False,Annealing Atomosphere Inert_False,Annealing Atomosphere Reductive_False,Post-processing Acid Wash etc. _False,CL_0.05_0.1,SL_0_0.1,Support is not Carbon_False,Glassy Carbon,LSV_OVER10,EPC_0.1_1,286
10.1038/s41929-019-0246-2,Peoples R China,Univ Sci & Technol China,NATURE CATALYSIS,40.706,4/22/2019,475,1369,0.34696859,MDP_1_Pt,MDP_2_Cu,MDP_3_Ru,MDP_4_None,MDP1PP_50_75,MDP2PP_20_30,MDP3PP_5_15,MDP4PP_0,HTEMP_200_250,HTIME_720_1440,Hydrothermal Stirring,Hydrothermal Strong Reductant in Liquid_False,Hydrothermal Weak Reductant in Liquid_True,Mixed in Solid or Liquid_False,ATEMP_400_500,ATIME_720_1440,Annealing Still/Strring_False,Annealing Atomosphere Inert_True,Annealing Atomosphere Reductive_False,Post-processing Acid Wash etc._True,CL_0.05,SL_0_0.1,Support is not Carbon_False,Glassy Carbon,LSV_OVER10,EPC_0.1_1,220
10.1039/D0TA03213A,Peoples R China,Peking Univ,JOURNAL OF MATERIALS CHEMISTRY A,14.511,8/31/2020,11,872,0.012614679,MDP_1_Ru,MDP_2_Rh,MDP_3_None,MDP_4_None,MDP1PP_75_100,MDP2PP_0_10,MDP3PP_0,MDP4PP_0,HTEMP_150_200,HTIME_60_180,Hydrothermal Stirring,Hydrothermal Strong Reductant in Liquid_False,Hydrothermal Weak Reductant in Liquid_True,Mixed in Solid or Liquid_False,ATEMP_200_300,ATIME_120_180,Annealing Still/Strring_False,Annealing Atomosphere Inert_False,Annealing Atomosphere Reductive_False,Post-processing Acid Wash etc. _False,CL_0.05,SL_0_0.1,Support is not Carbon_False,Glassy Carbon,LSV_OVER10,EPC_0.1_1,245
10.1039/D1NR01795K,Peoples R China,Hainan Univ,NANOSCALE,8.307,8/17/2021,4,521,0.007677543,MDP_1_Ir,MDP_2_Mn,MDP_3_None,MDP_4_None,MDP1PP_50_75,MDP2PP_40_51,MDP3PP_0,MDP4PP_0,HTEMP_150_200,HTIME_720_1440,Hydrothermal Still,Hydrothermal Strong Reductant in Liquid_False,Hydrothermal Weak Reductant in Liquid_False,Mixed in Solid or Liquid_False,ATEMP_400_500,ATIME_360_720,Annealing Still/Strring_False,Annealing Atomosphere Inert_False,Annealing Atomosphere Reductive_False,Post-processing Acid Wash etc. _False,CL_0.1_0.2,SL_0_0.1,Support is not Carbon_True,Carbon Paper,LSV_OVER10,EPC_0.1_1,306
10.1002/aenm.201904114,USA,Georgia Inst Technol,ADVANCED ENERGY MATERIALS,29.698,5/15/2020,62,980,0.063265306,MDP_1_Pt,MDP_2_Ir,MDP_3_Pd,MDP_4_None,MDP1PP_50_75,MDP2PP_10_20,MDP3PP_15_25,MDP4PP_0,HTEMP_50_100,HTIME_60_180,Hydrothermal Stirring,Hydrothermal Strong Reductant in Liquid_False,Hydrothermal Weak Reductant in Liquid_True,Mixed in Solid or Liquid_False,ATEMP_RT,ATIME_0,Annealing Still/Strring_False,Annealing Atomosphere Inert_False,Annealing Atomosphere Reductive_False,Post-processing Acid Wash etc. _False,CL_0.05,SL_0_0.1,Support is not Carbon_False,Glassy Carbon,LSV_OVER10,EPC_0.1_1,408
10.1016/j.energy.2020.118695,Peoples R China,Jiangsu Univ,ENERGY,8.857,12/7/2020,10,774,0.012919897,MDP_1_Pt,MDP_2_Ir,MDP_3_None,MDP_4_None,MDP1PP_50_75,MDP2PP_40_51,MDP3PP_0,MDP4PP_0,HTEMP_50_100,HTIME_60_180,Hydrothermal Stirring,Hydrothermal Strong Reductant in Liquid_True,Hydrothermal Weak Reductant in Liquid_False,Mixed in Solid or Liquid_False,ATEMP_RT,ATIME_0,Annealing Still/Strring_False,Annealing Atomosphere Inert_False,Annealing Atomosphere Reductive_False,Post-processing Acid Wash etc. _False,CL_0.05,SL_0_0.1,Support is not Carbon_False,Glassy Carbon,LSV_OVER10,EPC_0.1_1,320
10.1016/j.energy.2020.118695,Peoples R China,Jiangsu Univ,ENERGY,8.857,12/7/2020,10,774,0.012919897,MDP_1_Pt,MDP_2_Ir,MDP_3_None,MDP_4_None,MDP1PP_50_75,MDP2PP_30_40,MDP3PP_0,MDP4PP_0,HTEMP_50_100,HTIME_60_180,Hydrothermal Stirring,Hydrothermal Strong Reductant in Liquid_True,Hydrothermal Weak Reductant in Liquid_False,Mixed in Solid or Liquid_False,ATEMP_RT,ATIME_0,Annealing Still/Strring_False,Annealing Atomosphere Inert_False,Annealing Atomosphere Reductive_False,Post-processing Acid Wash etc. _False,CL_0.05,SL_0_0.1,Support is not Carbon_False,Glassy Carbon,LSV_OVER10,EPC_0.1_1,300
10.1016/j.energy.2020.118695,Peoples R China,Jiangsu Univ,ENERGY,8.857,12/7/2020,10,774,0.012919897,MDP_1_Pt,MDP_2_Ir,MDP_3_None,MDP_4_None,MDP1PP_75_100,MDP2PP_20_30,MDP3PP_0,MDP4PP_0,HTEMP_50_100,HTIME_60_180,Hydrothermal Stirring,Hydrothermal Strong Reductant in Liquid_True,Hydrothermal Weak Reductant in Liquid_False,Mixed in Solid or Liquid_False,ATEMP_RT,ATIME_0,Annealing Still/Strring_False,Annealing Atomosphere Inert_False,Annealing Atomosphere Reductive_False,Post-processing Acid Wash etc. _False,CL_0.05,SL_0_0.1,Support is not Carbon_False,Glassy Carbon,LSV_OVER10,EPC_0.1_1,360
10.1016/j.energy.2020.118695,Peoples R China,Jiangsu Univ,ENERGY,8.857,12/7/2020,10,774,0.012919897,MDP_1_Pt,MDP_2_None,MDP_3_None,MDP_4_None,MDP1PP_100,MDP2PP_0,MDP3PP_0,MDP4PP_0,HTEMP_50_100,HTIME_60_180,Hydrothermal Stirring,Hydrothermal Strong Reductant in Liquid_True,Hydrothermal Weak Reductant in Liquid_False,Mixed in Solid or Liquid_False,ATEMP_RT,ATIME_0,Annealing Still/Strring_False,Annealing Atomosphere Inert_False,Annealing Atomosphere Reductive_False,Post-processing Acid Wash etc. _False,CL_0.05,SL_0_0.1,Support is not Carbon_False,Glassy Carbon,LSV_OVER10,EPC_0.1_1,510
10.1002/anie.202102275,USA,Georgia Inst Technol,ANGEWANDTE CHEMIE-INTERNATIONAL EDITION,16.823,3/27/2021,20,664,0.030120482,MDP_1_Pd,MDP_2_Ir,MDP_3_Pt,MDP_4_None,MDP1PP_50_75,MDP2PP_10_20,MDP3PP_5_15,MDP4PP_0,HTEMP_150_200,HTIME_0_60,Hydrothermal Stirring,Hydrothermal Strong Reductant in Liquid_False,Hydrothermal Weak Reductant in Liquid_True,Mixed in Solid or Liquid_False,ATEMP_RT,ATIME_0,Annealing Still/Strring_False,Annealing Atomosphere Inert_False,Annealing Atomosphere Reductive_False,Post-processing Acid Wash etc. _False,CL_0.05,SL_0_0.1,Support is not Carbon_False,Glassy Carbon,LSV_OVER10,EPC_0.1_1,259
10.1002/anie.202102275,USA,Georgia Inst Technol,ANGEWANDTE CHEMIE-INTERNATIONAL EDITION,16.823,3/27/2021,20,664,0.030120482,MDP_1_Pd,MDP_2_Pt,MDP_3_Ir,MDP_4_None,MDP1PP_75_100,MDP2PP_10_20,MDP3PP_5_15,MDP4PP_0,HTEMP_150_200,HTIME_0_60,Hydrothermal Stirring,Hydrothermal Strong Reductant in Liquid_False,Hydrothermal Weak Reductant in Liquid_True,Mixed in Solid or Liquid_False,ATEMP_RT,ATIME_0,Annealing Still/Strring_False,Annealing Atomosphere Inert_False,Annealing Atomosphere Reductive_False,Post-processing Acid Wash etc. _False,CL_0.05,SL_0_0.1,Support is not Carbon_False,Glassy Carbon,LSV_OVER10,EPC_0.1_1,312
10.1002/anie.202102275,USA,Georgia Inst Technol,ANGEWANDTE CHEMIE-INTERNATIONAL EDITION,16.823,3/27/2021,20,664,0.030120482,MDP_1_Pd,MDP_2_Ir,MDP_3_Pt,MDP_4_None,MDP1PP_50_75,MDP2PP_10_20,MDP3PP_5_15,MDP4PP_0,HTEMP_150_200,HTIME_0_60,Hydrothermal Stirring,Hydrothermal Strong Reductant in Liquid_False,Hydrothermal Weak Reductant in Liquid_True,Mixed in Solid or Liquid_False,ATEMP_RT,ATIME_0,Annealing Still/Strring_False,Annealing Atomosphere Inert_False,Annealing Atomosphere Reductive_False,Post-processing Acid Wash etc. _False,CL_0.05,SL_0_0.1,Support is not Carbon_False,Glassy Carbon,LSV_OVER10,EPC_0.1_1,271
10.1039/D1NR01795K,Peoples R China,Hainan Univ,NANOSCALE,8.307,8/17/2021,4,521,0.007677543,MDP_1_Mn,MDP_2_Ir,MDP_3_None,MDP_4_None,MDP1PP_50_75,MDP2PP_40_51,MDP3PP_0,MDP4PP_0,HTEMP_150_200,HTIME_720_1440,Hydrothermal Still,Hydrothermal Strong Reductant in Liquid_False,Hydrothermal Weak Reductant in Liquid_False,Mixed in Solid or Liquid_False,ATEMP_400_500,ATIME_360_720,Annealing Still/Strring_False,Annealing Atomosphere Inert_False,Annealing Atomosphere Reductive_False,Post-processing Acid Wash etc. _False,CL_0.1_0.2,SL_0_0.1,Support is not Carbon_True,Carbon Paper,LSV_OVER10,EPC_0.1_1,319
10.1039/C8TA04886J,South Korea,Inst for Basic Sci Korea,JOURNAL OF MATERIALS CHEMISTRY A,14.511,12/28/2018,47,1484,0.031671159,MDP_1_S,MDP_2_Cu,MDP_3_Ru,MDP_4_Ir,MDP1PP_25_50,MDP2PP_30_40,MDP3PP_15_25,MDP4PP_15_25,HTEMP_200_250,HTIME_60_180,Hydrothermal Stirring,Hydrothermal Strong Reductant in Liquid_False,Hydrothermal Weak Reductant in Liquid_True,Mixed in Solid or Liquid_False,ATEMP_RT,ATIME_0,Annealing Still/Strring_False,Annealing Atomosphere Inert_False,Annealing Atomosphere Reductive_False,Post-processing Acid Wash etc. _False,CL_0.05,SL_0_0.1,Support is not Carbon_True,Glassy Carbon,LSV_OVER10,EPC_0.1_1,244
10.1039/C8TA04886J,South Korea,Inst for Basic Sci Korea,JOURNAL OF MATERIALS CHEMISTRY A,14.511,12/28/2018,47,1484,0.031671159,MDP_1_S,MDP_2_Cu,MDP_3_Ru,MDP_4_Ir,MDP1PP_25_50,MDP2PP_30_40,MDP3PP_15_25,MDP4PP_5_15,HTEMP_200_250,HTIME_60_180,Hydrothermal Stirring,Hydrothermal Strong Reductant in Liquid_False,Hydrothermal Weak Reductant in Liquid_True,Mixed in Solid or Liquid_False,ATEMP_RT,ATIME_0,Annealing Still/Strring_False,Annealing Atomosphere Inert_False,Annealing Atomosphere Reductive_False,Post-processing Acid Wash etc. _False,CL_0.05,SL_0_0.1,Support is not Carbon_True,Glassy Carbon,LSV_OVER10,EPC_0.1_1,226
10.1039/C8TA04886J,South Korea,Inst for Basic Sci Korea,JOURNAL OF MATERIALS CHEMISTRY A,14.511,12/28/2018,47,1484,0.031671159,MDP_1_S,MDP_2_Cu,MDP_3_Ir,MDP_4_Ru,MDP1PP_25_50,MDP2PP_30_40,MDP3PP_15_25,MDP4PP_5_15,HTEMP_200_250,HTIME_60_180,Hydrothermal Stirring,Hydrothermal Strong Reductant in Liquid_False,Hydrothermal Weak Reductant in Liquid_True,Mixed in Solid or Liquid_False,ATEMP_RT,ATIME_0,Annealing Still/Strring_False,Annealing Atomosphere Inert_False,Annealing Atomosphere Reductive_False,Post-processing Acid Wash etc. _False,CL_0.05,SL_0_0.1,Support is not Carbon_True,Glassy Carbon,LSV_OVER10,EPC_0.1_1,268
10.1039/C8TA04886J,South Korea,Inst for Basic Sci Korea,JOURNAL OF MATERIALS CHEMISTRY A,14.511,12/28/2018,47,1484,0.031671159,MDP_1_S,MDP_2_Cu,MDP_3_Ru,MDP_4_Ir,MDP1PP_25_50,MDP2PP_30_40,MDP3PP_25_34,MDP4PP_5_15,HTEMP_200_250,HTIME_60_180,Hydrothermal Stirring,Hydrothermal Strong Reductant in Liquid_False,Hydrothermal Weak Reductant in Liquid_True,Mixed in Solid or Liquid_False,ATEMP_RT,ATIME_0,Annealing Still/Strring_False,Annealing Atomosphere Inert_False,Annealing Atomosphere Reductive_False,Post-processing Acid Wash etc. _False,CL_0.05,SL_0_0.1,Support is not Carbon_True,Glassy Carbon,LSV_OVER10,EPC_0.1_1,233
10.1039/C8TA04886J,South Korea,Inst for Basic Sci Korea,JOURNAL OF MATERIALS CHEMISTRY A,14.511,12/28/2018,47,1484,0.031671159,MDP_1_S,MDP_2_Cu,MDP_3_Ir,MDP_4_Ru,MDP1PP_25_50,MDP2PP_30_40,MDP3PP_25_34,MDP4PP_5_15,HTEMP_200_250,HTIME_60_180,Hydrothermal Stirring,Hydrothermal Strong Reductant in Liquid_False,Hydrothermal Weak Reductant in Liquid_True,Mixed in Solid or Liquid_False,ATEMP_RT,ATIME_0,Annealing Still/Strring_False,Annealing Atomosphere Inert_False,Annealing Atomosphere Reductive_False,Post-processing Acid Wash etc. _False,CL_0.05,SL_0_0.1,Support is not Carbon_True,Glassy Carbon,LSV_OVER10,EPC_0.1_1,271
10.1039/C8TA04886J,South Korea,Inst for Basic Sci Korea,JOURNAL OF MATERIALS CHEMISTRY A,14.511,12/28/2018,47,1484,0.031671159,MDP_1_Ir,MDP_2_None,MDP_3_None,MDP_4_None,MDP1PP_50_75,MDP2PP_40_51,MDP3PP_0,MDP4PP_0,HTEMP_200_250,HTIME_60_180,Hydrothermal Stirring,Hydrothermal Strong Reductant in Liquid_False,Hydrothermal Weak Reductant in Liquid_True,Mixed in Solid or Liquid_False,ATEMP_RT,ATIME_0,Annealing Still/Strring_False,Annealing Atomosphere Inert_False,Annealing Atomosphere Reductive_False,Post-processing Acid Wash etc. _False,CL_0.05,SL_0_0.1,Support is not Carbon_True,Glassy Carbon,LSV_OVER10,EPC_0.1_1,307
10.1021/acs.chemmater.9b02011,USA,Georgia Inst Technol,CHEMISTRY OF MATERIALS,10.508,8/27/2019,39,1242,0.031400966,MDP_1_Pd,MDP_2_Ir,MDP_3_None,MDP_4_None,MDP1PP_75_100,MDP2PP_10_20,MDP3PP_0,MDP4PP_0,HTEMP_150_200,HTIME_60_180,Hydrothermal Stirring,Hydrothermal Strong Reductant in Liquid_False,Hydrothermal Weak Reductant in Liquid_True,Mixed in Solid or Liquid_False,ATEMP_RT,ATIME_0,Annealing Still/Strring_False,Annealing Atomosphere Inert_False,Annealing Atomosphere Reductive_False,Post-processing Acid Wash etc. _False,CL_0.05,SL_0_0.1,Support is not Carbon_False,Glassy Carbon,LSV_OVER10,EPC_0.1_1,263
10.1021/acscatal.1c01867,Peoples R China,Xi An Jiao Tong Univ,ACS CATALYSIS,13.7,7/23/2021,13,546,0.023809524,MDP_1_Pd,MDP_2_Ir,MDP_3_None,MDP_4_None,MDP1PP_75_100,MDP2PP_0_10,MDP3PP_0,MDP4PP_0,HTEMP_100_150,HTIME_60_180,Hydrothermal Stirring,Hydrothermal Strong Reductant in Liquid_False,Hydrothermal Weak Reductant in Liquid_True,Mixed in Solid or Liquid_False,ATEMP_RT,ATIME_0,Annealing Still/Strring_False,Annealing Atomosphere Inert_False,Annealing Atomosphere Reductive_False,Post-processing Acid Wash etc. _False,CL_0.05,SL_0_0.1,Support is not Carbon_False,Glassy Carbon,LSV_OVER10,EPC_0.1_1,300
10.1021/acscatal.1c01867,Peoples R China,Xi An Jiao Tong Univ,ACS CATALYSIS,13.7,7/23/2021,13,546,0.023809524,MDP_1_Pd,MDP_2_Ir,MDP_3_None,MDP_4_None,MDP1PP_75_100,MDP2PP_0_10,MDP3PP_0,MDP4PP_0,HTEMP_150_200,HTIME_60_180,Hydrothermal Stirring,Hydrothermal Strong Reductant in Liquid_False,Hydrothermal Weak Reductant in Liquid_True,Mixed in Solid or Liquid_False,ATEMP_RT,ATIME_0,Annealing Still/Strring_False,Annealing Atomosphere Inert_False,Annealing Atomosphere Reductive_False,Post-processing Acid Wash etc. _False,CL_0.05,SL_0_0.1,Support is not Carbon_False,Glassy Carbon,LSV_OVER10,EPC_0.1_1,311
10.1002/ange.201814075,France,F-75231 Paris 05,ANGEWANDTE CHEMIE-INTERNATIONAL EDITION,16.823,4/10/2019,106,1381,0.076755974,MDP_1_Sr,MDP_2_Fe,MDP_3_Ir,MDP_4_None,MDP1PP_50_75,MDP2PP_10_20,MDP3PP_15_25,MDP4PP_0,HTEMP_RTEMP,HTIME_180_360,Hydrothermal Stirring,Hydrothermal Strong Reductant in Liquid_False,Hydrothermal Weak Reductant in Liquid_False,Mixed in Solid or Liquid_True,ATEMP_OVER1200,ATIME_OVER1440,Annealing Still/Strring_False,Annealing Atomosphere Inert_False,Annealing Atomosphere Reductive_False,Post-processing Acid Wash etc. _False,CL_0.2_0.3,SL_0_0.1,Support is not Carbon_False,Glassy Carbon,LSV_OVER10,EPC_0.1_1,413
10.1002/ange.201814075,France,F-75231 Paris 05,ANGEWANDTE CHEMIE-INTERNATIONAL EDITION,16.823,4/10/2019,106,1381,0.076755974,MDP_1_Sr,MDP_2_Fe,MDP_3_Ir,MDP_4_None,MDP1PP_50_75,MDP2PP_20_30,MDP3PP_25_34,MDP4PP_0,HTEMP_RTEMP,HTIME_180_360,Hydrothermal Stirring,Hydrothermal Strong Reductant in Liquid_False,Hydrothermal Weak Reductant in Liquid_False,Mixed in Solid or Liquid_True,ATEMP_1200_1000,ATIME_OVER1440,Annealing Still/Strring_False,Annealing Atomosphere Inert_False,Annealing Atomosphere Reductive_False,Post-processing Acid Wash etc. _False,CL_0.2_0.3,SL_0_0.1,Support is not Carbon_False,Glassy Carbon,LSV_OVER10,EPC_0.1_1,386
10.1002/ange.201814075,France,F-75231 Paris 05,ANGEWANDTE CHEMIE-INTERNATIONAL EDITION,16.823,4/10/2019,106,1381,0.076755974,MDP_1_Sr,MDP_2_Co,MDP_3_Ir,MDP_4_None,MDP1PP_50_75,MDP2PP_20_30,MDP3PP_25_34,MDP4PP_0,HTEMP_RTEMP,HTIME_180_360,Hydrothermal Stirring,Hydrothermal Strong Reductant in Liquid_False,Hydrothermal Weak Reductant in Liquid_False,Mixed in Solid or Liquid_True,ATEMP_1200_1000,ATIME_OVER1440,Annealing Still/Strring_False,Annealing Atomosphere Inert_False,Annealing Atomosphere Reductive_False,Post-processing Acid Wash etc. _False,CL_0.2_0.3,SL_0_0.1,Support is not Carbon_False,Glassy Carbon,LSV_OVER10,EPC_0.1_1,415
10.1021/acscatal.1c01867,Peoples R China,Xi An Jiao Tong Univ,ACS CATALYSIS,13.7,7/23/2021,13,546,0.023809524,MDP_1_Pd,MDP_2_Ir,MDP_3_None,MDP_4_None,MDP1PP_75_100,MDP2PP_0_10,MDP3PP_0,MDP4PP_0,HTEMP_150_200,HTIME_60_180,Hydrothermal Stirring,Hydrothermal Strong Reductant in Liquid_False,Hydrothermal Weak Reductant in Liquid_True,Mixed in Solid or Liquid_False,ATEMP_RT,ATIME_0,Annealing Still/Strring_False,Annealing Atomosphere Inert_False,Annealing Atomosphere Reductive_False,Post-processing Acid Wash etc. _False,CL_0.05,SL_0_0.1,Support is not Carbon_False,Glassy Carbon,LSV_OVER10,EPC_0.1_1,355
10.1021/acs.chemmater.9b02011,USA,Georgia Inst Technol,CHEMISTRY OF MATERIALS,10.508,8/27/2019,39,1242,0.031400966,MDP_1_Pd,MDP_2_Ir,MDP_3_None,MDP_4_None,MDP1PP_75_100,MDP2PP_20_30,MDP3PP_0,MDP4PP_0,HTEMP_150_200,HTIME_60_180,Hydrothermal Stirring,Hydrothermal Strong Reductant in Liquid_False,Hydrothermal Weak Reductant in Liquid_True,Mixed in Solid or Liquid_False,ATEMP_RT,ATIME_0,Annealing Still/Strring_False,Annealing Atomosphere Inert_False,Annealing Atomosphere Reductive_False,Post-processing Acid Wash etc. _False,CL_0.05,SL_0_0.1,Support is not Carbon_False,Glassy Carbon,LSV_OVER10,EPC_0.1_1,289
10.1002/anie.201901732,USA,Georgia Inst Technol,ANGEWANDTE CHEMIE-INTERNATIONAL EDITION,16.823,8/2/2019,66,1267,0.052091555,MDP_1_Fe,MDP_2_Pd,MDP_3_Ir,MDP_4_None,MDP1PP_75_100,MDP2PP_0_10,MDP3PP_0_5,MDP4PP_0,HTEMP_50_100,HTIME_60_180,Hydrothermal Stirring,Hydrothermal Strong Reductant in Liquid_False,Hydrothermal Weak Reductant in Liquid_True,Mixed in Solid or Liquid_False,ATEMP_RT,ATIME_0,Annealing Still/Strring_False,Annealing Atomosphere Inert_False,Annealing Atomosphere Reductive_False,Post-processing Acid Wash etc. _False,CL_0.05,SL_0_0.1,Support is not Carbon_False,Glassy Carbon,LSV_OVER10,EPC_0.1_1,226
10.1039/D2TA00459C,Peoples R China,Yanshan Univ,JOURNAL OF MATERIALS CHEMISTRY A,14.511,5/12/2022,2,253,0.007905138,MDP_1_Ir,MDP_2_Pt,MDP_3_Pd,MDP_4_None,MDP1PP_25_50,MDP2PP_30_40,MDP3PP_25_34,MDP4PP_0,HTEMP_200_250,HTIME_60_180,Hydrothermal Stirring,Hydrothermal Strong Reductant in Liquid_False,Hydrothermal Weak Reductant in Liquid_True,Mixed in Solid or Liquid_False,ATEMP_400_500,ATIME_120_180,Annealing Still/Strring_False,Annealing Atomosphere Inert_True,Annealing Atomosphere Reductive_False,Post-processing Acid Wash etc. _False,CL_0.05,SL_0_0.1,Support is not Carbon_False,Glassy Carbon,LSV_OVER10,EPC_0.1_1,337
10.1039/D2TA00459C,Peoples R China,Yanshan Univ,JOURNAL OF MATERIALS CHEMISTRY A,14.511,5/12/2022,2,253,0.007905138,MDP_1_Ir,MDP_2_Pt,MDP_3_Pd,MDP_4_None,MDP1PP_25_50,MDP2PP_30_40,MDP3PP_25_34,MDP4PP_0,HTEMP_200_250,HTIME_60_180,Hydrothermal Stirring,Hydrothermal Strong Reductant in Liquid_False,Hydrothermal Weak Reductant in Liquid_True,Mixed in Solid or Liquid_False,ATEMP_RT,ATIME_0,Annealing Still/Strring_False,Annealing Atomosphere Inert_False,Annealing Atomosphere Reductive_False,Post-processing Acid Wash etc. _False,CL_0.05,SL_0_0.1,Support is not Carbon_False,Glassy Carbon,LSV_OVER10,EPC_0.1_1,358
10.1002/aenm.201904114,USA,Georgia Inst Technol,ADVANCED ENERGY MATERIALS,29.698,5/15/2020,62,980,0.063265306,MDP_1_Pt,MDP_2_Ir,MDP_3_Pd,MDP_4_None,MDP1PP_50_75,MDP2PP_10_20,MDP3PP_15_25,MDP4PP_0,HTEMP_50_100,HTIME_60_180,Hydrothermal Stirring,Hydrothermal Strong Reductant in Liquid_False,Hydrothermal Weak Reductant in Liquid_True,Mixed in Solid or Liquid_False,ATEMP_RT,ATIME_0,Annealing Still/Strring_False,Annealing Atomosphere Inert_False,Annealing Atomosphere Reductive_False,Post-processing Acid Wash etc. _False,CL_0.05,SL_0_0.1,Support is not Carbon_False,Glassy Carbon,LSV_OVER10,EPC_0.1_1,372
10.1021/acsami.0c08358,Peoples R China,Hainan Univ,ACS APPLIED MATERIALS & INTERFACES,10.383,7/22/2020,11,912,0.012061404,MDP_1_Fe,MDP_2_Ir,MDP_3_None,MDP_4_None,MDP1PP_50_75,MDP2PP_40_51,MDP3PP_0,MDP4PP_0,HTEMP_150_200,HTIME_720_1440,Hydrothermal Still,Hydrothermal Strong Reductant in Liquid_False,Hydrothermal Weak Reductant in Liquid_False,Mixed in Solid or Liquid_False,ATEMP_400_500,ATIME_360_720,Annealing Still/Strring_False,Annealing Atomosphere Inert_False,Annealing Atomosphere Reductive_False,Post-processing Acid Wash etc. _False,CL_0.1_0.2,SL_0_0.1,Support is not Carbon_False,Carbon Paper,LSV_OVER10,EPC_0.1_1,261
10.1021/acsami.0c08358,Peoples R China,Hainan Univ,ACS APPLIED MATERIALS & INTERFACES,10.383,7/22/2020,11,912,0.012061404,MDP_1_Ir,MDP_2_Fe,MDP_3_None,MDP_4_None,MDP1PP_50_75,MDP2PP_40_51,MDP3PP_0,MDP4PP_0,HTEMP_150_200,HTIME_720_1440,Hydrothermal Still,Hydrothermal Strong Reductant in Liquid_False,Hydrothermal Weak Reductant in Liquid_False,Mixed in Solid or Liquid_False,ATEMP_400_500,ATIME_360_720,Annealing Still/Strring_False,Annealing Atomosphere Inert_False,Annealing Atomosphere Reductive_False,Post-processing Acid Wash etc. _False,CL_0.1_0.2,SL_0_0.1,Support is not Carbon_False,Carbon Paper,LSV_OVER10,EPC_0.1_1,312
10.1016/j.electacta.2020.136160,South Korea,Kwangwoon Univ,ELECTROCHIMICA ACTA,7.336,5/27/2020,3,968,0.003099174,MDP_1_Co,MDP_2_Ru,MDP_3_None,MDP_4_None,MDP1PP_50_75,MDP2PP_20_30,MDP3PP_0,MDP4PP_0,HTEMP_RTEMP,HTIME_180_360,Hydrothermal Stirring,Hydrothermal Strong Reductant in Liquid_False,Hydrothermal Weak Reductant in Liquid_False,Mixed in Solid or Liquid_False,ATEMP_600_800,ATIME_180_360,Annealing Still/Strring_False,Annealing Atomosphere Inert_True,Annealing Atomosphere Reductive_False,Post-processing Acid Wash etc. _False,CL_0.2_0.3,SL_0_0.1,Support is not Carbon_False,Glassy Carbon,LSV_OVER10,EPC_0.1_1,408
10.1016/j.electacta.2020.136160,South Korea,Kwangwoon Univ,ELECTROCHIMICA ACTA,7.336,5/27/2020,3,968,0.003099174,MDP_1_Co,MDP_2_Ru,MDP_3_None,MDP_4_None,MDP1PP_75_100,MDP2PP_20_30,MDP3PP_0,MDP4PP_0,HTEMP_RTEMP,HTIME_180_360,Hydrothermal Stirring,Hydrothermal Strong Reductant in Liquid_False,Hydrothermal Weak Reductant in Liquid_False,Mixed in Solid or Liquid_False,ATEMP_600_800,ATIME_180_360,Annealing Still/Strring_False,Annealing Atomosphere Inert_True,Annealing Atomosphere Reductive_False,Post-processing Acid Wash etc. _False,CL_0.2_0.3,SL_0_0.1,Support is not Carbon_False,Glassy Carbon,LSV_OVER10,EPC_0.1_1,340
10.1016/j.electacta.2020.136160,South Korea,Kwangwoon Univ,ELECTROCHIMICA ACTA,7.336,5/27/2020,3,968,0.003099174,MDP_1_Co,MDP_2_Ru,MDP_3_None,MDP_4_None,MDP1PP_75_100,MDP2PP_10_20,MDP3PP_0,MDP4PP_0,HTEMP_RTEMP,HTIME_180_360,Hydrothermal Stirring,Hydrothermal Strong Reductant in Liquid_False,Hydrothermal Weak Reductant in Liquid_False,Mixed in Solid or Liquid_False,ATEMP_600_800,ATIME_180_360,Annealing Still/Strring_False,Annealing Atomosphere Inert_True,Annealing Atomosphere Reductive_False,Post-processing Acid Wash etc. _False,CL_0.2_0.3,SL_0_0.1,Support is not Carbon_False,Glassy Carbon,LSV_OVER10,EPC_0.1_1,323
10.1016/j.electacta.2020.136160,South Korea,Kwangwoon Univ,ELECTROCHIMICA ACTA,7.336,5/27/2020,3,968,0.003099174,MDP_1_Co,MDP_2_Ru,MDP_3_None,MDP_4_None,MDP1PP_75_100,MDP2PP_0_10,MDP3PP_0,MDP4PP_0,HTEMP_RTEMP,HTIME_180_360,Hydrothermal Stirring,Hydrothermal Strong Reductant in Liquid_False,Hydrothermal Weak Reductant in Liquid_False,Mixed in Solid or Liquid_False,ATEMP_600_800,ATIME_180_360,Annealing Still/Strring_False,Annealing Atomosphere Inert_True,Annealing Atomosphere Reductive_False,Post-processing Acid Wash etc. _False,CL_0.2_0.3,SL_0_0.1,Support is not Carbon_False,Glassy Carbon,LSV_OVER10,EPC_0.1_1,390
10.1016/j.electacta.2020.136160,South Korea,Kwangwoon Univ,ELECTROCHIMICA ACTA,7.336,5/27/2020,3,968,0.003099174,MDP_1_Co,MDP_2_None,MDP_3_None,MDP_4_None,MDP1PP_100,MDP2PP_0,MDP3PP_0,MDP4PP_0,HTEMP_RTEMP,HTIME_180_360,Hydrothermal Stirring,Hydrothermal Strong Reductant in Liquid_False,Hydrothermal Weak Reductant in Liquid_False,Mixed in Solid or Liquid_False,ATEMP_600_800,ATIME_180_360,Annealing Still/Strring_False,Annealing Atomosphere Inert_True,Annealing Atomosphere Reductive_False,Post-processing Acid Wash etc. _False,CL_0.2_0.3,SL_0_0.1,Support is not Carbon_False,Glassy Carbon,LSV_OVER10,EPC_0.1_1,485
10.1016/j.electacta.2020.136160,South Korea,Kwangwoon Univ,ELECTROCHIMICA ACTA,7.336,5/27/2020,3,968,0.003099174,MDP_1_Co,MDP_2_Ru,MDP_3_None,MDP_4_None,MDP1PP_75_100,MDP2PP_10_20,MDP3PP_0,MDP4PP_0,HTEMP_RTEMP,HTIME_180_360,Hydrothermal Stirring,Hydrothermal Strong Reductant in Liquid_False,Hydrothermal Weak Reductant in Liquid_False,Mixed in Solid or Liquid_False,ATEMP_500_600,ATIME_180_360,Annealing Still/Strring_False,Annealing Atomosphere Inert_True,Annealing Atomosphere Reductive_False,Post-processing Acid Wash etc. _False,CL_0.2_0.3,SL_0_0.1,Support is not Carbon_False,Glassy Carbon,LSV_OVER10,EPC_0.1_1,376
10.1016/j.electacta.2020.136160,South Korea,Kwangwoon Univ,ELECTROCHIMICA ACTA,7.336,5/27/2020,3,968,0.003099174,MDP_1_Co,MDP_2_Ru,MDP_3_None,MDP_4_None,MDP1PP_75_100,MDP2PP_10_20,MDP3PP_0,MDP4PP_0,HTEMP_RTEMP,HTIME_180_360,Hydrothermal Stirring,Hydrothermal Strong Reductant in Liquid_False,Hydrothermal Weak Reductant in Liquid_False,Mixed in Solid or Liquid_False,ATEMP_400_500,ATIME_180_360,Annealing Still/Strring_False,Annealing Atomosphere Inert_True,Annealing Atomosphere Reductive_False,Post-processing Acid Wash etc. _False,CL_0.2_0.3,SL_0_0.1,Support is not Carbon_False,Glassy Carbon,LSV_OVER10,EPC_0.1_1,351
10.1016/j.electacta.2020.136160,South Korea,Kwangwoon Univ,ELECTROCHIMICA ACTA,7.336,5/27/2020,3,968,0.003099174,MDP_1_Co,MDP_2_Ru,MDP_3_None,MDP_4_None,MDP1PP_75_100,MDP2PP_10_20,MDP3PP_0,MDP4PP_0,HTEMP_RTEMP,HTIME_180_360,Hydrothermal Stirring,Hydrothermal Strong Reductant in Liquid_False,Hydrothermal Weak Reductant in Liquid_False,Mixed in Solid or Liquid_False,ATEMP_300_400,ATIME_180_360,Annealing Still/Strring_False,Annealing Atomosphere Inert_True,Annealing Atomosphere Reductive_False,Post-processing Acid Wash etc. _False,CL_0.2_0.3,SL_0_0.1,Support is not Carbon_False,Glassy Carbon,LSV_OVER10,EPC_0.1_1,297
10.1016/j.electacta.2020.136160,South Korea,Kwangwoon Univ,ELECTROCHIMICA ACTA,7.336,5/27/2020,3,968,0.003099174,MDP_1_Co,MDP_2_Ru,MDP_3_None,MDP_4_None,MDP1PP_75_100,MDP2PP_10_20,MDP3PP_0,MDP4PP_0,HTEMP_RTEMP,HTIME_180_360,Hydrothermal Stirring,Hydrothermal Strong Reductant in Liquid_False,Hydrothermal Weak Reductant in Liquid_False,Mixed in Solid or Liquid_False,ATEMP_25_200,ATIME_180_360,Annealing Still/Strring_False,Annealing Atomosphere Inert_True,Annealing Atomosphere Reductive_False,Post-processing Acid Wash etc. _False,CL_0.2_0.3,SL_0_0.1,Support is not Carbon_False,Glassy Carbon,LSV_OVER10,EPC_0.1_1,320
10.1021/acs.jpcc.1c07760,USA,Stanford Univ,JOURNAL OF PHYSICAL CHEMISTRY C,4.177,2/2/2022,4,352,0.011363636,MDP_1_Y,MDP_2_Ir,MDP_3_None,MDP_4_None,MDP1PP_50_75,MDP2PP_40_51,MDP3PP_0,MDP4PP_0,HTEMP_50_100,HTIME_360_720,Hydrothermal Stirring,Hydrothermal Strong Reductant in Liquid_False,Hydrothermal Weak Reductant in Liquid_False,Mixed in Solid or Liquid_False,ATEMP_500_600,ATIME_120_180,Annealing Still/Strring_False,Annealing Atomosphere Inert_False,Annealing Atomosphere Reductive_False,Post-processing Acid Wash etc. _False,CL_0.05,SL_0_0.1,Support is not Carbon_False,Glassy Carbon,LSV_OVER10,EPC_0.1_1,354
10.1039/C9NA00568D,Japan,Tokyo Inst Technol,NANOSCALE ADVANCES,5.598,1/1/2020,10,1115,0.00896861,MDP_1_Ir,MDP_2_None,MDP_3_None,MDP_4_None,MDP1PP_100,MDP2PP_0,MDP3PP_0,MDP4PP_0,HTEMP_200_250,HTIME_60_180,Hydrothermal Stirring,Hydrothermal Strong Reductant in Liquid_False,Hydrothermal Weak Reductant in Liquid_True,Mixed in Solid or Liquid_False,ATEMP_300_400,ATIME_60_120,Annealing Still/Strring_False,Annealing Atomosphere Inert_False,Annealing Atomosphere Reductive_False,Post-processing Acid Wash etc. _False,CL_0.05,SL_0_0.1,Support is not Carbon_False,Glassy Carbon,LSV_OVER10,EPC_0.1_1,305
10.1186/s40580-022-00311-z,USA,Univ Illinois,NANO CONVERGENCE,10.038,5/29/2022,0,236,0,MDP_1_Y,MDP_2_Ru,MDP_3_Mn,MDP_4_None,MDP1PP_50_75,MDP2PP_20_30,MDP3PP_25_34,MDP4PP_0,HTEMP_50_100,HTIME_180_360,Hydrothermal Stirring,Hydrothermal Strong Reductant in Liquid_False,Hydrothermal Weak Reductant in Liquid_False,Mixed in Solid or Liquid_False,ATEMP_1200_1000,ATIME_720_1440,Annealing Still/Strring_False,Annealing Atomosphere Inert_False,Annealing Atomosphere Reductive_False,Post-processing Acid Wash etc. _False,CL_0.05,SL_0_0.1,Support is not Carbon_False,Glassy Carbon,LSV_OVER10,EPC_0.1_1,389
10.1186/s40580-022-00311-z,USA,Univ Illinois,NANO CONVERGENCE,10.038,5/29/2022,0,236,0,MDP_1_Y,MDP_2_Ru,MDP_3_Mn,MDP_4_None,MDP1PP_50_75,MDP2PP_30_40,MDP3PP_15_25,MDP4PP_0,HTEMP_50_100,HTIME_180_360,Hydrothermal Stirring,Hydrothermal Strong Reductant in Liquid_False,Hydrothermal Weak Reductant in Liquid_False,Mixed in Solid or Liquid_False,ATEMP_1200_1000,ATIME_720_1440,Annealing Still/Strring_False,Annealing Atomosphere Inert_False,Annealing Atomosphere Reductive_False,Post-processing Acid Wash etc. _False,CL_0.05,SL_0_0.1,Support is not Carbon_False,Glassy Carbon,LSV_OVER10,EPC_0.1_1,398
10.1186/s40580-022-00311-z,USA,Univ Illinois,NANO CONVERGENCE,10.038,5/29/2022,0,236,0,MDP_1_Y,MDP_2_Mn,MDP_3_Ru,MDP_4_None,MDP1PP_50_75,MDP2PP_30_40,MDP3PP_15_25,MDP4PP_0,HTEMP_50_100,HTIME_180_360,Hydrothermal Stirring,Hydrothermal Strong Reductant in Liquid_False,Hydrothermal Weak Reductant in Liquid_False,Mixed in Solid or Liquid_False,ATEMP_1200_1000,ATIME_720_1440,Annealing Still/Strring_False,Annealing Atomosphere Inert_False,Annealing Atomosphere Reductive_False,Post-processing Acid Wash etc. _False,CL_0.05,SL_0_0.1,Support is not Carbon_False,Glassy Carbon,LSV_OVER10,EPC_0.1_1,416
10.1186/s40580-022-00311-z,USA,Univ Illinois,NANO CONVERGENCE,10.038,5/29/2022,0,236,0,MDP_1_Y,MDP_2_Ru,MDP_3_Mn,MDP_4_None,MDP1PP_50_75,MDP2PP_30_40,MDP3PP_15_25,MDP4PP_0,HTEMP_50_100,HTIME_180_360,Hydrothermal Stirring,Hydrothermal Strong Reductant in Liquid_False,Hydrothermal Weak Reductant in Liquid_False,Mixed in Solid or Liquid_False,ATEMP_1200_1000,ATIME_720_1440,Annealing Still/Strring_False,Annealing Atomosphere Inert_False,Annealing Atomosphere Reductive_False,Post-processing Acid Wash etc. _False,CL_0.05,SL_0_0.1,Support is not Carbon_False,Glassy Carbon,LSV_OVER10,EPC_0.1_1,419
10.1186/s40580-022-00311-z,USA,Univ Illinois,NANO CONVERGENCE,10.038,5/29/2022,0,236,0,MDP_1_Y,MDP_2_Ru,MDP_3_Mn,MDP_4_None,MDP1PP_50_75,MDP2PP_40_51,MDP3PP_5_15,MDP4PP_0,HTEMP_50_100,HTIME_180_360,Hydrothermal Stirring,Hydrothermal Strong Reductant in Liquid_False,Hydrothermal Weak Reductant in Liquid_False,Mixed in Solid or Liquid_False,ATEMP_1200_1000,ATIME_720_1440,Annealing Still/Strring_False,Annealing Atomosphere Inert_False,Annealing Atomosphere Reductive_False,Post-processing Acid Wash etc. _False,CL_0.05,SL_0_0.1,Support is not Carbon_False,Glassy Carbon,LSV_OVER10,EPC_0.1_1,403
10.1186/s40580-022-00311-z,USA,Univ Illinois,NANO CONVERGENCE,10.038,5/29/2022,0,236,0,MDP_1_Y,MDP_2_Ru,MDP_3_Mn,MDP_4_None,MDP1PP_50_75,MDP2PP_40_51,MDP3PP_5_15,MDP4PP_0,HTEMP_50_100,HTIME_180_360,Hydrothermal Stirring,Hydrothermal Strong Reductant in Liquid_False,Hydrothermal Weak Reductant in Liquid_False,Mixed in Solid or Liquid_False,ATEMP_1200_1000,ATIME_720_1440,Annealing Still/Strring_False,Annealing Atomosphere Inert_False,Annealing Atomosphere Reductive_False,Post-processing Acid Wash etc. _False,CL_0.05,SL_0_0.1,Support is not Carbon_False,Glassy Carbon,LSV_OVER10,EPC_0.1_1,401
10.1186/s40580-022-00311-z,USA,Univ Illinois,NANO CONVERGENCE,10.038,5/29/2022,0,236,0,MDP_1_Y,MDP_2_Ru,MDP_3_None,MDP_4_None,MDP1PP_50_75,MDP2PP_40_51,MDP3PP_0,MDP4PP_0,HTEMP_50_100,HTIME_180_360,Hydrothermal Stirring,Hydrothermal Strong Reductant in Liquid_False,Hydrothermal Weak Reductant in Liquid_False,Mixed in Solid or Liquid_False,ATEMP_1200_1000,ATIME_720_1440,Annealing Still/Strring_False,Annealing Atomosphere Inert_False,Annealing Atomosphere Reductive_False,Post-processing Acid Wash etc. _False,CL_0.05,SL_0_0.1,Support is not Carbon_False,Glassy Carbon,LSV_OVER10,EPC_0.1_1,379
10.1021/acsnano.1c00266,Peoples R China,Hong Kong Polytech Univ,ACS NANO,18.027,6/19/2021,21,580,0.036206897,MDP_1_Sr,MDP_2_Ru,MDP_3_Ir,MDP_4_None,MDP1PP_50_75,MDP2PP_10_20,MDP3PP_5_15,MDP4PP_0,HTEMP_RTEMP,HTIME_60_180,Hydrothermal Stirring,Hydrothermal Strong Reductant in Liquid_False,Hydrothermal Weak Reductant in Liquid_False,Mixed in Solid or Liquid_False,ATEMP_OVER1200,ATIME_0_60,Annealing Still/Strring_False,Annealing Atomosphere Inert_False,Annealing Atomosphere Reductive_False,Post-processing Acid Wash etc. _False,CL_0.05,SL_0_0.1,Support is not Carbon_False,Glassy Carbon,LSV_OVER10,EPC_0.1_1,338
10.1021/acsnano.1c00266,Peoples R China,Hong Kong Polytech Univ,ACS NANO,18.027,6/19/2021,21,580,0.036206897,MDP_1_Sr,MDP_2_Ir,MDP_3_Ru,MDP_4_None,MDP1PP_50_75,MDP2PP_10_20,MDP3PP_5_15,MDP4PP_0,HTEMP_RTEMP,HTIME_60_180,Hydrothermal Stirring,Hydrothermal Strong Reductant in Liquid_False,Hydrothermal Weak Reductant in Liquid_False,Mixed in Solid or Liquid_False,ATEMP_OVER1200,ATIME_0_60,Annealing Still/Strring_False,Annealing Atomosphere Inert_False,Annealing Atomosphere Reductive_False,Post-processing Acid Wash etc. _False,CL_0.05,SL_0_0.1,Support is not Carbon_False,Glassy Carbon,LSV_OVER10,EPC_0.1_1,347
10.1021/acsnano.1c00266,Peoples R China,Hong Kong Polytech Univ,ACS NANO,18.027,6/19/2021,21,580,0.036206897,MDP_1_Sr,MDP_2_Ru,MDP_3_Ir,MDP_4_None,MDP1PP_50_75,MDP2PP_20_30,MDP3PP_5_15,MDP4PP_0,HTEMP_RTEMP,HTIME_60_180,Hydrothermal Stirring,Hydrothermal Strong Reductant in Liquid_False,Hydrothermal Weak Reductant in Liquid_False,Mixed in Solid or Liquid_False,ATEMP_OVER1200,ATIME_0_60,Annealing Still/Strring_False,Annealing Atomosphere Inert_False,Annealing Atomosphere Reductive_False,Post-processing Acid Wash etc. _False,CL_0.05,SL_0_0.1,Support is not Carbon_False,Glassy Carbon,LSV_OVER10,EPC_0.1_1,339
