Repository: ruiding-uchicago/DASH

This is the Machine Learning Databases and Script folder.
All scripts and data files are created by Dr. Rui Ding first author of research work:
<Leveraging Data Mining, Active Learning, and Domain Adaptation in a Multi-Stage, Machine Learning-Driven Approach for the Efficient Discovery of Advanced Acidic Oxygen Evolution Electrocatalysts>
https://arxiv.org/abs/2407.04877z
Please check the original paper for more details and the discussion.
Also, please cite if use the code in whole or in part.

File: Machine Learning Databases and Script/Unsupervised Data Mining/Apriori associate rule mining/Activity/OER_activity.csv (part 21 of 29)
DOI,Country,Facility,Journal,Impact Factor,Published Date,Cited Times,Number of days until 01/20/2023,Average cited times per day,Metal_Dopant_1,Metal_Dopant_2,Metal_Dopant_3,Metal_Dopant_4,Metal_Dopant_1 Proportion in Precursor ,Metal_Dopant_2 Proportion in Precursor ,Metal_Dopant_3 Proportion in Precursor ,Metal_Dopant_4 Proportion in Precursor ,Hydrothermal Temperature (Celcius degree),Hydrothermal Time (min),Hydrothermal Still/Strring (0/1),Hydrothermal Strong Reductant in Liquid (0/1),Hydrothermal Weak Reductant in Liquid (0/1),Mixed in Solid or Liquid (0/1),Annealing Temperature (Celcius Degree),Annealing Time (min),Annealing Still/Strring (0/1),Annealing Atomosphere Inert (0/1),Annealing Atomosphere Reductive (0/1),Post-processing Acid Wash etc. (0/1),Catalyst Loading (mg cm -2),Support Material Loading (mg cm -2),Support is not Carbon (0/1),Electrode Type_Glassy Carbon/Carbon Paper or Ti Mesh (0/1),LSV Scanning Speed (mV s-1),Electrolyte Proton Concentration (M),Overpotential (mV @10 mA cm-2)
10.1021/acsnano.1c00266,Peoples R China,Hong Kong Polytech Univ,ACS NANO,18.027,6/19/2021,21,580,0.036206897,MDP_1_Sr,MDP_2_Ir,MDP_3_Ru,MDP_4_None,MDP1PP_50_75,MDP2PP_20_30,MDP3PP_5_15,MDP4PP_0,HTEMP_RTEMP,HTIME_60_180,Hydrothermal Stirring,Hydrothermal Strong Reductant in Liquid_False,Hydrothermal Weak Reductant in Liquid_False,Mixed in Solid or Liquid_False,ATEMP_OVER1200,ATIME_0_60,Annealing Still/Strring_False,Annealing Atomosphere Inert_False,Annealing Atomosphere Reductive_False,Post-processing Acid Wash etc. _False,CL_0.05,SL_0_0.1,Support is not Carbon_False,Glassy Carbon,LSV_OVER10,EPC_0.1_1,359
10.1021/acsnano.1c00266,Peoples R China,Hong Kong Polytech Univ,ACS NANO,18.027,6/19/2021,21,580,0.036206897,MDP_1_Sr,MDP_2_Ru,MDP_3_Ir,MDP_4_None,MDP1PP_50_75,MDP2PP_20_30,MDP3PP_5_15,MDP4PP_0,HTEMP_RTEMP,HTIME_60_180,Hydrothermal Stirring,Hydrothermal Strong Reductant in Liquid_False,Hydrothermal Weak Reductant in Liquid_False,Mixed in Solid or Liquid_False,ATEMP_OVER1200,ATIME_0_60,Annealing Still/Strring_False,Annealing Atomosphere Inert_False,Annealing Atomosphere Reductive_False,Post-processing Acid Wash etc. _False,CL_0.05,SL_0_0.1,Support is not Carbon_False,Glassy Carbon,LSV_OVER10,EPC_0.1_1,357
10.1002/anie.201808825,USA,Univ Illinois,ANGEWANDTE CHEMIE-INTERNATIONAL EDITION,16.823,12/28/2018,72,1484,0.04851752,MDP_1_Y,MDP_2_Ru,MDP_3_None,MDP_4_None,MDP1PP_50_75,MDP2PP_40_51,MDP3PP_0,MDP4PP_0,HTEMP_50_100,HTIME_720_1440,Hydrothermal Still,Hydrothermal Strong Reductant in Liquid_False,Hydrothermal Weak Reductant in Liquid_False,Mixed in Solid or Liquid_False,ATEMP_1200_1000,ATIME_720_1440,Annealing Still/Strring_False,Annealing Atomosphere Inert_False,Annealing Atomosphere Reductive_False,Post-processing Acid Wash etc. _False,CL_0.05,SL_0_0.1,Support is not Carbon_False,Glassy Carbon,LSV_OVER10,EPC_0.1_1,328
10.1002/anie.201808825,USA,Univ Illinois,ANGEWANDTE CHEMIE-INTERNATIONAL EDITION,16.823,12/28/2018,72,1484,0.04851752,MDP_1_Y,MDP_2_Ru,MDP_3_None,MDP_4_None,MDP1PP_50_75,MDP2PP_40_51,MDP3PP_0,MDP4PP_0,HTEMP_50_100,HTIME_720_1440,Hydrothermal Still,Hydrothermal Strong Reductant in Liquid_False,Hydrothermal Weak Reductant in Liquid_False,Mixed in Solid or Liquid_False,ATEMP_800_1000,ATIME_360_720,Annealing Still/Strring_False,Annealing Atomosphere Inert_False,Annealing Atomosphere Reductive_False,Post-processing Acid Wash etc. _False,CL_0.05,SL_0_0.1,Support is not Carbon_False,Glassy Carbon,LSV_OVER10,EPC_0.1_1,244
10.1002/cnma.202000124,USA,Univ Illinois,CHEMNANOMAT,3.82,4/28/2020,2,997,0.002006018,MDP_1_Ru,MDP_2_Y,MDP_3_None,MDP_4_None,MDP1PP_50_75,MDP2PP_40_51,MDP3PP_0,MDP4PP_0,HTEMP_50_100,HTIME_60_180,Hydrothermal Stirring,Hydrothermal Strong Reductant in Liquid_False,Hydrothermal Weak Reductant in Liquid_False,Mixed in Solid or Liquid_False,ATEMP_500_600,ATIME_360_720,Annealing Still/Strring_False,Annealing Atomosphere Inert_False,Annealing Atomosphere Reductive_False,Post-processing Acid Wash etc. _False,CL_0.05,SL_0_0.1,Support is not Carbon_False,Glassy Carbon,LSV_OVER10,EPC_0.1_1,270
10.1002/cnma.202000124,USA,Univ Illinois,CHEMNANOMAT,3.82,4/28/2020,2,997,0.002006018,MDP_1_Ru,MDP_2_Y,MDP_3_None,MDP_4_None,MDP1PP_50_75,MDP2PP_40_51,MDP3PP_0,MDP4PP_0,HTEMP_300_350,HTIME_60_180,Hydrothermal Still,Hydrothermal Strong Reductant in Liquid_False,Hydrothermal Weak Reductant in Liquid_False,Mixed in Solid or Liquid_False,ATEMP_500_600,ATIME_180_360,Annealing Still/Strring_False,Annealing Atomosphere Inert_False,Annealing Atomosphere Reductive_False,Post-processing Acid Wash etc. _False,CL_0.05,SL_0_0.1,Support is not Carbon_False,Glassy Carbon,LSV_OVER10,EPC_0.1_1,270
10.1016/j.matlet.2021.131209,Switzerland,Univ Bern,MATERIALS LETTERS,3.574,12/20/2021,2,396,0.005050505,MDP_1_Ir,MDP_2_None,MDP_3_None,MDP_4_None,MDP1PP_100,MDP2PP_0,MDP3PP_0,MDP4PP_0,HTEMP_50_100,HTIME_0_60,Hydrothermal Stirring,Hydrothermal Strong Reductant in Liquid_False,Hydrothermal Weak Reductant in Liquid_True,Mixed in Solid or Liquid_False,ATEMP_RT,ATIME_0,Annealing Still/Strring_False,Annealing Atomosphere Inert_False,Annealing Atomosphere Reductive_False,Post-processing Acid Wash etc. _False,CL_0.05,SL_0_0.1,Support is not Carbon_False,Glassy Carbon,LSV_OVER10,EPC_0.1_1,357
10.1016/j.ijhydene.2019.10.179,Singapore,Nanyang Technol Univ,INTERNATIONAL JOURNAL OF HYDROGEN ENERGY,7.139,2/27/2020,11,1058,0.010396975,MDP_1_Ir,MDP_2_Ru,MDP_3_None,MDP_4_None,MDP1PP_50_75,MDP2PP_40_51,MDP3PP_0,MDP4PP_0,HTEMP_150_200,HTIME_60_180,Hydrothermal Stirring,Hydrothermal Strong Reductant in Liquid_False,Hydrothermal Weak Reductant in Liquid_True,Mixed in Solid or Liquid_False,ATEMP_400_500,ATIME_120_180,Annealing Still/Strring_False,Annealing Atomosphere Inert_False,Annealing Atomosphere Reductive_False,Post-processing Acid Wash etc. _False,CL_0.05,SL_0_0.1,Support is not Carbon_False,Glassy Carbon,LSV_OVER10,EPC_0.1_1,413
10.1016/j.ijhydene.2019.10.179,Singapore,Nanyang Technol Univ,INTERNATIONAL JOURNAL OF HYDROGEN ENERGY,7.139,2/27/2020,11,1058,0.010396975,MDP_1_Ir,MDP_2_Ru,MDP_3_None,MDP_4_None,MDP1PP_50_75,MDP2PP_40_51,MDP3PP_0,MDP4PP_0,HTEMP_150_200,HTIME_60_180,Hydrothermal Stirring,Hydrothermal Strong Reductant in Liquid_False,Hydrothermal Weak Reductant in Liquid_True,Mixed in Solid or Liquid_False,ATEMP_400_500,ATIME_120_180,Annealing Still/Strring_False,Annealing Atomosphere Inert_False,Annealing Atomosphere Reductive_False,Post-processing Acid Wash etc. _False,CL_0.05,SL_0_0.1,Support is not Carbon_False,Glassy Carbon,LSV_OVER10,EPC_0.1_1,425
10.1016/j.electacta.2020.136058,Singapore,Nanyang Technol Univ,ELECTROCHIMICA ACTA,7.336,4/10/2020,11,1015,0.010837438,MDP_1_Ir,MDP_2_Ru,MDP_3_None,MDP_4_None,MDP1PP_75_100,MDP2PP_20_30,MDP3PP_0,MDP4PP_0,HTEMP_150_200,HTIME_60_180,Hydrothermal Stirring,Hydrothermal Strong Reductant in Liquid_False,Hydrothermal Weak Reductant in Liquid_True,Mixed in Solid or Liquid_False,ATEMP_RT,ATIME_0,Annealing Still/Strring_False,Annealing Atomosphere Inert_False,Annealing Atomosphere Reductive_False,Post-processing Acid Wash etc. _False,CL_0.05,SL_0_0.1,Support is not Carbon_False,Glassy Carbon,LSV_OVER10,EPC_0.1_1,433
10.1016/j.electacta.2020.136058,Singapore,Nanyang Technol Univ,ELECTROCHIMICA ACTA,7.336,4/10/2020,11,1015,0.010837438,MDP_1_Ir,MDP_2_Ru,MDP_3_None,MDP_4_None,MDP1PP_75_100,MDP2PP_10_20,MDP3PP_0,MDP4PP_0,HTEMP_150_200,HTIME_60_180,Hydrothermal Stirring,Hydrothermal Strong Reductant in Liquid_False,Hydrothermal Weak Reductant in Liquid_True,Mixed in Solid or Liquid_False,ATEMP_RT,ATIME_0,Annealing Still/Strring_False,Annealing Atomosphere Inert_False,Annealing Atomosphere Reductive_False,Post-processing Acid Wash etc. _False,CL_0.05,SL_0_0.1,Support is not Carbon_False,Glassy Carbon,LSV_OVER10,EPC_0.1_1,437
10.1016/j.matlet.2021.131209,Switzerland,Univ Bern,MATERIALS LETTERS,3.574,12/20/2021,2,396,0.005050505,MDP_1_Ir,MDP_2_None,MDP_3_None,MDP_4_None,MDP1PP_100,MDP2PP_0,MDP3PP_0,MDP4PP_0,HTEMP_50_100,HTIME_0_60,Hydrothermal Stirring,Hydrothermal Strong Reductant in Liquid_False,Hydrothermal Weak Reductant in Liquid_True,Mixed in Solid or Liquid_False,ATEMP_RT,ATIME_0,Annealing Still/Strring_False,Annealing Atomosphere Inert_False,Annealing Atomosphere Reductive_False,Post-processing Acid Wash etc. _False,CL_0.05,SL_0_0.1,Support is not Carbon_False,Glassy Carbon,LSV_OVER10,EPC_0.1_1,360
10.1016/j.matlet.2021.131209,Switzerland,Univ Bern,MATERIALS LETTERS,3.574,12/20/2021,2,396,0.005050505,MDP_1_Ir,MDP_2_None,MDP_3_None,MDP_4_None,MDP1PP_100,MDP2PP_0,MDP3PP_0,MDP4PP_0,HTEMP_50_100,HTIME_0_60,Hydrothermal Stirring,Hydrothermal Strong Reductant in Liquid_False,Hydrothermal Weak Reductant in Liquid_True,Mixed in Solid or Liquid_False,ATEMP_RT,ATIME_0,Annealing Still/Strring_False,Annealing Atomosphere Inert_False,Annealing Atomosphere Reductive_False,Post-processing Acid Wash etc. _False,CL_0.05,SL_0_0.1,Support is not Carbon_False,Glassy Carbon,LSV_OVER10,EPC_0.1_1,375
10.1002/smll.202002888,Peoples R China,Tianjin Univ Technol,SMALL,15.153,7/24/2020,78,910,0.085714286,MDP_1_Ti,MDP_2_Ru,MDP_3_None,MDP_4_None,MDP1PP_75_100,MDP2PP_0_10,MDP3PP_0,MDP4PP_0,HTEMP_LOWER_THAN_TEMP,HTIME_60_180,Hydrothermal Stirring,Hydrothermal Strong Reductant in Liquid_True,Hydrothermal Weak Reductant in Liquid_False,Mixed in Solid or Liquid_False,ATEMP_RT,ATIME_0,Annealing Still/Strring_False,Annealing Atomosphere Inert_False,Annealing Atomosphere Reductive_False,Post-processing Acid Wash etc. _False,CL_0.6_1,SL_0,Support is not Carbon_False,Glassy Carbon,LSV_OVER10,EPC_0.1_1,290
10.1021/acscatal.9b01438,Japan,Kyushu Univ,ACS CATALYSIS,13.7,9/4/2019,66,1234,0.053484603,MDP_1_Ir,MDP_2_None,MDP_3_None,MDP_4_None,MDP1PP_100,MDP2PP_0,MDP3PP_0,MDP4PP_0,HTEMP_100_150,HTIME_360_720,Hydrothermal Stirring,Hydrothermal Strong Reductant in Liquid_False,Hydrothermal Weak Reductant in Liquid_True,Mixed in Solid or Liquid_False,ATEMP_300_400,ATIME_60_120,Annealing Still/Strring_False,Annealing Atomosphere Inert_False,Annealing Atomosphere Reductive_False,Post-processing Acid Wash etc. _False,CL_0.3_0.6,SL_0,Support is not Carbon_False,Carbon Paper,LSV_OVER10,EPC_0.1_1,275
10.1021/acscatal.9b01438,Japan,Kyushu Univ,ACS CATALYSIS,13.7,9/4/2019,66,1234,0.053484603,MDP_1_Ir,MDP_2_None,MDP_3_None,MDP_4_None,MDP1PP_100,MDP2PP_0,MDP3PP_0,MDP4PP_0,HTEMP_100_150,HTIME_360_720,Hydrothermal Stirring,Hydrothermal Strong Reductant in Liquid_False,Hydrothermal Weak Reductant in Liquid_True,Mixed in Solid or Liquid_False,ATEMP_300_400,ATIME_0_60,Annealing Still/Strring_False,Annealing Atomosphere Inert_False,Annealing Atomosphere Reductive_False,Post-processing Acid Wash etc. _False,CL_0.3_0.6,SL_0,Support is not Carbon_False,Carbon Paper,LSV_OVER10,EPC_0.1_1,258
10.1021/acscatal.9b01438,Japan,Kyushu Univ,ACS CATALYSIS,13.7,9/4/2019,66,1234,0.053484603,MDP_1_Ir,MDP_2_None,MDP_3_None,MDP_4_None,MDP1PP_100,MDP2PP_0,MDP3PP_0,MDP4PP_0,HTEMP_100_150,HTIME_360_720,Hydrothermal Stirring,Hydrothermal Strong Reductant in Liquid_False,Hydrothermal Weak Reductant in Liquid_True,Mixed in Solid or Liquid_False,ATEMP_300_400,ATIME_0_60,Annealing Still/Strring_False,Annealing Atomosphere Inert_False,Annealing Atomosphere Reductive_False,Post-processing Acid Wash etc. _False,CL_0.3_0.6,SL_0,Support is not Carbon_False,Carbon Paper,LSV_OVER10,EPC_0.1_1,241
10.1021/acscatal.9b01438,Japan,Kyushu Univ,ACS CATALYSIS,13.7,9/4/2019,66,1234,0.053484603,MDP_1_Ir,MDP_2_None,MDP_3_None,MDP_4_None,MDP1PP_100,MDP2PP_0,MDP3PP_0,MDP4PP_0,HTEMP_100_150,HTIME_360_720,Hydrothermal Stirring,Hydrothermal Strong Reductant in Liquid_False,Hydrothermal Weak Reductant in Liquid_True,Mixed in Solid or Liquid_False,ATEMP_RT,ATIME_0,Annealing Still/Strring_False,Annealing Atomosphere Inert_False,Annealing Atomosphere Reductive_False,Post-processing Acid Wash etc. _False,CL_0.3_0.6,SL_0,Support is not Carbon_False,Carbon Paper,LSV_OVER10,EPC_0.1_1,199
10.1002/aenm.201803795,Germany,Max Planck Inst Solid State Res,ADVANCED ENERGY MATERIALS,29.698,5/15/2019,126,1346,0.093610698,MDP_1_Ru,MDP_2_Na,MDP_3_None,MDP_4_None,MDP1PP_50_75,MDP2PP_40_51,MDP3PP_0,MDP4PP_0,HTEMP_RTEMP,HTIME_180_360,Hydrothermal Stirring,Hydrothermal Strong Reductant in Liquid_False,Hydrothermal Weak Reductant in Liquid_False,Mixed in Solid or Liquid_True,ATEMP_800_1000,ATIME_720_1440,Annealing Still/Strring_False,Annealing Atomosphere Inert_False,Annealing Atomosphere Reductive_False,Post-processing Acid Wash etc. _False,CL_0.3_0.6,SL_0,Support is not Carbon_False,Carbon Paper,LSV_OVER10,EPC_0.1_1,255
10.1002/smtd.202101156,Peoples R China,Beijing Univ Chem Technol,SMALL METHODS,15.367,12/1/2021,3,415,0.007228916,MDP_1_Ru,MDP_2_Y,MDP_3_None,MDP_4_None,MDP1PP_50_75,MDP2PP_40_51,MDP3PP_0,MDP4PP_0,HTEMP_50_100,HTIME_720_1440,Hydrothermal Stirring,Hydrothermal Strong Reductant in Liquid_False,Hydrothermal Weak Reductant in Liquid_False,Mixed in Solid or Liquid_False,ATEMP_1200_1000,ATIME_180_360,Annealing Still/Strring_False,Annealing Atomosphere Inert_False,Annealing Atomosphere Reductive_False,Post-processing Acid Wash etc._True,CL_0.3_0.6,SL_0,Support is not Carbon_False,Glassy Carbon,LSV_OVER10,EPC_0.1_1,239
10.1021/acscatal.9b01438,Japan,Kyushu Univ,ACS CATALYSIS,13.7,9/4/2019,66,1234,0.053484603,MDP_1_Ir,MDP_2_None,MDP_3_None,MDP_4_None,MDP1PP_100,MDP2PP_0,MDP3PP_0,MDP4PP_0,HTEMP_100_150,HTIME_360_720,Hydrothermal Stirring,Hydrothermal Strong Reductant in Liquid_False,Hydrothermal Weak Reductant in Liquid_True,Mixed in Solid or Liquid_False,ATEMP_RT,ATIME_0,Annealing Still/Strring_False,Annealing Atomosphere Inert_False,Annealing Atomosphere Reductive_False,Post-processing Acid Wash etc. _False,CL_0.3_0.6,SL_0,Support is not Carbon_False,Carbon Paper,LSV_OVER10,EPC_0.1_1,282
10.1021/acscatal.9b01438,Japan,Kyushu Univ,ACS CATALYSIS,13.7,9/4/2019,66,1234,0.053484603,MDP_1_Ir,MDP_2_None,MDP_3_None,MDP_4_None,MDP1PP_100,MDP2PP_0,MDP3PP_0,MDP4PP_0,HTEMP_100_150,HTIME_360_720,Hydrothermal Stirring,Hydrothermal Strong Reductant in Liquid_False,Hydrothermal Weak Reductant in Liquid_True,Mixed in Solid or Liquid_False,ATEMP_RT,ATIME_0,Annealing Still/Strring_False,Annealing Atomosphere Inert_False,Annealing Atomosphere Reductive_False,Post-processing Acid Wash etc. _False,CL_0.3_0.6,SL_0,Support is not Carbon_False,Carbon Paper,LSV_OVER10,EPC_0.1_1,332
10.1021/acscatal.9b01438,Japan,Kyushu Univ,ACS CATALYSIS,13.7,9/4/2019,66,1234,0.053484603,MDP_1_Ir,MDP_2_None,MDP_3_None,MDP_4_None,MDP1PP_100,MDP2PP_0,MDP3PP_0,MDP4PP_0,HTEMP_100_150,HTIME_360_720,Hydrothermal Stirring,Hydrothermal Strong Reductant in Liquid_False,Hydrothermal Weak Reductant in Liquid_True,Mixed in Solid or Liquid_False,ATEMP_RT,ATIME_0,Annealing Still/Strring_False,Annealing Atomosphere Inert_False,Annealing Atomosphere Reductive_False,Post-processing Acid Wash etc. _False,CL_0.3_0.6,SL_0,Support is not Carbon_False,Carbon Paper,LSV_OVER10,EPC_0.1_1,382
10.1002/smtd.202101156,Peoples R China,Beijing Univ Chem Technol,SMALL METHODS,15.367,12/1/2021,3,415,0.007228916,MDP_1_Ru,MDP_2_Y,MDP_3_None,MDP_4_None,MDP1PP_50_75,MDP2PP_40_51,MDP3PP_0,MDP4PP_0,HTEMP_50_100,HTIME_720_1440,Hydrothermal Stirring,Hydrothermal Strong Reductant in Liquid_False,Hydrothermal Weak Reductant in Liquid_False,Mixed in Solid or Liquid_False,ATEMP_1200_1000,ATIME_180_360,Annealing Still/Strring_False,Annealing Atomosphere Inert_False,Annealing Atomosphere Reductive_False,Post-processing Acid Wash etc._True,CL_0.3_0.6,SL_0,Support is not Carbon_False,Glassy Carbon,LSV_OVER10,EPC_0.1_1,241
10.1002/smtd.202101156,Peoples R China,Beijing Univ Chem Technol,SMALL METHODS,15.367,12/1/2021,3,415,0.007228916,MDP_1_Ru,MDP_2_Y,MDP_3_None,MDP_4_None,MDP1PP_50_75,MDP2PP_40_51,MDP3PP_0,MDP4PP_0,HTEMP_50_100,HTIME_720_1440,Hydrothermal Stirring,Hydrothermal Strong Reductant in Liquid_False,Hydrothermal Weak Reductant in Liquid_False,Mixed in Solid or Liquid_False,ATEMP_1200_1000,ATIME_180_360,Annealing Still/Strring_False,Annealing Atomosphere Inert_False,Annealing Atomosphere Reductive_False,Post-processing Acid Wash etc. _False,CL_0.3_0.6,SL_0,Support is not Carbon_False,Glassy Carbon,LSV_OVER10,EPC_0.1_1,270
10.1016/j.jpowsour.2021.230002,South Korea,Kwangwoon Univ,JOURNAL OF POWER SOURCES,9.794,6/17/2021,3,582,0.005154639,MDP_1_Ru,MDP_2_Ir,MDP_3_None,MDP_4_None,MDP1PP_50_75,MDP2PP_30_40,MDP3PP_0,MDP4PP_0,HTEMP_150_200,HTIME_360_720,Hydrothermal Stirring,Hydrothermal Strong Reductant in Liquid_False,Hydrothermal Weak Reductant in Liquid_True,Mixed in Solid or Liquid_False,ATEMP_RT,ATIME_0,Annealing Still/Strring_False,Annealing Atomosphere Inert_False,Annealing Atomosphere Reductive_False,Post-processing Acid Wash etc. _False,CL_0.3_0.6,SL_0,Support is not Carbon_False,Glassy Carbon,LSV_OVER10,EPC_0.1_1,372
10.1002/aenm.201803795,Germany,Max Planck Inst Solid State Res,ADVANCED ENERGY MATERIALS,29.698,5/15/2019,126,1346,0.093610698,MDP_1_Ru,MDP_2_Na,MDP_3_None,MDP_4_None,MDP1PP_50_75,MDP2PP_40_51,MDP3PP_0,MDP4PP_0,HTEMP_RTEMP,HTIME_180_360,Hydrothermal Stirring,Hydrothermal Strong Reductant in Liquid_False,Hydrothermal Weak Reductant in Liquid_False,Mixed in Solid or Liquid_True,ATEMP_800_1000,ATIME_720_1440,Annealing Still/Strring_False,Annealing Atomosphere Inert_False,Annealing Atomosphere Reductive_False,Post-processing Acid Wash etc. _False,CL_0.2_0.3,SL_0,Support is not Carbon_False,Carbon Paper,LSV_OVER10,EPC_0.1_1,255
10.1016/j.apsusc.2021.151840,Peoples R China,East China Univ Sci & Technol,APPLIED SURFACE SCIENCE,7.392,12/22/2021,2,394,0.005076142,MDP_1_Ir,MDP_2_Lu,MDP_3_Zn,MDP_4_None,MDP1PP_50_75,MDP2PP_40_51,MDP3PP_5_15,MDP4PP_0,HTEMP_200_250,HTIME_720_1440,Hydrothermal Still,Hydrothermal Strong Reductant in Liquid_False,Hydrothermal Weak Reductant in Liquid_False,Mixed in Solid or Liquid_False,ATEMP_600_800,ATIME_720_1440,Annealing Still/Strring_False,Annealing Atomosphere Inert_False,Annealing Atomosphere Reductive_False,Post-processing Acid Wash etc. _False,CL_0.2_0.3,SL_0,Support is not Carbon_False,Carbon Paper,LSV_OVER10,EPC_0.1_1,337
10.1016/j.apsusc.2021.151840,Peoples R China,East China Univ Sci & Technol,APPLIED SURFACE SCIENCE,7.392,12/22/2021,2,394,0.005076142,MDP_1_Ir,MDP_2_Pr,MDP_3_Zn,MDP_4_None,MDP1PP_50_75,MDP2PP_40_51,MDP3PP_5_15,MDP4PP_0,HTEMP_200_250,HTIME_720_1440,Hydrothermal Still,Hydrothermal Strong Reductant in Liquid_False,Hydrothermal Weak Reductant in Liquid_False,Mixed in Solid or Liquid_False,ATEMP_600_800,ATIME_720_1440,Annealing Still/Strring_False,Annealing Atomosphere Inert_False,Annealing Atomosphere Reductive_False,Post-processing Acid Wash etc. _False,CL_0.2_0.3,SL_0,Support is not Carbon_False,Carbon Paper,LSV_OVER10,EPC_0.1_1,344
10.1016/j.apsusc.2021.151840,Peoples R China,East China Univ Sci & Technol,APPLIED SURFACE SCIENCE,7.392,12/22/2021,2,394,0.005076142,MDP_1_Ir,MDP_2_Lu,MDP_3_None,MDP_4_None,MDP1PP_50_75,MDP2PP_40_51,MDP3PP_0,MDP4PP_0,HTEMP_200_250,HTIME_720_1440,Hydrothermal Still,Hydrothermal Strong Reductant in Liquid_False,Hydrothermal Weak Reductant in Liquid_False,Mixed in Solid or Liquid_False,ATEMP_600_800,ATIME_720_1440,Annealing Still/Strring_False,Annealing Atomosphere Inert_False,Annealing Atomosphere Reductive_False,Post-processing Acid Wash etc. _False,CL_0.2_0.3,SL_0,Support is not Carbon_False,Carbon Paper,LSV_OVER10,EPC_0.1_1,352
10.1016/j.apsusc.2021.151840,Peoples R China,East China Univ Sci & Technol,APPLIED SURFACE SCIENCE,7.392,12/22/2021,2,394,0.005076142,MDP_1_Ir,MDP_2_Pr,MDP_3_None,MDP_4_None,MDP1PP_50_75,MDP2PP_40_51,MDP3PP_0,MDP4PP_0,HTEMP_200_250,HTIME_720_1440,Hydrothermal Still,Hydrothermal Strong Reductant in Liquid_False,Hydrothermal Weak Reductant in Liquid_False,Mixed in Solid or Liquid_False,ATEMP_600_800,ATIME_720_1440,Annealing Still/Strring_False,Annealing Atomosphere Inert_False,Annealing Atomosphere Reductive_False,Post-processing Acid Wash etc. _False,CL_0.2_0.3,SL_0,Support is not Carbon_False,Carbon Paper,LSV_OVER10,EPC_0.1_1,369
10.1021/acsami.1c06599,Peoples R China,East China Univ Sci & Technol,ACS APPLIED MATERIALS & INTERFACES,10.383,7/21/2021,7,548,0.012773723,MDP_1_Pr,MDP_2_Ir,MDP_3_None,MDP_4_None,MDP1PP_50_75,MDP2PP_40_51,MDP3PP_0,MDP4PP_0,HTEMP_200_250,HTIME_720_1440,Hydrothermal Still,Hydrothermal Strong Reductant in Liquid_False,Hydrothermal Weak Reductant in Liquid_False,Mixed in Solid or Liquid_False,ATEMP_600_800,ATIME_720_1440,Annealing Still/Strring_False,Annealing Atomosphere Inert_False,Annealing Atomosphere Reductive_False,Post-processing Acid Wash etc. _False,CL_0.2_0.3,SL_0,Support is not Carbon_False,Carbon Paper,LSV_OVER10,EPC_0.1_1,351
10.1021/acsami.1c06599,Peoples R China,East China Univ Sci & Technol,ACS APPLIED MATERIALS & INTERFACES,10.383,7/21/2021,7,548,0.012773723,MDP_1_Eu,MDP_2_Ir,MDP_3_None,MDP_4_None,MDP1PP_50_75,MDP2PP_40_51,MDP3PP_0,MDP4PP_0,HTEMP_200_250,HTIME_720_1440,Hydrothermal Still,Hydrothermal Strong Reductant in Liquid_False,Hydrothermal Weak Reductant in Liquid_False,Mixed in Solid or Liquid_False,ATEMP_600_800,ATIME_720_1440,Annealing Still/Strring_False,Annealing Atomosphere Inert_False,Annealing Atomosphere Reductive_False,Post-processing Acid Wash etc. _False,CL_0.2_0.3,SL_0,Support is not Carbon_False,Carbon Paper,LSV_OVER10,EPC_0.1_1,324
10.1021/acsami.1c06599,Peoples R China,East China Univ Sci & Technol,ACS APPLIED MATERIALS & INTERFACES,10.383,7/21/2021,7,548,0.012773723,MDP_1_Lu,MDP_2_Ir,MDP_3_None,MDP_4_None,MDP1PP_50_75,MDP2PP_40_51,MDP3PP_0,MDP4PP_0,HTEMP_200_250,HTIME_720_1440,Hydrothermal Still,Hydrothermal Strong Reductant in Liquid_False,Hydrothermal Weak Reductant in Liquid_False,Mixed in Solid or Liquid_False,ATEMP_600_800,ATIME_720_1440,Annealing Still/Strring_False,Annealing Atomosphere Inert_False,Annealing Atomosphere Reductive_False,Post-processing Acid Wash etc. _False,CL_0.2_0.3,SL_0,Support is not Carbon_False,Carbon Paper,LSV_OVER10,EPC_0.1_1,315
10.1039/C8CC02008F,Peoples R China,East China Univ Sci & Technol,CHEMICAL COMMUNICATIONS,6.065,7/6/2018,52,1659,0.031344183,MDP_1_Ir,MDP_2_Mn,MDP_3_None,MDP_4_None,MDP1PP_50_75,MDP2PP_40_51,MDP3PP_0,MDP4PP_0,HTEMP_200_250,HTIME_720_1440,Hydrothermal Still,Hydrothermal Strong Reductant in Liquid_False,Hydrothermal Weak Reductant in Liquid_False,Mixed in Solid or Liquid_False,ATEMP_400_500,ATIME_720_1440,Annealing Still/Strring_False,Annealing Atomosphere Inert_False,Annealing Atomosphere Reductive_False,Post-processing Acid Wash etc. _False,CL_0.2_0.3,SL_0,Support is not Carbon_False,Carbon Paper,LSV_OVER10,EPC_0.1_1,302
10.1039/C8CC02008F,Peoples R China,East China Univ Sci & Technol,CHEMICAL COMMUNICATIONS,6.065,7/6/2018,52,1659,0.031344183,MDP_1_Mn,MDP_2_Ir,MDP_3_None,MDP_4_None,MDP1PP_50_75,MDP2PP_40_51,MDP3PP_0,MDP4PP_0,HTEMP_200_250,HTIME_720_1440,Hydrothermal Still,Hydrothermal Strong Reductant in Liquid_False,Hydrothermal Weak Reductant in Liquid_False,Mixed in Solid or Liquid_False,ATEMP_400_500,ATIME_720_1440,Annealing Still/Strring_False,Annealing Atomosphere Inert_False,Annealing Atomosphere Reductive_False,Post-processing Acid Wash etc. _False,CL_0.2_0.3,SL_0,Support is not Carbon_False,Carbon Paper,LSV_OVER10,EPC_0.1_1,286
10.1039/C8CC02008F,Peoples R China,East China Univ Sci & Technol,CHEMICAL COMMUNICATIONS,6.065,7/6/2018,52,1659,0.031344183,MDP_1_Ir,MDP_2_Mn,MDP_3_None,MDP_4_None,MDP1PP_50_75,MDP2PP_30_40,MDP3PP_0,MDP4PP_0,HTEMP_200_250,HTIME_720_1440,Hydrothermal Still,Hydrothermal Strong Reductant in Liquid_False,Hydrothermal Weak Reductant in Liquid_False,Mixed in Solid or Liquid_False,ATEMP_400_500,ATIME_720_1440,Annealing Still/Strring_False,Annealing Atomosphere Inert_False,Annealing Atomosphere Reductive_False,Post-processing Acid Wash etc. _False,CL_0.2_0.3,SL_0,Support is not Carbon_False,Carbon Paper,LSV_OVER10,EPC_0.1_1,323
10.1039/C8CC02008F,Peoples R China,East China Univ Sci & Technol,CHEMICAL COMMUNICATIONS,6.065,7/6/2018,52,1659,0.031344183,MDP_1_Mn,MDP_2_Ir,MDP_3_None,MDP_4_None,MDP1PP_50_75,MDP2PP_30_40,MDP3PP_0,MDP4PP_0,HTEMP_200_250,HTIME_720_1440,Hydrothermal Still,Hydrothermal Strong Reductant in Liquid_False,Hydrothermal Weak Reductant in Liquid_False,Mixed in Solid or Liquid_False,ATEMP_400_500,ATIME_720_1440,Annealing Still/Strring_False,Annealing Atomosphere Inert_False,Annealing Atomosphere Reductive_False,Post-processing Acid Wash etc. _False,CL_0.2_0.3,SL_0,Support is not Carbon_False,Carbon Paper,LSV_OVER10,EPC_0.1_1,292
10.1039/C8CC02008F,Peoples R China,East China Univ Sci & Technol,CHEMICAL COMMUNICATIONS,6.065,7/6/2018,52,1659,0.031344183,MDP_1_Ir,MDP_2_Mn,MDP_3_None,MDP_4_None,MDP1PP_75_100,MDP2PP_20_30,MDP3PP_0,MDP4PP_0,HTEMP_200_250,HTIME_720_1440,Hydrothermal Still,Hydrothermal Strong Reductant in Liquid_False,Hydrothermal Weak Reductant in Liquid_False,Mixed in Solid or Liquid_False,ATEMP_400_500,ATIME_720_1440,Annealing Still/Strring_False,Annealing Atomosphere Inert_False,Annealing Atomosphere Reductive_False,Post-processing Acid Wash etc. _False,CL_0.2_0.3,SL_0,Support is not Carbon_False,Carbon Paper,LSV_OVER10,EPC_0.1_1,309
10.1039/C8CC02008F,Peoples R China,East China Univ Sci & Technol,CHEMICAL COMMUNICATIONS,6.065,7/6/2018,52,1659,0.031344183,MDP_1_Ir,MDP_2_Mn,MDP_3_None,MDP_4_None,MDP1PP_75_100,MDP2PP_10_20,MDP3PP_0,MDP4PP_0,HTEMP_200_250,HTIME_720_1440,Hydrothermal Still,Hydrothermal Strong Reductant in Liquid_False,Hydrothermal Weak Reductant in Liquid_False,Mixed in Solid or Liquid_False,ATEMP_400_500,ATIME_720_1440,Annealing Still/Strring_False,Annealing Atomosphere Inert_False,Annealing Atomosphere Reductive_False,Post-processing Acid Wash etc. _False,CL_0.2_0.3,SL_0,Support is not Carbon_False,Carbon Paper,LSV_OVER10,EPC_0.1_1,318
10.1039/D1NR01795K,Peoples R China,Hainan Univ,NANOSCALE,8.307,8/17/2021,4,521,0.007677543,MDP_1_Ir,MDP_2_None,MDP_3_None,MDP_4_None,MDP1PP_100,MDP2PP_0,MDP3PP_0,MDP4PP_0,HTEMP_150_200,HTIME_720_1440,Hydrothermal Still,Hydrothermal Strong Reductant in Liquid_False,Hydrothermal Weak Reductant in Liquid_False,Mixed in Solid or Liquid_False,ATEMP_600_800,ATIME_360_720,Annealing Still/Strring_False,Annealing Atomosphere Inert_False,Annealing Atomosphere Reductive_False,Post-processing Acid Wash etc. _False,CL_0.2_0.3,SL_0,Support is not Carbon_False,Carbon Paper,LSV_OVER10,EPC_0.1_1,431
10.1021/acsami.0c08358,Peoples R China,Hainan Univ,ACS APPLIED MATERIALS & INTERFACES,10.383,7/22/2020,11,912,0.012061404,MDP_1_Ir,MDP_2_None,MDP_3_None,MDP_4_None,MDP1PP_100,MDP2PP_0,MDP3PP_0,MDP4PP_0,HTEMP_150_200,HTIME_720_1440,Hydrothermal Still,Hydrothermal Strong Reductant in Liquid_False,Hydrothermal Weak Reductant in Liquid_False,Mixed in Solid or Liquid_False,ATEMP_600_800,ATIME_360_720,Annealing Still/Strring_False,Annealing Atomosphere Inert_False,Annealing Atomosphere Reductive_False,Post-processing Acid Wash etc. _False,CL_0.2_0.3,SL_0,Support is not Carbon_False,Carbon Paper,LSV_OVER10,EPC_0.1_1,339
10.1039/D1NR01795K,Peoples R China,Hainan Univ,NANOSCALE,8.307,8/17/2021,4,521,0.007677543,MDP_1_Ir,MDP_2_None,MDP_3_None,MDP_4_None,MDP1PP_100,MDP2PP_0,MDP3PP_0,MDP4PP_0,HTEMP_150_200,HTIME_720_1440,Hydrothermal Still,Hydrothermal Strong Reductant in Liquid_False,Hydrothermal Weak Reductant in Liquid_False,Mixed in Solid or Liquid_False,ATEMP_600_800,ATIME_360_720,Annealing Still/Strring_False,Annealing Atomosphere Inert_False,Annealing Atomosphere Reductive_False,Post-processing Acid Wash etc. _False,CL_0.2_0.3,SL_0,Support is not Carbon_False,Carbon Paper,LSV_OVER10,EPC_0.1_1,398
10.1039/D1NR01795K,Peoples R China,Hainan Univ,NANOSCALE,8.307,8/17/2021,4,521,0.007677543,MDP_1_Ir,MDP_2_None,MDP_3_None,MDP_4_None,MDP1PP_100,MDP2PP_0,MDP3PP_0,MDP4PP_0,HTEMP_150_200,HTIME_720_1440,Hydrothermal Still,Hydrothermal Strong Reductant in Liquid_False,Hydrothermal Weak Reductant in Liquid_False,Mixed in Solid or Liquid_False,ATEMP_500_600,ATIME_360_720,Annealing Still/Strring_False,Annealing Atomosphere Inert_False,Annealing Atomosphere Reductive_False,Post-processing Acid Wash etc. _False,CL_0.2_0.3,SL_0,Support is not Carbon_False,Carbon Paper,LSV_OVER10,EPC_0.1_1,381
10.1016/j.ijhydene.2020.04.101,Peoples R China,East China Univ Sci & Technol,INTERNATIONAL JOURNAL OF HYDROGEN ENERGY,7.139,7/22/2020,17,912,0.018640351,MDP_1_Ru,MDP_2_Mo,MDP_3_None,MDP_4_None,MDP1PP_50_75,MDP2PP_40_51,MDP3PP_0,MDP4PP_0,HTEMP_150_200,HTIME_720_1440,Hydrothermal Still,Hydrothermal Strong Reductant in Liquid_False,Hydrothermal Weak Reductant in Liquid_True,Mixed in Solid or Liquid_False,ATEMP_400_500,ATIME_360_720,Annealing Still/Strring_False,Annealing Atomosphere Inert_False,Annealing Atomosphere Reductive_False,Post-processing Acid Wash etc. _False,CL_0.2_0.3,SL_0,Support is not Carbon_False,Glassy Carbon,LSV_OVER10,EPC_0.1_1,262
10.1021/acssuschemeng.7b04266,Peoples R China,East China Univ Sci & Technol,ACS SUSTAINABLE CHEMISTRY & ENGINEERING,9.224,4/20/2018,80,1736,0.046082949,MDP_1_Mo,MDP_2_Ir,MDP_3_None,MDP_4_None,MDP1PP_50_75,MDP2PP_40_51,MDP3PP_0,MDP4PP_0,HTEMP_150_200,HTIME_720_1440,Hydrothermal Still,Hydrothermal Strong Reductant in Liquid_False,Hydrothermal Weak Reductant in Liquid_False,Mixed in Solid or Liquid_False,ATEMP_400_500,ATIME_360_720,Annealing Still/Strring_False,Annealing Atomosphere Inert_False,Annealing Atomosphere Reductive_False,Post-processing Acid Wash etc. _False,CL_0.2_0.3,SL_0,Support is not Carbon_False,Carbon Paper,LSV_OVER10,EPC_0.1_1,425
10.1021/acssuschemeng.7b04266,Peoples R China,East China Univ Sci & Technol,ACS SUSTAINABLE CHEMISTRY & ENGINEERING,9.224,4/20/2018,80,1736,0.046082949,MDP_1_Mo,MDP_2_Ir,MDP_3_None,MDP_4_None,MDP1PP_50_75,MDP2PP_30_40,MDP3PP_0,MDP4PP_0,HTEMP_150_200,HTIME_720_1440,Hydrothermal Still,Hydrothermal Strong Reductant in Liquid_False,Hydrothermal Weak Reductant in Liquid_False,Mixed in Solid or Liquid_False,ATEMP_400_500,ATIME_360_720,Annealing Still/Strring_False,Annealing Atomosphere Inert_False,Annealing Atomosphere Reductive_False,Post-processing Acid Wash etc. _False,CL_0.2_0.3,SL_0,Support is not Carbon_False,Carbon Paper,LSV_OVER10,EPC_0.1_1,347
10.1016/j.ijhydene.2020.04.101,Peoples R China,East China Univ Sci & Technol,INTERNATIONAL JOURNAL OF HYDROGEN ENERGY,7.139,7/22/2020,17,912,0.018640351,MDP_1_Mo,MDP_2_Ru,MDP_3_None,MDP_4_None,MDP1PP_50_75,MDP2PP_30_40,MDP3PP_0,MDP4PP_0,HTEMP_150_200,HTIME_720_1440,Hydrothermal Still,Hydrothermal Strong Reductant in Liquid_False,Hydrothermal Weak Reductant in Liquid_True,Mixed in Solid or Liquid_False,ATEMP_400_500,ATIME_360_720,Annealing Still/Strring_False,Annealing Atomosphere Inert_False,Annealing Atomosphere Reductive_False,Post-processing Acid Wash etc. _False,CL_0.2_0.3,SL_0,Support is not Carbon_False,Glassy Carbon,LSV_OVER10,EPC_0.1_1,301
10.1016/j.ijhydene.2020.04.101,Peoples R China,East China Univ Sci & Technol,INTERNATIONAL JOURNAL OF HYDROGEN ENERGY,7.139,7/22/2020,17,912,0.018640351,MDP_1_Ru,MDP_2_Mo,MDP_3_None,MDP_4_None,MDP1PP_50_75,MDP2PP_30_40,MDP3PP_0,MDP4PP_0,HTEMP_150_200,HTIME_720_1440,Hydrothermal Still,Hydrothermal Strong Reductant in Liquid_False,Hydrothermal Weak Reductant in Liquid_True,Mixed in Solid or Liquid_False,ATEMP_400_500,ATIME_360_720,Annealing Still/Strring_False,Annealing Atomosphere Inert_False,Annealing Atomosphere Reductive_False,Post-processing Acid Wash etc. _False,CL_0.2_0.3,SL_0,Support is not Carbon_False,Glassy Carbon,LSV_OVER10,EPC_0.1_1,280
10.1021/acssuschemeng.7b04266,Peoples R China,East China Univ Sci & Technol,ACS SUSTAINABLE CHEMISTRY & ENGINEERING,9.224,4/20/2018,80,1736,0.046082949,MDP_1_Mo,MDP_2_Ir,MDP_3_None,MDP_4_None,MDP1PP_75_100,MDP2PP_20_30,MDP3PP_0,MDP4PP_0,HTEMP_150_200,HTIME_720_1440,Hydrothermal Still,Hydrothermal Strong Reductant in Liquid_False,Hydrothermal Weak Reductant in Liquid_False,Mixed in Solid or Liquid_False,ATEMP_400_500,ATIME_360_720,Annealing Still/Strring_False,Annealing Atomosphere Inert_False,Annealing Atomosphere Reductive_False,Post-processing Acid Wash etc. _False,CL_0.2_0.3,SL_0,Support is not Carbon_False,Carbon Paper,LSV_OVER10,EPC_0.1_1,410
10.1016/j.ijhydene.2020.04.101,Peoples R China,East China Univ Sci & Technol,INTERNATIONAL JOURNAL OF HYDROGEN ENERGY,7.139,7/22/2020,17,912,0.018640351,MDP_1_Mo,MDP_2_Ru,MDP_3_None,MDP_4_None,MDP1PP_75_100,MDP2PP_20_30,MDP3PP_0,MDP4PP_0,HTEMP_150_200,HTIME_720_1440,Hydrothermal Still,Hydrothermal Strong Reductant in Liquid_False,Hydrothermal Weak Reductant in Liquid_True,Mixed in Solid or Liquid_False,ATEMP_400_500,ATIME_360_720,Annealing Still/Strring_False,Annealing Atomosphere Inert_False,Annealing Atomosphere Reductive_False,Post-processing Acid Wash etc. _False,CL_0.2_0.3,SL_0,Support is not Carbon_False,Glassy Carbon,LSV_OVER10,EPC_0.1_1,339
10.1016/j.ijhydene.2020.04.101,Peoples R China,East China Univ Sci & Technol,INTERNATIONAL JOURNAL OF HYDROGEN ENERGY,7.139,7/22/2020,17,912,0.018640351,MDP_1_Ru,MDP_2_Mo,MDP_3_None,MDP_4_None,MDP1PP_75_100,MDP2PP_10_20,MDP3PP_0,MDP4PP_0,HTEMP_150_200,HTIME_720_1440,Hydrothermal Still,Hydrothermal Strong Reductant in Liquid_False,Hydrothermal Weak Reductant in Liquid_True,Mixed in Solid or Liquid_False,ATEMP_400_500,ATIME_360_720,Annealing Still/Strring_False,Annealing Atomosphere Inert_False,Annealing Atomosphere Reductive_False,Post-processing Acid Wash etc. _False,CL_0.2_0.3,SL_0,Support is not Carbon_False,Glassy Carbon,LSV_OVER10,EPC_0.1_1,266
10.1016/j.ijhydene.2020.04.101,Peoples R China,East China Univ Sci & Technol,INTERNATIONAL JOURNAL OF HYDROGEN ENERGY,7.139,7/22/2020,17,912,0.018640351,MDP_1_Ru,MDP_2_None,MDP_3_None,MDP_4_None,MDP1PP_100,MDP2PP_0,MDP3PP_0,MDP4PP_0,HTEMP_150_200,HTIME_720_1440,Hydrothermal Still,Hydrothermal Strong Reductant in Liquid_False,Hydrothermal Weak Reductant in Liquid_True,Mixed in Solid or Liquid_False,ATEMP_400_500,ATIME_360_720,Annealing Still/Strring_False,Annealing Atomosphere Inert_False,Annealing Atomosphere Reductive_False,Post-processing Acid Wash etc. _False,CL_0.2_0.3,SL_0,Support is not Carbon_False,Glassy Carbon,LSV_OVER10,EPC_0.1_1,315
10.1002/celc.201901037,Peoples R China,East China Univ Sci & Technol,CHEMELECTROCHEM,4.782,10/4/2019,9,1204,0.007475083,MDP_1_Ir,MDP_2_Mn,MDP_3_Co,MDP_4_None,MDP1PP_25_50,MDP2PP_30_40,MDP3PP_25_34,MDP4PP_0,HTEMP_200_250,HTIME_720_1440,Hydrothermal Still,Hydrothermal Strong Reductant in Liquid_False,Hydrothermal Weak Reductant in Liquid_False,Mixed in Solid or Liquid_False,ATEMP_400_500,ATIME_360_720,Annealing Still/Strring_False,Annealing Atomosphere Inert_False,Annealing Atomosphere Reductive_False,Post-processing Acid Wash etc. _False,CL_0.2_0.3,SL_0,Support is not Carbon_False,Glassy Carbon,LSV_OVER10,EPC_0.1_1,296
10.1002/celc.201901037,Peoples R China,East China Univ Sci & Technol,CHEMELECTROCHEM,4.782,10/4/2019,9,1204,0.007475083,MDP_1_Ir,MDP_2_Mn,MDP_3_Co,MDP_4_None,MDP1PP_25_50,MDP2PP_40_51,MDP3PP_15_25,MDP4PP_0,HTEMP_200_250,HTIME_720_1440,Hydrothermal Still,Hydrothermal Strong Reductant in Liquid_False,Hydrothermal Weak Reductant in Liquid_False,Mixed in Solid or Liquid_False,ATEMP_400_500,ATIME_360_720,Annealing Still/Strring_False,Annealing Atomosphere Inert_False,Annealing Atomosphere Reductive_False,Post-processing Acid Wash etc. _False,CL_0.2_0.3,SL_0,Support is not Carbon_False,Glassy Carbon,LSV_OVER10,EPC_0.1_1,273
10.1002/celc.201901037,Peoples R China,East China Univ Sci & Technol,CHEMELECTROCHEM,4.782,10/4/2019,9,1204,0.007475083,MDP_1_Ir,MDP_2_Mn,MDP_3_Co,MDP_4_None,MDP1PP_50_75,MDP2PP_20_30,MDP3PP_15_25,MDP4PP_0,HTEMP_200_250,HTIME_720_1440,Hydrothermal Still,Hydrothermal Strong Reductant in Liquid_False,Hydrothermal Weak Reductant in Liquid_False,Mixed in Solid or Liquid_False,ATEMP_400_500,ATIME_360_720,Annealing Still/Strring_False,Annealing Atomosphere Inert_False,Annealing Atomosphere Reductive_False,Post-processing Acid Wash etc. _False,CL_0.2_0.3,SL_0,Support is not Carbon_False,Glassy Carbon,LSV_OVER10,EPC_0.1_1,310
10.1021/acsami.0c08969,Peoples R China,East China Univ Sci & Technol,ACS APPLIED MATERIALS & INTERFACES,10.383,9/9/2020,28,863,0.032444959,MDP_1_Ir,MDP_2_Lu,MDP_3_None,MDP_4_None,MDP1PP_50_75,MDP2PP_40_51,MDP3PP_0,MDP4PP_0,HTEMP_150_200,HTIME_720_1440,Hydrothermal Still,Hydrothermal Strong Reductant in Liquid_False,Hydrothermal Weak Reductant in Liquid_False,Mixed in Solid or Liquid_False,ATEMP_400_500,ATIME_360_720,Annealing Still/Strring_False,Annealing Atomosphere Inert_False,Annealing Atomosphere Reductive_False,Post-processing Acid Wash etc. _False,CL_0.2_0.3,SL_0,Support is not Carbon_False,Carbon Paper,LSV_OVER10,EPC_0.1_1,292
10.1021/acsami.0c08969,Peoples R China,East China Univ Sci & Technol,ACS APPLIED MATERIALS & INTERFACES,10.383,9/9/2020,28,863,0.032444959,MDP_1_Ir,MDP_2_Ho,MDP_3_None,MDP_4_None,MDP1PP_50_75,MDP2PP_40_51,MDP3PP_0,MDP4PP_0,HTEMP_150_200,HTIME_720_1440,Hydrothermal Still,Hydrothermal Strong Reductant in Liquid_False,Hydrothermal Weak Reductant in Liquid_False,Mixed in Solid or Liquid_False,ATEMP_400_500,ATIME_360_720,Annealing Still/Strring_False,Annealing Atomosphere Inert_False,Annealing Atomosphere Reductive_False,Post-processing Acid Wash etc. _False,CL_0.2_0.3,SL_0,Support is not Carbon_False,Carbon Paper,LSV_OVER10,EPC_0.1_1,292
10.1021/acsami.0c08969,Peoples R China,East China Univ Sci & Technol,ACS APPLIED MATERIALS & INTERFACES,10.383,9/9/2020,28,863,0.032444959,MDP_1_Ir,MDP_2_Eu,MDP_3_None,MDP_4_None,MDP1PP_50_75,MDP2PP_40_51,MDP3PP_0,MDP4PP_0,HTEMP_150_200,HTIME_720_1440,Hydrothermal Still,Hydrothermal Strong Reductant in Liquid_False,Hydrothermal Weak Reductant in Liquid_False,Mixed in Solid or Liquid_False,ATEMP_400_500,ATIME_360_720,Annealing Still/Strring_False,Annealing Atomosphere Inert_False,Annealing Atomosphere Reductive_False,Post-processing Acid Wash etc. _False,CL_0.2_0.3,SL_0,Support is not Carbon_False,Carbon Paper,LSV_OVER10,EPC_0.1_1,292
10.1021/acsami.0c08969,Peoples R China,East China Univ Sci & Technol,ACS APPLIED MATERIALS & INTERFACES,10.383,9/9/2020,28,863,0.032444959,MDP_1_Ir,MDP_2_Sm,MDP_3_None,MDP_4_None,MDP1PP_50_75,MDP2PP_40_51,MDP3PP_0,MDP4PP_0,HTEMP_150_200,HTIME_720_1440,Hydrothermal Still,Hydrothermal Strong Reductant in Liquid_False,Hydrothermal Weak Reductant in Liquid_False,Mixed in Solid or Liquid_False,ATEMP_400_500,ATIME_360_720,Annealing Still/Strring_False,Annealing Atomosphere Inert_False,Annealing Atomosphere Reductive_False,Post-processing Acid Wash etc. _False,CL_0.2_0.3,SL_0,Support is not Carbon_False,Carbon Paper,LSV_OVER10,EPC_0.1_1,293
10.1021/acsami.0c08969,Peoples R China,East China Univ Sci & Technol,ACS APPLIED MATERIALS & INTERFACES,10.383,9/9/2020,28,863,0.032444959,MDP_1_Ir,MDP_2_Nd,MDP_3_None,MDP_4_None,MDP1PP_50_75,MDP2PP_40_51,MDP3PP_0,MDP4PP_0,HTEMP_150_200,HTIME_720_1440,Hydrothermal Still,Hydrothermal Strong Reductant in Liquid_False,Hydrothermal Weak Reductant in Liquid_False,Mixed in Solid or Liquid_False,ATEMP_400_500,ATIME_360_720,Annealing Still/Strring_False,Annealing Atomosphere Inert_False,Annealing Atomosphere Reductive_False,Post-processing Acid Wash etc. _False,CL_0.2_0.3,SL_0,Support is not Carbon_False,Carbon Paper,LSV_OVER10,EPC_0.1_1,294
10.1021/acsami.0c08969,Peoples R China,East China Univ Sci & Technol,ACS APPLIED MATERIALS & INTERFACES,10.383,9/9/2020,28,863,0.032444959,MDP_1_Ir,MDP_2_Pr,MDP_3_None,MDP_4_None,MDP1PP_50_75,MDP2PP_40_51,MDP3PP_0,MDP4PP_0,HTEMP_150_200,HTIME_720_1440,Hydrothermal Still,Hydrothermal Strong Reductant in Liquid_False,Hydrothermal Weak Reductant in Liquid_False,Mixed in Solid or Liquid_False,ATEMP_400_500,ATIME_360_720,Annealing Still/Strring_False,Annealing Atomosphere Inert_False,Annealing Atomosphere Reductive_False,Post-processing Acid Wash etc. _False,CL_0.2_0.3,SL_0,Support is not Carbon_False,Carbon Paper,LSV_OVER10,EPC_0.1_1,296
10.1021/acsami.0c08969,Peoples R China,East China Univ Sci & Technol,ACS APPLIED MATERIALS & INTERFACES,10.383,9/9/2020,28,863,0.032444959,MDP_1_Ir,MDP_2_La,MDP_3_None,MDP_4_None,MDP1PP_50_75,MDP2PP_40_51,MDP3PP_0,MDP4PP_0,HTEMP_150_200,HTIME_720_1440,Hydrothermal Still,Hydrothermal Strong Reductant in Liquid_False,Hydrothermal Weak Reductant in Liquid_False,Mixed in Solid or Liquid_False,ATEMP_400_500,ATIME_360_720,Annealing Still/Strring_False,Annealing Atomosphere Inert_False,Annealing Atomosphere Reductive_False,Post-processing Acid Wash etc. _False,CL_0.2_0.3,SL_0,Support is not Carbon_False,Carbon Paper,LSV_OVER10,EPC_0.1_1,304
10.1039/D1NR01795K,Peoples R China,Hainan Univ,NANOSCALE,8.307,8/17/2021,4,521,0.007677543,MDP_1_Ir,MDP_2_None,MDP_3_None,MDP_4_None,MDP1PP_100,MDP2PP_0,MDP3PP_0,MDP4PP_0,HTEMP_150_200,HTIME_720_1440,Hydrothermal Still,Hydrothermal Strong Reductant in Liquid_False,Hydrothermal Weak Reductant in Liquid_False,Mixed in Solid or Liquid_False,ATEMP_400_500,ATIME_360_720,Annealing Still/Strring_False,Annealing Atomosphere Inert_False,Annealing Atomosphere Reductive_False,Post-processing Acid Wash etc. _False,CL_0.2_0.3,SL_0,Support is not Carbon_False,Carbon Paper,LSV_OVER10,EPC_0.1_1,337
