Repository: ruiding-uchicago/DASH

This is the Machine Learning Databases and Script folder.
All scripts and data files are created by Dr. Rui Ding first author of research work:
<Leveraging Data Mining, Active Learning, and Domain Adaptation in a Multi-Stage, Machine Learning-Driven Approach for the Efficient Discovery of Advanced Acidic Oxygen Evolution Electrocatalysts>
https://arxiv.org/abs/2407.04877z
Please check the original paper for more details and the discussion.
Also, please cite if use the code in whole or in part.

File: Machine Learning Databases and Script/Unsupervised Data Mining/Apriori associate rule mining/Activity/OER_activity.csv (part 22 of 29)
DOI,Country,Facility,Journal,Impact Factor,Published Date,Cited Times,Number of days until 01/20/2023,Average cited times per day,Metal_Dopant_1,Metal_Dopant_2,Metal_Dopant_3,Metal_Dopant_4,Metal_Dopant_1 Proportion in Precursor ,Metal_Dopant_2 Proportion in Precursor ,Metal_Dopant_3 Proportion in Precursor ,Metal_Dopant_4 Proportion in Precursor ,Hydrothermal Temperature (Celcius degree),Hydrothermal Time (min),Hydrothermal Still/Strring (0/1),Hydrothermal Strong Reductant in Liquid (0/1),Hydrothermal Weak Reductant in Liquid (0/1),Mixed in Solid or Liquid (0/1),Annealing Temperature (Celcius Degree),Annealing Time (min),Annealing Still/Strring (0/1),Annealing Atomosphere Inert (0/1),Annealing Atomosphere Reductive (0/1),Post-processing Acid Wash etc. (0/1),Catalyst Loading (mg cm -2),Support Material Loading (mg cm -2),Support is not Carbon (0/1),Electrode Type_Glassy Carbon/Carbon Paper or Ti Mesh (0/1),LSV Scanning Speed (mV s-1),Electrolyte Proton Concentration (M),Overpotential (mV @10 mA cm-2)
10.1039/D1NR01795K,Peoples R China,Hainan Univ,NANOSCALE,8.307,8/17/2021,4,521,0.007677543,MDP_1_Ir,MDP_2_None,MDP_3_None,MDP_4_None,MDP1PP_100,MDP2PP_0,MDP3PP_0,MDP4PP_0,HTEMP_150_200,HTIME_720_1440,Hydrothermal Still,Hydrothermal Strong Reductant in Liquid_False,Hydrothermal Weak Reductant in Liquid_False,Mixed in Solid or Liquid_False,ATEMP_200_300,ATIME_360_720,Annealing Still/Strring_False,Annealing Atomosphere Inert_False,Annealing Atomosphere Reductive_False,Post-processing Acid Wash etc. _False,CL_0.2_0.3,SL_0,Support is not Carbon_False,Carbon Paper,LSV_OVER10,EPC_0.1_1,347
10.1080/00986445.2018.1423970,Peoples R China,East China Univ Sci & Technol,CHEMICAL ENGINEERING COMMUNICATIONS,2.586,7/3/2018,14,1662,0.008423586,MDP_1_Ir,MDP_2_F,MDP_3_None,MDP_4_None,MDP1PP_50_75,MDP2PP_40_51,MDP3PP_0,MDP4PP_0,HTEMP_250_300,HTIME_720_1440,Hydrothermal Still,Hydrothermal Strong Reductant in Liquid_False,Hydrothermal Weak Reductant in Liquid_False,Mixed in Solid or Liquid_False,ATEMP_500_600,ATIME_180_360,Annealing Still/Strring_False,Annealing Atomosphere Inert_False,Annealing Atomosphere Reductive_False,Post-processing Acid Wash etc. _False,CL_0.2_0.3,SL_0,Support is not Carbon_False,Carbon Paper,LSV_OVER10,EPC_0.1_1,349
10.1080/00986445.2018.1423970,Peoples R China,East China Univ Sci & Technol,CHEMICAL ENGINEERING COMMUNICATIONS,2.586,7/3/2018,14,1662,0.008423586,MDP_1_Ir,MDP_2_F,MDP_3_None,MDP_4_None,MDP1PP_50_75,MDP2PP_30_40,MDP3PP_0,MDP4PP_0,HTEMP_250_300,HTIME_720_1440,Hydrothermal Still,Hydrothermal Strong Reductant in Liquid_False,Hydrothermal Weak Reductant in Liquid_False,Mixed in Solid or Liquid_False,ATEMP_500_600,ATIME_180_360,Annealing Still/Strring_False,Annealing Atomosphere Inert_False,Annealing Atomosphere Reductive_False,Post-processing Acid Wash etc. _False,CL_0.2_0.3,SL_0,Support is not Carbon_False,Carbon Paper,LSV_OVER10,EPC_0.1_1,331
10.1080/00986445.2018.1423970,Peoples R China,East China Univ Sci & Technol,CHEMICAL ENGINEERING COMMUNICATIONS,2.586,7/3/2018,14,1662,0.008423586,MDP_1_Ir,MDP_2_None,MDP_3_None,MDP_4_None,MDP1PP_100,MDP2PP_0,MDP3PP_0,MDP4PP_0,HTEMP_250_300,HTIME_720_1440,Hydrothermal Still,Hydrothermal Strong Reductant in Liquid_False,Hydrothermal Weak Reductant in Liquid_False,Mixed in Solid or Liquid_False,ATEMP_500_600,ATIME_180_360,Annealing Still/Strring_False,Annealing Atomosphere Inert_False,Annealing Atomosphere Reductive_False,Post-processing Acid Wash etc. _False,CL_0.2_0.3,SL_0,Support is not Carbon_False,Carbon Paper,LSV_OVER10,EPC_0.1_1,364
10.1002/cctc.202001428,Netherlands,Eindhoven Univ Technol,CHEMCATCHEM,5.501,11/27/2020,12,784,0.015306122,MDP_1_Co,MDP_2_Li,MDP_3_None,MDP_4_None,MDP1PP_75_100,MDP2PP_10_20,MDP3PP_0,MDP4PP_0,HTEMP_RTEMP,HTIME_0_60,Hydrothermal Stirring,Hydrothermal Strong Reductant in Liquid_False,Hydrothermal Weak Reductant in Liquid_False,Mixed in Solid or Liquid_False,ATEMP_300_400,ATIME_60_120,Annealing Still/Strring_False,Annealing Atomosphere Inert_False,Annealing Atomosphere Reductive_False,Post-processing Acid Wash etc. _False,CL_0.1_0.2,SL_0,Support is not Carbon_False,Carbon Paper,LSV_OVER10,EPC_0.1_1,517
10.1002/cctc.202001428,Netherlands,Eindhoven Univ Technol,CHEMCATCHEM,5.501,11/27/2020,12,784,0.015306122,MDP_1_Co,MDP_2_Li,MDP_3_None,MDP_4_None,MDP1PP_75_100,MDP2PP_0_10,MDP3PP_0,MDP4PP_0,HTEMP_RTEMP,HTIME_0_60,Hydrothermal Stirring,Hydrothermal Strong Reductant in Liquid_False,Hydrothermal Weak Reductant in Liquid_False,Mixed in Solid or Liquid_False,ATEMP_300_400,ATIME_60_120,Annealing Still/Strring_False,Annealing Atomosphere Inert_False,Annealing Atomosphere Reductive_False,Post-processing Acid Wash etc. _False,CL_0.1_0.2,SL_0,Support is not Carbon_False,Carbon Paper,LSV_OVER10,EPC_0.1_1,513
10.1002/cctc.202001428,Netherlands,Eindhoven Univ Technol,CHEMCATCHEM,5.501,11/27/2020,12,784,0.015306122,MDP_1_Co,MDP_2_Li,MDP_3_None,MDP_4_None,MDP1PP_75_100,MDP2PP_0_10,MDP3PP_0,MDP4PP_0,HTEMP_RTEMP,HTIME_0_60,Hydrothermal Stirring,Hydrothermal Strong Reductant in Liquid_False,Hydrothermal Weak Reductant in Liquid_False,Mixed in Solid or Liquid_False,ATEMP_300_400,ATIME_60_120,Annealing Still/Strring_False,Annealing Atomosphere Inert_False,Annealing Atomosphere Reductive_False,Post-processing Acid Wash etc. _False,CL_0.1_0.2,SL_0,Support is not Carbon_False,Carbon Paper,LSV_OVER10,EPC_0.1_1,508
10.1002/cctc.202001428,Netherlands,Eindhoven Univ Technol,CHEMCATCHEM,5.501,11/27/2020,12,784,0.015306122,MDP_1_Co,MDP_2_None,MDP_3_None,MDP_4_None,MDP1PP_100,MDP2PP_0,MDP3PP_0,MDP4PP_0,HTEMP_RTEMP,HTIME_0_60,Hydrothermal Stirring,Hydrothermal Strong Reductant in Liquid_False,Hydrothermal Weak Reductant in Liquid_False,Mixed in Solid or Liquid_False,ATEMP_300_400,ATIME_60_120,Annealing Still/Strring_False,Annealing Atomosphere Inert_False,Annealing Atomosphere Reductive_False,Post-processing Acid Wash etc. _False,CL_0.1_0.2,SL_0,Support is not Carbon_False,Carbon Paper,LSV_OVER10,EPC_0.1_1,520
10.1021/acsenergylett.8b00368,South Korea,Pusan Natl Univ,ACS ENERGY LETTERS,23.991,12/28/2018,37,1484,0.024932615,MDP_1_Ir,MDP_2_Os,MDP_3_None,MDP_4_None,MDP1PP_50_75,MDP2PP_40_51,MDP3PP_0,MDP4PP_0,HTEMP_RTEMP,HTIME_0_60,Hydrothermal Stirring,Hydrothermal Strong Reductant in Liquid_True,Hydrothermal Weak Reductant in Liquid_False,Mixed in Solid or Liquid_True,ATEMP_200_300,ATIME_120_180,Annealing Still/Strring_False,Annealing Atomosphere Inert_True,Annealing Atomosphere Reductive_False,Post-processing Acid Wash etc. _False,CL_0.1_0.2,SL_0,Support is not Carbon_False,Glassy Carbon,LSV_OVER10,EPC_0.1_1,325
10.1021/acsenergylett.8b00368,South Korea,Pusan Natl Univ,ACS ENERGY LETTERS,23.991,12/28/2018,37,1484,0.024932615,MDP_1_Ir,MDP_2_Os,MDP_3_None,MDP_4_None,MDP1PP_75_100,MDP2PP_20_30,MDP3PP_0,MDP4PP_0,HTEMP_RTEMP,HTIME_0_60,Hydrothermal Stirring,Hydrothermal Strong Reductant in Liquid_True,Hydrothermal Weak Reductant in Liquid_False,Mixed in Solid or Liquid_True,ATEMP_200_300,ATIME_120_180,Annealing Still/Strring_False,Annealing Atomosphere Inert_True,Annealing Atomosphere Reductive_False,Post-processing Acid Wash etc. _False,CL_0.1_0.2,SL_0,Support is not Carbon_False,Glassy Carbon,LSV_OVER10,EPC_0.1_1,384
10.1021/acsenergylett.8b00368,South Korea,Pusan Natl Univ,ACS ENERGY LETTERS,23.991,12/28/2018,37,1484,0.024932615,MDP_1_Os,MDP_2_Ir,MDP_3_None,MDP_4_None,MDP1PP_75_100,MDP2PP_20_30,MDP3PP_0,MDP4PP_0,HTEMP_RTEMP,HTIME_0_60,Hydrothermal Stirring,Hydrothermal Strong Reductant in Liquid_True,Hydrothermal Weak Reductant in Liquid_False,Mixed in Solid or Liquid_True,ATEMP_200_300,ATIME_120_180,Annealing Still/Strring_False,Annealing Atomosphere Inert_True,Annealing Atomosphere Reductive_False,Post-processing Acid Wash etc. _False,CL_0.1_0.2,SL_0,Support is not Carbon_False,Glassy Carbon,LSV_OVER10,EPC_0.1_1,365
10.1021/acsenergylett.8b00368,South Korea,Pusan Natl Univ,ACS ENERGY LETTERS,23.991,12/28/2018,37,1484,0.024932615,MDP_1_Ir,MDP_2_None,MDP_3_None,MDP_4_None,MDP1PP_100,MDP2PP_0,MDP3PP_0,MDP4PP_0,HTEMP_RTEMP,HTIME_0_60,Hydrothermal Stirring,Hydrothermal Strong Reductant in Liquid_True,Hydrothermal Weak Reductant in Liquid_False,Mixed in Solid or Liquid_True,ATEMP_200_300,ATIME_120_180,Annealing Still/Strring_False,Annealing Atomosphere Inert_True,Annealing Atomosphere Reductive_False,Post-processing Acid Wash etc. _False,CL_0.1_0.2,SL_0,Support is not Carbon_False,Glassy Carbon,LSV_OVER10,EPC_0.1_1,363
10.1002/smtd.202101156,Peoples R China,Beijing Univ Chem Technol,SMALL METHODS,15.367,12/1/2021,3,415,0.007228916,MDP_1_Ru,MDP_2_Y,MDP_3_None,MDP_4_None,MDP1PP_50_75,MDP2PP_40_51,MDP3PP_0,MDP4PP_0,HTEMP_50_100,HTIME_720_1440,Hydrothermal Stirring,Hydrothermal Strong Reductant in Liquid_False,Hydrothermal Weak Reductant in Liquid_False,Mixed in Solid or Liquid_False,ATEMP_1200_1000,ATIME_180_360,Annealing Still/Strring_False,Annealing Atomosphere Inert_False,Annealing Atomosphere Reductive_False,Post-processing Acid Wash etc._True,CL_0.1_0.2,SL_0,Support is not Carbon_False,Glassy Carbon,LSV_OVER10,EPC_0.1_1,257
10.1021/acsenergylett.8b00368,South Korea,Pusan Natl Univ,ACS ENERGY LETTERS,23.991,12/28/2018,37,1484,0.024932615,MDP_1_Ir,MDP_2_Ru,MDP_3_None,MDP_4_None,MDP1PP_50_75,MDP2PP_40_51,MDP3PP_0,MDP4PP_0,HTEMP_RTEMP,HTIME_0_60,Hydrothermal Stirring,Hydrothermal Strong Reductant in Liquid_True,Hydrothermal Weak Reductant in Liquid_False,Mixed in Solid or Liquid_True,ATEMP_200_300,ATIME_120_180,Annealing Still/Strring_False,Annealing Atomosphere Inert_True,Annealing Atomosphere Reductive_False,Post-processing Acid Wash etc. _False,CL_0.1_0.2,SL_0,Support is not Carbon_False,Glassy Carbon,LSV_OVER10,EPC_0.1_1,334
10.1021/acsaem.8b00691,USA,Univ Illinois,ACS APPLIED ENERGY MATERIALS,6.959,3/1/2019,36,1421,0.025334272,MDP_1_Ir,MDP_2_Y,MDP_3_None,MDP_4_None,MDP1PP_50_75,MDP2PP_40_51,MDP3PP_0,MDP4PP_0,HTEMP_50_100,HTIME_180_360,Hydrothermal Stirring,Hydrothermal Strong Reductant in Liquid_False,Hydrothermal Weak Reductant in Liquid_False,Mixed in Solid or Liquid_False,ATEMP_1200_1000,ATIME_720_1440,Annealing Still/Strring_False,Annealing Atomosphere Inert_False,Annealing Atomosphere Reductive_False,Post-processing Acid Wash etc. _False,CL_0.1_0.2,SL_0,Support is not Carbon_False,Glassy Carbon,LSV_OVER10,EPC_0.1_1,370
10.1002/celc.201900824,Peoples R China,Chinese Acad Sci,CHEMELECTROCHEM,4.782,8/13/2019,16,1256,0.012738854,MDP_1_Pt,MDP_2_Ir,MDP_3_None,MDP_4_None,MDP1PP_50_75,MDP2PP_40_51,MDP3PP_0,MDP4PP_0,HTEMP_25_50,HTIME_60_180,Hydrothermal Still,Hydrothermal Strong Reductant in Liquid_False,Hydrothermal Weak Reductant in Liquid_True,Mixed in Solid or Liquid_False,ATEMP_RT,ATIME_0,Annealing Still/Strring_False,Annealing Atomosphere Inert_False,Annealing Atomosphere Reductive_False,Post-processing Acid Wash etc. _False,CL_0.05_0.1,SL_0,Support is not Carbon_False,Glassy Carbon,LSV_OVER10,EPC_0.1_1,280
10.1039/C9NR00279K,Peoples R China,Chinese Acad Sci,NANOSCALE,8.307,6/14/2019,17,1316,0.012917933,MDP_1_Ir,MDP_2_Pt,MDP_3_None,MDP_4_None,MDP1PP_75_100,MDP2PP_0_10,MDP3PP_0,MDP4PP_0,HTEMP_100_150,HTIME_720_1440,Hydrothermal Stirring,Hydrothermal Strong Reductant in Liquid_False,Hydrothermal Weak Reductant in Liquid_False,Mixed in Solid or Liquid_False,ATEMP_RT,ATIME_0,Annealing Still/Strring_False,Annealing Atomosphere Inert_False,Annealing Atomosphere Reductive_False,Post-processing Acid Wash etc. _False,CL_0.05_0.1,SL_0,Support is not Carbon_False,Glassy Carbon,LSV_OVER10,EPC_0.1_1,277
10.1039/C9NR00279K,Peoples R China,Chinese Acad Sci,NANOSCALE,8.307,6/14/2019,17,1316,0.012917933,MDP_1_Ir,MDP_2_Pt,MDP_3_None,MDP_4_None,MDP1PP_75_100,MDP2PP_10_20,MDP3PP_0,MDP4PP_0,HTEMP_100_150,HTIME_720_1440,Hydrothermal Stirring,Hydrothermal Strong Reductant in Liquid_False,Hydrothermal Weak Reductant in Liquid_False,Mixed in Solid or Liquid_False,ATEMP_RT,ATIME_0,Annealing Still/Strring_False,Annealing Atomosphere Inert_False,Annealing Atomosphere Reductive_False,Post-processing Acid Wash etc. _False,CL_0.05_0.1,SL_0,Support is not Carbon_False,Glassy Carbon,LSV_OVER10,EPC_0.1_1,294
10.1002/smtd.202101156,Peoples R China,Beijing Univ Chem Technol,SMALL METHODS,15.367,12/1/2021,3,415,0.007228916,MDP_1_Ru,MDP_2_Y,MDP_3_None,MDP_4_None,MDP1PP_50_75,MDP2PP_40_51,MDP3PP_0,MDP4PP_0,HTEMP_50_100,HTIME_720_1440,Hydrothermal Stirring,Hydrothermal Strong Reductant in Liquid_False,Hydrothermal Weak Reductant in Liquid_False,Mixed in Solid or Liquid_False,ATEMP_1200_1000,ATIME_180_360,Annealing Still/Strring_False,Annealing Atomosphere Inert_False,Annealing Atomosphere Reductive_False,Post-processing Acid Wash etc._True,CL_0.05_0.1,SL_0,Support is not Carbon_False,Glassy Carbon,LSV_OVER10,EPC_0.1_1,279
10.1021/jz2016507,USA,MIT,JOURNAL OF PHYSICAL CHEMISTRY LETTERS,6.888,2/2/2012,0,4005,0,MDP_1_Ir,MDP_2_None,MDP_3_None,MDP_4_None,MDP1PP_100,MDP2PP_0,MDP3PP_0,MDP4PP_0,HTEMP_200_250,HTIME_720_1440,Hydrothermal Stirring,Hydrothermal Strong Reductant in Liquid_False,Hydrothermal Weak Reductant in Liquid_True,Mixed in Solid or Liquid_False,ATEMP_500_600,ATIME_720_1440,Annealing Still/Strring_False,Annealing Atomosphere Inert_False,Annealing Atomosphere Reductive_False,Post-processing Acid Wash etc. _False,CL_0.05_0.1,SL_0,Support is not Carbon_False,Glassy Carbon,LSV_OVER10,EPC_0.1_1,438
10.1021/jz2016507,USA,MIT,JOURNAL OF PHYSICAL CHEMISTRY LETTERS,6.888,2/2/2012,0,4005,0,MDP_1_Ru,MDP_2_None,MDP_3_None,MDP_4_None,MDP1PP_100,MDP2PP_0,MDP3PP_0,MDP4PP_0,HTEMP_200_250,HTIME_360_720,Hydrothermal Stirring,Hydrothermal Strong Reductant in Liquid_False,Hydrothermal Weak Reductant in Liquid_True,Mixed in Solid or Liquid_False,ATEMP_500_600,ATIME_720_1440,Annealing Still/Strring_False,Annealing Atomosphere Inert_False,Annealing Atomosphere Reductive_False,Post-processing Acid Wash etc. _False,CL_0.05_0.1,SL_0,Support is not Carbon_False,Glassy Carbon,LSV_OVER10,EPC_0.1_1,452
10.1002/cctc.202001428,Netherlands,Eindhoven Univ Technol,CHEMCATCHEM,5.501,11/27/2020,12,784,0.015306122,MDP_1_Co,MDP_2_None,MDP_3_None,MDP_4_None,MDP1PP_100,MDP2PP_0,MDP3PP_0,MDP4PP_0,HTEMP_RTEMP,HTIME_0_60,Hydrothermal Stirring,Hydrothermal Strong Reductant in Liquid_False,Hydrothermal Weak Reductant in Liquid_False,Mixed in Solid or Liquid_False,ATEMP_300_400,ATIME_60_120,Annealing Still/Strring_False,Annealing Atomosphere Inert_False,Annealing Atomosphere Reductive_False,Post-processing Acid Wash etc. _False,CL_0.05,SL_0,Support is not Carbon_False,Carbon Paper,LSV_OVER10,EPC_0.1_1,564
10.1039/D2TA00870J,USA,Washington State Univ,JOURNAL OF MATERIALS CHEMISTRY A,14.511,5/12/2022,1,253,0.003952569,MDP_1_Ir,MDP_2_Pb,MDP_3_None,MDP_4_None,MDP1PP_75_100,MDP2PP_20_30,MDP3PP_0,MDP4PP_0,HTEMP_150_200,HTIME_180_360,Hydrothermal Still,Hydrothermal Strong Reductant in Liquid_False,Hydrothermal Weak Reductant in Liquid_True,Mixed in Solid or Liquid_False,ATEMP_RT,ATIME_0,Annealing Still/Strring_False,Annealing Atomosphere Inert_False,Annealing Atomosphere Reductive_False,Post-processing Acid Wash etc. _False,CL_0.05,SL_0,Support is not Carbon_False,Glassy Carbon,LSV_OVER10,EPC_0.1_1,308
10.1039/D2TA00870J,USA,Washington State Univ,JOURNAL OF MATERIALS CHEMISTRY A,14.511,5/12/2022,1,253,0.003952569,MDP_1_Ir,MDP_2_Pb,MDP_3_None,MDP_4_None,MDP1PP_75_100,MDP2PP_20_30,MDP3PP_0,MDP4PP_0,HTEMP_150_200,HTIME_180_360,Hydrothermal Still,Hydrothermal Strong Reductant in Liquid_False,Hydrothermal Weak Reductant in Liquid_True,Mixed in Solid or Liquid_False,ATEMP_RT,ATIME_0,Annealing Still/Strring_False,Annealing Atomosphere Inert_False,Annealing Atomosphere Reductive_False,Post-processing Acid Wash etc. _False,CL_0.05,SL_0,Support is not Carbon_False,Glassy Carbon,LSV_OVER10,EPC_0.1_1,381
10.1039/D2TA00870J,USA,Washington State Univ,JOURNAL OF MATERIALS CHEMISTRY A,14.511,5/12/2022,1,253,0.003952569,MDP_1_Ir,MDP_2_Pb,MDP_3_None,MDP_4_None,MDP1PP_75_100,MDP2PP_10_20,MDP3PP_0,MDP4PP_0,HTEMP_150_200,HTIME_180_360,Hydrothermal Still,Hydrothermal Strong Reductant in Liquid_False,Hydrothermal Weak Reductant in Liquid_True,Mixed in Solid or Liquid_False,ATEMP_RT,ATIME_0,Annealing Still/Strring_False,Annealing Atomosphere Inert_False,Annealing Atomosphere Reductive_False,Post-processing Acid Wash etc. _False,CL_0.05,SL_0,Support is not Carbon_False,Glassy Carbon,LSV_OVER10,EPC_0.1_1,444
10.1038/ncomms12363,Netherlands,Leiden Univ,NATURE COMMUNICATIONS,17.694,8/1/2016,263,2363,0.111299196,MDP_1_Ba,MDP_2_Ir,MDP_3_Nd,MDP_4_None,MDP1PP_50_75,MDP2PP_20_30,MDP3PP_25_34,MDP4PP_0,HTEMP_RTEMP,HTIME_180_360,Hydrothermal Stirring,Hydrothermal Strong Reductant in Liquid_False,Hydrothermal Weak Reductant in Liquid_False,Mixed in Solid or Liquid_True,ATEMP_OVER1200,ATIME_OVER1440,Annealing Still/Strring_False,Annealing Atomosphere Inert_False,Annealing Atomosphere Reductive_False,Post-processing Acid Wash etc. _False,CL_0.05,SL_0,Support is not Carbon_False,Glassy Carbon,LSV_OVER10,EPC_0.1_1,370
10.1038/ncomms12363,Netherlands,Leiden Univ,NATURE COMMUNICATIONS,17.694,8/1/2016,263,2363,0.111299196,MDP_1_Ba,MDP_2_Ir,MDP_3_Pr,MDP_4_None,MDP1PP_50_75,MDP2PP_20_30,MDP3PP_25_34,MDP4PP_0,HTEMP_RTEMP,HTIME_180_360,Hydrothermal Stirring,Hydrothermal Strong Reductant in Liquid_False,Hydrothermal Weak Reductant in Liquid_False,Mixed in Solid or Liquid_True,ATEMP_OVER1200,ATIME_OVER1440,Annealing Still/Strring_False,Annealing Atomosphere Inert_False,Annealing Atomosphere Reductive_False,Post-processing Acid Wash etc. _False,CL_0.05,SL_0,Support is not Carbon_False,Glassy Carbon,LSV_OVER10,EPC_0.1_1,389
10.1038/ncomms12363,Netherlands,Leiden Univ,NATURE COMMUNICATIONS,17.694,8/1/2016,263,2363,0.111299196,MDP_1_Ba,MDP_2_Ir,MDP_3_La,MDP_4_None,MDP1PP_50_75,MDP2PP_20_30,MDP3PP_25_34,MDP4PP_0,HTEMP_RTEMP,HTIME_180_360,Hydrothermal Stirring,Hydrothermal Strong Reductant in Liquid_False,Hydrothermal Weak Reductant in Liquid_False,Mixed in Solid or Liquid_True,ATEMP_OVER1200,ATIME_OVER1440,Annealing Still/Strring_False,Annealing Atomosphere Inert_False,Annealing Atomosphere Reductive_False,Post-processing Acid Wash etc. _False,CL_0.05,SL_0,Support is not Carbon_False,Glassy Carbon,LSV_OVER10,EPC_0.1_1,418
10.1038/ncomms12363,Netherlands,Leiden Univ,NATURE COMMUNICATIONS,17.694,8/1/2016,263,2363,0.111299196,MDP_1_Sr,MDP_2_Ir,MDP_3_Y,MDP_4_None,MDP1PP_50_75,MDP2PP_20_30,MDP3PP_25_34,MDP4PP_0,HTEMP_RTEMP,HTIME_180_360,Hydrothermal Stirring,Hydrothermal Strong Reductant in Liquid_False,Hydrothermal Weak Reductant in Liquid_False,Mixed in Solid or Liquid_True,ATEMP_OVER1200,ATIME_OVER1440,Annealing Still/Strring_False,Annealing Atomosphere Inert_False,Annealing Atomosphere Reductive_False,Post-processing Acid Wash etc. _False,CL_0.05,SL_0,Support is not Carbon_False,Glassy Carbon,LSV_OVER10,EPC_0.1_1,393
10.1021/acsenergylett.8b01338,USA,Washington State Univ,ACS ENERGY LETTERS,23.991,12/28/2018,98,1484,0.066037736,MDP_1_Ir,MDP_2_Cu,MDP_3_None,MDP_4_None,MDP1PP_50_75,MDP2PP_30_40,MDP3PP_0,MDP4PP_0,HTEMP_50_100,HTIME_180_360,Hydrothermal Still,Hydrothermal Strong Reductant in Liquid_True,Hydrothermal Weak Reductant in Liquid_False,Mixed in Solid or Liquid_False,ATEMP_RT,ATIME_0,Annealing Still/Strring_False,Annealing Atomosphere Inert_False,Annealing Atomosphere Reductive_False,Post-processing Acid Wash etc. _False,CL_0.05,SL_0,Support is not Carbon_False,Glassy Carbon,LSV_OVER10,EPC_0.1_1,353
10.1021/acsenergylett.8b01338,USA,Washington State Univ,ACS ENERGY LETTERS,23.991,12/28/2018,98,1484,0.066037736,MDP_1_Ir,MDP_2_Cu,MDP_3_None,MDP_4_None,MDP1PP_75_100,MDP2PP_20_30,MDP3PP_0,MDP4PP_0,HTEMP_50_100,HTIME_180_360,Hydrothermal Still,Hydrothermal Strong Reductant in Liquid_True,Hydrothermal Weak Reductant in Liquid_False,Mixed in Solid or Liquid_False,ATEMP_RT,ATIME_0,Annealing Still/Strring_False,Annealing Atomosphere Inert_False,Annealing Atomosphere Reductive_False,Post-processing Acid Wash etc. _False,CL_0.05,SL_0,Support is not Carbon_False,Glassy Carbon,LSV_OVER10,EPC_0.1_1,302
10.1021/acsenergylett.8b01338,USA,Washington State Univ,ACS ENERGY LETTERS,23.991,12/28/2018,98,1484,0.066037736,MDP_1_Ir,MDP_2_Cu,MDP_3_None,MDP_4_None,MDP1PP_75_100,MDP2PP_20_30,MDP3PP_0,MDP4PP_0,HTEMP_50_100,HTIME_180_360,Hydrothermal Still,Hydrothermal Strong Reductant in Liquid_True,Hydrothermal Weak Reductant in Liquid_False,Mixed in Solid or Liquid_False,ATEMP_RT,ATIME_0,Annealing Still/Strring_False,Annealing Atomosphere Inert_False,Annealing Atomosphere Reductive_False,Post-processing Acid Wash etc. _False,CL_0.05,SL_0,Support is not Carbon_False,Glassy Carbon,LSV_OVER10,EPC_0.1_1,334
10.1021/acscatal.0c02252,USA,Stanford Univ,ACS CATALYSIS,13.7,2/25/2021,44,694,0.063400576,MDP_1_Ru,MDP_2_Y,MDP_3_None,MDP_4_None,MDP1PP_50_75,MDP2PP_40_51,MDP3PP_0,MDP4PP_0,HTEMP_50_100,HTIME_360_720,Hydrothermal Stirring,Hydrothermal Strong Reductant in Liquid_False,Hydrothermal Weak Reductant in Liquid_False,Mixed in Solid or Liquid_False,ATEMP_1200_1000,ATIME_360_720,Annealing Still/Strring_False,Annealing Atomosphere Inert_False,Annealing Atomosphere Reductive_False,Post-processing Acid Wash etc. _False,CL_0.05,SL_0,Support is not Carbon_False,Glassy Carbon,LSV_OVER10,EPC_0.1_1,326
10.1021/acscatal.0c02252,USA,Stanford Univ,ACS CATALYSIS,13.7,2/25/2021,44,694,0.063400576,MDP_1_Ru,MDP_2_Nd,MDP_3_None,MDP_4_None,MDP1PP_50_75,MDP2PP_40_51,MDP3PP_0,MDP4PP_0,HTEMP_50_100,HTIME_360_720,Hydrothermal Stirring,Hydrothermal Strong Reductant in Liquid_False,Hydrothermal Weak Reductant in Liquid_False,Mixed in Solid or Liquid_False,ATEMP_1200_1000,ATIME_360_720,Annealing Still/Strring_False,Annealing Atomosphere Inert_False,Annealing Atomosphere Reductive_False,Post-processing Acid Wash etc. _False,CL_0.05,SL_0,Support is not Carbon_False,Glassy Carbon,LSV_OVER10,EPC_0.1_1,336
10.1021/acscatal.0c02252,USA,Stanford Univ,ACS CATALYSIS,13.7,2/25/2021,44,694,0.063400576,MDP_1_Ru,MDP_2_Gd,MDP_3_None,MDP_4_None,MDP1PP_50_75,MDP2PP_40_51,MDP3PP_0,MDP4PP_0,HTEMP_50_100,HTIME_360_720,Hydrothermal Stirring,Hydrothermal Strong Reductant in Liquid_False,Hydrothermal Weak Reductant in Liquid_False,Mixed in Solid or Liquid_False,ATEMP_1200_1000,ATIME_360_720,Annealing Still/Strring_False,Annealing Atomosphere Inert_False,Annealing Atomosphere Reductive_False,Post-processing Acid Wash etc. _False,CL_0.05,SL_0,Support is not Carbon_False,Glassy Carbon,LSV_OVER10,EPC_0.1_1,343
10.1021/acsanm.2c02760,USA,Texas A&M Univ,ACS APPLIED NANO MATERIALS,6.14,8/7/2022,1,166,0.006024096,MDP_1_Ru,MDP_2_None,MDP_3_None,MDP_4_None,MDP1PP_100,MDP2PP_0,MDP3PP_0,MDP4PP_0,HTEMP_100_150,HTIME_180_360,Hydrothermal Still,Hydrothermal Strong Reductant in Liquid_False,Hydrothermal Weak Reductant in Liquid_False,Mixed in Solid or Liquid_False,ATEMP_400_500,ATIME_0_60,Annealing Still/Strring_False,Annealing Atomosphere Inert_False,Annealing Atomosphere Reductive_False,Post-processing Acid Wash etc. _False,CL_0.05,SL_0,Support is not Carbon_False,Glassy Carbon,LSV_OVER10,EPC_0.1_1,298
10.1002/smtd.201900129,Peoples R China,Peking Univ,SMALL METHODS,15.367,6/30/2020,54,934,0.057815846,MDP_1_Ir,MDP_2_Ni,MDP_3_None,MDP_4_None,MDP1PP_75_100,MDP2PP_20_30,MDP3PP_0,MDP4PP_0,HTEMP_250_300,HTIME_180_360,Hydrothermal Stirring,Hydrothermal Strong Reductant in Liquid_False,Hydrothermal Weak Reductant in Liquid_True,Mixed in Solid or Liquid_False,ATEMP_RT,ATIME_0,Annealing Still/Strring_False,Annealing Atomosphere Inert_False,Annealing Atomosphere Reductive_False,Post-processing Acid Wash etc. _False,CL_0.05,SL_0,Support is not Carbon_False,Glassy Carbon,LSV_OVER10,EPC_0.1_1,294
10.1002/smtd.201900129,Peoples R China,Peking Univ,SMALL METHODS,15.367,6/30/2020,54,934,0.057815846,MDP_1_Ir,MDP_2_Co,MDP_3_None,MDP_4_None,MDP1PP_75_100,MDP2PP_20_30,MDP3PP_0,MDP4PP_0,HTEMP_250_300,HTIME_180_360,Hydrothermal Stirring,Hydrothermal Strong Reductant in Liquid_False,Hydrothermal Weak Reductant in Liquid_True,Mixed in Solid or Liquid_False,ATEMP_RT,ATIME_0,Annealing Still/Strring_False,Annealing Atomosphere Inert_False,Annealing Atomosphere Reductive_False,Post-processing Acid Wash etc. _False,CL_0.05,SL_0,Support is not Carbon_False,Glassy Carbon,LSV_OVER10,EPC_0.1_1,313
10.1002/smtd.201900129,Peoples R China,Peking Univ,SMALL METHODS,15.367,6/30/2020,54,934,0.057815846,MDP_1_Ir,MDP_2_None,MDP_3_None,MDP_4_None,MDP1PP_100,MDP2PP_0,MDP3PP_0,MDP4PP_0,HTEMP_250_300,HTIME_180_360,Hydrothermal Stirring,Hydrothermal Strong Reductant in Liquid_False,Hydrothermal Weak Reductant in Liquid_True,Mixed in Solid or Liquid_False,ATEMP_RT,ATIME_0,Annealing Still/Strring_False,Annealing Atomosphere Inert_False,Annealing Atomosphere Reductive_False,Post-processing Acid Wash etc. _False,CL_0.05,SL_0,Support is not Carbon_False,Glassy Carbon,LSV_OVER10,EPC_0.1_1,328
10.1007/s12678-016-0348-4,Japan,Shinshu Univ,ELECTROCATALYSIS,2.713,12/28/2016,31,2214,0.014001807,MDP_1_K,MDP_2_Ir,MDP_3_None,MDP_4_None,MDP1PP_75_100,MDP2PP_20_30,MDP3PP_0,MDP4PP_0,HTEMP_RTEMP,HTIME_180_360,Hydrothermal Stirring,Hydrothermal Strong Reductant in Liquid_False,Hydrothermal Weak Reductant in Liquid_False,Mixed in Solid or Liquid_True,ATEMP_600_800,ATIME_60_120,Annealing Still/Strring_False,Annealing Atomosphere Inert_True,Annealing Atomosphere Reductive_False,Post-processing Acid Wash etc._True,CL_0.05,SL_0,Support is not Carbon_False,Glassy Carbon,LSV_OVER10,EPC_0.1_1,420
10.1002/aenm.201802136,France,Sorbonne Univ,ADVANCED ENERGY MATERIALS,29.698,2/5/2019,59,1445,0.04083045,MDP_1_Ir,MDP_2_None,MDP_3_None,MDP_4_None,MDP1PP_100,MDP2PP_0,MDP3PP_0,MDP4PP_0,HTEMP_RTEMP,HTIME_0_60,Hydrothermal Stirring,Hydrothermal Strong Reductant in Liquid_False,Hydrothermal Weak Reductant in Liquid_False,Mixed in Solid or Liquid_False,ATEMP_500_600,ATIME_0_60,Annealing Still/Strring_False,Annealing Atomosphere Inert_False,Annealing Atomosphere Reductive_False,Post-processing Acid Wash etc. _False,CL_0.05_0.1,SL_0.1_0.2,Support is not Carbon_False,Glassy Carbon,LSV_5_10,EPC_0.1_1,304
10.1002/aenm.201802136,France,Sorbonne Univ,ADVANCED ENERGY MATERIALS,29.698,2/5/2019,59,1445,0.04083045,MDP_1_Ir,MDP_2_None,MDP_3_None,MDP_4_None,MDP1PP_100,MDP2PP_0,MDP3PP_0,MDP4PP_0,HTEMP_RTEMP,HTIME_0_60,Hydrothermal Stirring,Hydrothermal Strong Reductant in Liquid_False,Hydrothermal Weak Reductant in Liquid_False,Mixed in Solid or Liquid_False,ATEMP_500_600,ATIME_0_60,Annealing Still/Strring_False,Annealing Atomosphere Inert_False,Annealing Atomosphere Reductive_False,Post-processing Acid Wash etc. _False,CL_0.05_0.1,SL_0.1_0.2,Support is not Carbon_False,Glassy Carbon,LSV_5_10,EPC_0.1_1,299
10.1002/aenm.201802136,France,Sorbonne Univ,ADVANCED ENERGY MATERIALS,29.698,2/5/2019,59,1445,0.04083045,MDP_1_Ir,MDP_2_Ru,MDP_3_None,MDP_4_None,MDP1PP_50_75,MDP2PP_30_40,MDP3PP_0,MDP4PP_0,HTEMP_RTEMP,HTIME_0_60,Hydrothermal Stirring,Hydrothermal Strong Reductant in Liquid_False,Hydrothermal Weak Reductant in Liquid_False,Mixed in Solid or Liquid_False,ATEMP_400_500,ATIME_0_60,Annealing Still/Strring_False,Annealing Atomosphere Inert_False,Annealing Atomosphere Reductive_False,Post-processing Acid Wash etc. _False,CL_0.05_0.1,SL_0.1_0.2,Support is not Carbon_False,Glassy Carbon,LSV_5_10,EPC_0.1_1,193
10.1002/aenm.201802136,France,Sorbonne Univ,ADVANCED ENERGY MATERIALS,29.698,2/5/2019,59,1445,0.04083045,MDP_1_Ir,MDP_2_None,MDP_3_None,MDP_4_None,MDP1PP_100,MDP2PP_0,MDP3PP_0,MDP4PP_0,HTEMP_RTEMP,HTIME_0_60,Hydrothermal Stirring,Hydrothermal Strong Reductant in Liquid_False,Hydrothermal Weak Reductant in Liquid_False,Mixed in Solid or Liquid_False,ATEMP_400_500,ATIME_0_60,Annealing Still/Strring_False,Annealing Atomosphere Inert_False,Annealing Atomosphere Reductive_False,Post-processing Acid Wash etc. _False,CL_0.05_0.1,SL_0.1_0.2,Support is not Carbon_False,Glassy Carbon,LSV_5_10,EPC_0.1_1,247
10.1002/aenm.201802136,France,Sorbonne Univ,ADVANCED ENERGY MATERIALS,29.698,2/5/2019,59,1445,0.04083045,MDP_1_Ir,MDP_2_None,MDP_3_None,MDP_4_None,MDP1PP_100,MDP2PP_0,MDP3PP_0,MDP4PP_0,HTEMP_RTEMP,HTIME_0_60,Hydrothermal Stirring,Hydrothermal Strong Reductant in Liquid_False,Hydrothermal Weak Reductant in Liquid_False,Mixed in Solid or Liquid_False,ATEMP_400_500,ATIME_0_60,Annealing Still/Strring_False,Annealing Atomosphere Inert_False,Annealing Atomosphere Reductive_False,Post-processing Acid Wash etc. _False,CL_0.05_0.1,SL_0.1_0.2,Support is not Carbon_False,Glassy Carbon,LSV_5_10,EPC_0.1_1,248
10.1007/s12274-022-4807-3,Peoples R China,Zhengzhou Univ,NANO RESEARCH,10.269,9/14/2022,0,128,0,MDP_1_Ir,MDP_2_Cr,MDP_3_None,MDP_4_None,MDP1PP_75_100,MDP2PP_20_30,MDP3PP_0,MDP4PP_0,HTEMP_50_100,HTIME_0_60,Hydrothermal Stirring,Hydrothermal Strong Reductant in Liquid_False,Hydrothermal Weak Reductant in Liquid_False,Mixed in Solid or Liquid_False,ATEMP_400_500,ATIME_120_180,Annealing Still/Strring_False,Annealing Atomosphere Inert_False,Annealing Atomosphere Reductive_False,Post-processing Acid Wash etc. _False,CL_0.6_1,SL_1_5,Support is not Carbon_False,Carbon Paper,LSV_5_10,EPC_0.1_1,295
10.1007/s12274-022-4807-3,Peoples R China,Zhengzhou Univ,NANO RESEARCH,10.269,9/14/2022,0,128,0,MDP_1_Ir,MDP_2_None,MDP_3_None,MDP_4_None,MDP1PP_100,MDP2PP_0,MDP3PP_0,MDP4PP_0,HTEMP_50_100,HTIME_0_60,Hydrothermal Stirring,Hydrothermal Strong Reductant in Liquid_False,Hydrothermal Weak Reductant in Liquid_False,Mixed in Solid or Liquid_False,ATEMP_400_500,ATIME_120_180,Annealing Still/Strring_False,Annealing Atomosphere Inert_False,Annealing Atomosphere Reductive_False,Post-processing Acid Wash etc. _False,CL_0.6_1,SL_1_5,Support is not Carbon_False,Carbon Paper,LSV_5_10,EPC_0.1_1,357
10.1039/D0EE04028B,Peoples R China,Soochow Univ,ENERGY & ENVIRONMENTAL SCIENCE,39.714,5/13/2021,27,617,0.04376013,MDP_1_Ru,MDP_2_Na,MDP_3_None,MDP_4_None,MDP1PP_50_75,MDP2PP_40_51,MDP3PP_0,MDP4PP_0,HTEMP_200_250,HTIME_1440_2880,Hydrothermal Still,Hydrothermal Strong Reductant in Liquid_False,Hydrothermal Weak Reductant in Liquid_True,Mixed in Solid or Liquid_False,ATEMP_200_300,ATIME_60_120,Annealing Still/Strring_False,Annealing Atomosphere Inert_False,Annealing Atomosphere Reductive_False,Post-processing Acid Wash etc._True,CL_0.2_0.3,SL_1_5,Support is not Carbon_False,Glassy Carbon,LSV_5_10,EPC_0.1_1,217
10.1039/D0EE04028B,Peoples R China,Soochow Univ,ENERGY & ENVIRONMENTAL SCIENCE,39.714,5/13/2021,27,617,0.04376013,MDP_1_Ru,MDP_2_Ni,MDP_3_None,MDP_4_None,MDP1PP_50_75,MDP2PP_40_51,MDP3PP_0,MDP4PP_0,HTEMP_200_250,HTIME_1440_2880,Hydrothermal Still,Hydrothermal Strong Reductant in Liquid_False,Hydrothermal Weak Reductant in Liquid_True,Mixed in Solid or Liquid_False,ATEMP_200_300,ATIME_60_120,Annealing Still/Strring_False,Annealing Atomosphere Inert_False,Annealing Atomosphere Reductive_False,Post-processing Acid Wash etc._True,CL_0.2_0.3,SL_1_5,Support is not Carbon_False,Glassy Carbon,LSV_5_10,EPC_0.1_1,207
10.1002/advs.202201654,Peoples R China,Chinese Acad Sci,ADVANCED SCIENCE,17.521,6/26/2022,2,208,0.009615385,MDP_1_Sn,MDP_2_Ru,MDP_3_Co,MDP_4_Sb,MDP1PP_25_50,MDP2PP_30_40,MDP3PP_15_25,MDP4PP_0_5,HTEMP_RTEMP,HTIME_1440_2880,Hydrothermal Stirring,Hydrothermal Strong Reductant in Liquid_False,Hydrothermal Weak Reductant in Liquid_False,Mixed in Solid or Liquid_False,ATEMP_300_400,ATIME_120_180,Annealing Still/Strring_False,Annealing Atomosphere Inert_False,Annealing Atomosphere Reductive_False,Post-processing Acid Wash etc. _False,CL_1_5,SL_0.5_1,Support is not Carbon_True,Glassy Carbon,LSV_5_10,EPC_0.1_1,227
10.1039/C9TA00598F,Peoples R China,Soochow Univ,JOURNAL OF MATERIALS CHEMISTRY A,14.511,4/19/2019,74,1372,0.05393586,MDP_1_Ru,MDP_2_Co,MDP_3_None,MDP_4_None,MDP1PP_50_75,MDP2PP_40_51,MDP3PP_0,MDP4PP_0,HTEMP_150_200,HTIME_180_360,Hydrothermal Stirring,Hydrothermal Strong Reductant in Liquid_False,Hydrothermal Weak Reductant in Liquid_True,Mixed in Solid or Liquid_False,ATEMP_200_300,ATIME_0_60,Annealing Still/Strring_False,Annealing Atomosphere Inert_False,Annealing Atomosphere Reductive_False,Post-processing Acid Wash etc. _False,CL_0.2_0.3,SL_0.5_1,Support is not Carbon_False,Glassy Carbon,LSV_5_10,EPC_0.1_1,209
10.1039/C9TA00598F,Peoples R China,Soochow Univ,JOURNAL OF MATERIALS CHEMISTRY A,14.511,4/19/2019,74,1372,0.05393586,MDP_1_Ru,MDP_2_Fe,MDP_3_None,MDP_4_None,MDP1PP_75_100,MDP2PP_20_30,MDP3PP_0,MDP4PP_0,HTEMP_150_200,HTIME_180_360,Hydrothermal Stirring,Hydrothermal Strong Reductant in Liquid_False,Hydrothermal Weak Reductant in Liquid_True,Mixed in Solid or Liquid_False,ATEMP_200_300,ATIME_0_60,Annealing Still/Strring_False,Annealing Atomosphere Inert_False,Annealing Atomosphere Reductive_False,Post-processing Acid Wash etc. _False,CL_0.2_0.3,SL_0.5_1,Support is not Carbon_False,Glassy Carbon,LSV_5_10,EPC_0.1_1,239
10.1039/C9TA00598F,Peoples R China,Soochow Univ,JOURNAL OF MATERIALS CHEMISTRY A,14.511,4/19/2019,74,1372,0.05393586,MDP_1_Ru,MDP_2_Ni,MDP_3_None,MDP_4_None,MDP1PP_75_100,MDP2PP_10_20,MDP3PP_0,MDP4PP_0,HTEMP_150_200,HTIME_180_360,Hydrothermal Stirring,Hydrothermal Strong Reductant in Liquid_False,Hydrothermal Weak Reductant in Liquid_True,Mixed in Solid or Liquid_False,ATEMP_200_300,ATIME_0_60,Annealing Still/Strring_False,Annealing Atomosphere Inert_False,Annealing Atomosphere Reductive_False,Post-processing Acid Wash etc. _False,CL_0.2_0.3,SL_0.5_1,Support is not Carbon_False,Glassy Carbon,LSV_5_10,EPC_0.1_1,224
10.1002/advs.202201654,Peoples R China,Chinese Acad Sci,ADVANCED SCIENCE,17.521,6/26/2022,2,208,0.009615385,MDP_1_Sn,MDP_2_Ru,MDP_3_Co,MDP_4_Sb,MDP1PP_25_50,MDP2PP_30_40,MDP3PP_5_15,MDP4PP_0_5,HTEMP_RTEMP,HTIME_1440_2880,Hydrothermal Stirring,Hydrothermal Strong Reductant in Liquid_False,Hydrothermal Weak Reductant in Liquid_False,Mixed in Solid or Liquid_False,ATEMP_300_400,ATIME_120_180,Annealing Still/Strring_False,Annealing Atomosphere Inert_False,Annealing Atomosphere Reductive_False,Post-processing Acid Wash etc._True,CL_0.6_1,SL_0.5_1,Support is not Carbon_True,Glassy Carbon,LSV_5_10,EPC_0.1_1,246
10.1002/advs.202201654,Peoples R China,Chinese Acad Sci,ADVANCED SCIENCE,17.521,6/26/2022,2,208,0.009615385,MDP_1_Sn,MDP_2_Ru,MDP_3_Co,MDP_4_Sb,MDP1PP_25_50,MDP2PP_30_40,MDP3PP_15_25,MDP4PP_0_5,HTEMP_RTEMP,HTIME_1440_2880,Hydrothermal Stirring,Hydrothermal Strong Reductant in Liquid_False,Hydrothermal Weak Reductant in Liquid_False,Mixed in Solid or Liquid_False,ATEMP_300_400,ATIME_120_180,Annealing Still/Strring_False,Annealing Atomosphere Inert_False,Annealing Atomosphere Reductive_False,Post-processing Acid Wash etc._True,CL_0.6_1,SL_0.5_1,Support is not Carbon_True,Glassy Carbon,LSV_5_10,EPC_0.1_1,215
10.1002/advs.202201654,Peoples R China,Chinese Acad Sci,ADVANCED SCIENCE,17.521,6/26/2022,2,208,0.009615385,MDP_1_Sn,MDP_2_Ru,MDP_3_Co,MDP_4_Sb,MDP1PP_25_50,MDP2PP_30_40,MDP3PP_15_25,MDP4PP_0_5,HTEMP_RTEMP,HTIME_1440_2880,Hydrothermal Stirring,Hydrothermal Strong Reductant in Liquid_False,Hydrothermal Weak Reductant in Liquid_False,Mixed in Solid or Liquid_False,ATEMP_300_400,ATIME_120_180,Annealing Still/Strring_False,Annealing Atomosphere Inert_False,Annealing Atomosphere Reductive_False,Post-processing Acid Wash etc._True,CL_0.6_1,SL_0.5_1,Support is not Carbon_True,Glassy Carbon,LSV_5_10,EPC_0.1_1,198
10.1002/advs.202201654,Peoples R China,Chinese Acad Sci,ADVANCED SCIENCE,17.521,6/26/2022,2,208,0.009615385,MDP_1_Ru,MDP_2_Co,MDP_3_Sn,MDP_4_Sb,MDP1PP_25_50,MDP2PP_20_30,MDP3PP_25_34,MDP4PP_0_5,HTEMP_RTEMP,HTIME_1440_2880,Hydrothermal Stirring,Hydrothermal Strong Reductant in Liquid_False,Hydrothermal Weak Reductant in Liquid_False,Mixed in Solid or Liquid_False,ATEMP_300_400,ATIME_120_180,Annealing Still/Strring_False,Annealing Atomosphere Inert_False,Annealing Atomosphere Reductive_False,Post-processing Acid Wash etc._True,CL_0.6_1,SL_0.5_1,Support is not Carbon_True,Glassy Carbon,LSV_5_10,EPC_0.1_1,207
10.1039/D2TA02742A,Peoples R China,Qingdao Univ Sci & Technol,JOURNAL OF MATERIALS CHEMISTRY A,14.511,6/26/2022,3,208,0.014423077,MDP_1_Ru,MDP_2_Pt,MDP_3_None,MDP_4_None,MDP1PP_50_75,MDP2PP_40_51,MDP3PP_0,MDP4PP_0,HTEMP_RTEMP,HTIME_180_360,Hydrothermal Stirring,Hydrothermal Strong Reductant in Liquid_False,Hydrothermal Weak Reductant in Liquid_False,Mixed in Solid or Liquid_True,ATEMP_200_300,ATIME_0_60,Annealing Still/Strring_False,Annealing Atomosphere Inert_False,Annealing Atomosphere Reductive_False,Post-processing Acid Wash etc. _False,CL_0.1_0.2,SL_0.5_1,Support is not Carbon_False,Glassy Carbon,LSV_5_10,EPC_0.1_1,276
10.1039/D2TA02742A,Peoples R China,Qingdao Univ Sci & Technol,JOURNAL OF MATERIALS CHEMISTRY A,14.511,6/26/2022,3,208,0.014423077,MDP_1_Ru,MDP_2_Pt,MDP_3_None,MDP_4_None,MDP1PP_50_75,MDP2PP_30_40,MDP3PP_0,MDP4PP_0,HTEMP_RTEMP,HTIME_180_360,Hydrothermal Stirring,Hydrothermal Strong Reductant in Liquid_False,Hydrothermal Weak Reductant in Liquid_False,Mixed in Solid or Liquid_True,ATEMP_200_300,ATIME_0_60,Annealing Still/Strring_False,Annealing Atomosphere Inert_False,Annealing Atomosphere Reductive_False,Post-processing Acid Wash etc. _False,CL_0.1_0.2,SL_0.5_1,Support is not Carbon_False,Glassy Carbon,LSV_5_10,EPC_0.1_1,235
10.1039/D2TA02742A,Peoples R China,Qingdao Univ Sci & Technol,JOURNAL OF MATERIALS CHEMISTRY A,14.511,6/26/2022,3,208,0.014423077,MDP_1_Ru,MDP_2_Pt,MDP_3_None,MDP_4_None,MDP1PP_75_100,MDP2PP_20_30,MDP3PP_0,MDP4PP_0,HTEMP_RTEMP,HTIME_180_360,Hydrothermal Stirring,Hydrothermal Strong Reductant in Liquid_False,Hydrothermal Weak Reductant in Liquid_False,Mixed in Solid or Liquid_True,ATEMP_200_300,ATIME_0_60,Annealing Still/Strring_False,Annealing Atomosphere Inert_False,Annealing Atomosphere Reductive_False,Post-processing Acid Wash etc. _False,CL_0.1_0.2,SL_0.5_1,Support is not Carbon_False,Glassy Carbon,LSV_5_10,EPC_0.1_1,262
10.1039/D2TA02742A,Peoples R China,Qingdao Univ Sci & Technol,JOURNAL OF MATERIALS CHEMISTRY A,14.511,6/26/2022,3,208,0.014423077,MDP_1_Ru,MDP_2_None,MDP_3_None,MDP_4_None,MDP1PP_100,MDP2PP_0,MDP3PP_0,MDP4PP_0,HTEMP_RTEMP,HTIME_180_360,Hydrothermal Stirring,Hydrothermal Strong Reductant in Liquid_False,Hydrothermal Weak Reductant in Liquid_False,Mixed in Solid or Liquid_True,ATEMP_200_300,ATIME_0_60,Annealing Still/Strring_False,Annealing Atomosphere Inert_False,Annealing Atomosphere Reductive_False,Post-processing Acid Wash etc. _False,CL_0.1_0.2,SL_0.5_1,Support is not Carbon_False,Glassy Carbon,LSV_5_10,EPC_0.1_1,272
10.1039/D2TA02742A,Peoples R China,Qingdao Univ Sci & Technol,JOURNAL OF MATERIALS CHEMISTRY A,14.511,6/26/2022,3,208,0.014423077,MDP_1_Pt,MDP_2_None,MDP_3_None,MDP_4_None,MDP1PP_100,MDP2PP_0,MDP3PP_0,MDP4PP_0,HTEMP_RTEMP,HTIME_180_360,Hydrothermal Stirring,Hydrothermal Strong Reductant in Liquid_False,Hydrothermal Weak Reductant in Liquid_False,Mixed in Solid or Liquid_True,ATEMP_200_300,ATIME_0_60,Annealing Still/Strring_False,Annealing Atomosphere Inert_False,Annealing Atomosphere Reductive_False,Post-processing Acid Wash etc. _False,CL_0.1_0.2,SL_0.5_1,Support is not Carbon_False,Glassy Carbon,LSV_5_10,EPC_0.1_1,720
10.1016/j.isci.2019.01.004,Peoples R China,Soochow Univ,ISCIENCE,6.107,2/13/2019,71,1437,0.04940849,MDP_1_Ru,MDP_2_Ni,MDP_3_None,MDP_4_None,MDP1PP_50_75,MDP2PP_40_51,MDP3PP_0,MDP4PP_0,HTEMP_150_200,HTIME_180_360,Hydrothermal Still,Hydrothermal Strong Reductant in Liquid_False,Hydrothermal Weak Reductant in Liquid_True,Mixed in Solid or Liquid_False,ATEMP_300_400,ATIME_120_180,Annealing Still/Strring_False,Annealing Atomosphere Inert_False,Annealing Atomosphere Reductive_False,Post-processing Acid Wash etc. _False,CL_0.1_0.2,SL_0.5_1,Support is not Carbon_False,Glassy Carbon,LSV_5_10,EPC_0.1_1,313
10.1016/j.isci.2019.01.004,Peoples R China,Soochow Univ,ISCIENCE,6.107,2/13/2019,71,1437,0.04940849,MDP_1_Ru,MDP_2_Ni,MDP_3_None,MDP_4_None,MDP1PP_50_75,MDP2PP_40_51,MDP3PP_0,MDP4PP_0,HTEMP_150_200,HTIME_180_360,Hydrothermal Still,Hydrothermal Strong Reductant in Liquid_False,Hydrothermal Weak Reductant in Liquid_True,Mixed in Solid or Liquid_False,ATEMP_300_400,ATIME_120_180,Annealing Still/Strring_False,Annealing Atomosphere Inert_False,Annealing Atomosphere Reductive_False,Post-processing Acid Wash etc. _False,CL_0.1_0.2,SL_0.5_1,Support is not Carbon_False,Glassy Carbon,LSV_5_10,EPC_0.1_1,315
10.1016/j.isci.2019.01.004,Peoples R China,Soochow Univ,ISCIENCE,6.107,2/13/2019,71,1437,0.04940849,MDP_1_Ru,MDP_2_Ni,MDP_3_None,MDP_4_None,MDP1PP_75_100,MDP2PP_20_30,MDP3PP_0,MDP4PP_0,HTEMP_150_200,HTIME_180_360,Hydrothermal Still,Hydrothermal Strong Reductant in Liquid_False,Hydrothermal Weak Reductant in Liquid_True,Mixed in Solid or Liquid_False,ATEMP_300_400,ATIME_120_180,Annealing Still/Strring_False,Annealing Atomosphere Inert_False,Annealing Atomosphere Reductive_False,Post-processing Acid Wash etc. _False,CL_0.1_0.2,SL_0.5_1,Support is not Carbon_False,Glassy Carbon,LSV_5_10,EPC_0.1_1,328
