Repository: ruiding-uchicago/DASH

This is the Machine Learning Databases and Script folder.
All scripts and data files are created by Dr. Rui Ding first author of research work:
<Leveraging Data Mining, Active Learning, and Domain Adaptation in a Multi-Stage, Machine Learning-Driven Approach for the Efficient Discovery of Advanced Acidic Oxygen Evolution Electrocatalysts>
https://arxiv.org/abs/2407.04877z
Please check the original paper for more details and the discussion.
Also, please cite if use the code in whole or in part.

File: Machine Learning Databases and Script/Unsupervised Data Mining/Apriori associate rule mining/Activity/OER_activity.csv (part 23 of 29)
DOI,Country,Facility,Journal,Impact Factor,Published Date,Cited Times,Number of days until 01/20/2023,Average cited times per day,Metal_Dopant_1,Metal_Dopant_2,Metal_Dopant_3,Metal_Dopant_4,Metal_Dopant_1 Proportion in Precursor ,Metal_Dopant_2 Proportion in Precursor ,Metal_Dopant_3 Proportion in Precursor ,Metal_Dopant_4 Proportion in Precursor ,Hydrothermal Temperature (Celcius degree),Hydrothermal Time (min),Hydrothermal Still/Strring (0/1),Hydrothermal Strong Reductant in Liquid (0/1),Hydrothermal Weak Reductant in Liquid (0/1),Mixed in Solid or Liquid (0/1),Annealing Temperature (Celcius Degree),Annealing Time (min),Annealing Still/Strring (0/1),Annealing Atomosphere Inert (0/1),Annealing Atomosphere Reductive (0/1),Post-processing Acid Wash etc. (0/1),Catalyst Loading (mg cm -2),Support Material Loading (mg cm -2),Support is not Carbon (0/1),Electrode Type_Glassy Carbon/Carbon Paper or Ti Mesh (0/1),LSV Scanning Speed (mV s-1),Electrolyte Proton Concentration (M),Overpotential (mV @10 mA cm-2)
10.1016/j.isci.2019.01.004,Peoples R China,Soochow Univ,ISCIENCE,6.107,2/13/2019,71,1437,0.04940849,MDP_1_Ru,MDP_2_None,MDP_3_None,MDP_4_None,MDP1PP_100,MDP2PP_0,MDP3PP_0,MDP4PP_0,HTEMP_150_200,HTIME_180_360,Hydrothermal Still,Hydrothermal Strong Reductant in Liquid_False,Hydrothermal Weak Reductant in Liquid_True,Mixed in Solid or Liquid_False,ATEMP_300_400,ATIME_120_180,Annealing Still/Strring_False,Annealing Atomosphere Inert_False,Annealing Atomosphere Reductive_False,Post-processing Acid Wash etc. _False,CL_0.1_0.2,SL_0.5_1,Support is not Carbon_False,Glassy Carbon,LSV_5_10,EPC_0.1_1,342
10.1002/adfm.202007344,Peoples R China,Beijing Univ Chem Technol,ADVANCED FUNCTIONAL MATERIALS,19.924,1/14/2021,8,736,0.010869565,MDP_1_Ru,MDP_2_None,MDP_3_None,MDP_4_None,MDP1PP_100,MDP2PP_0,MDP3PP_0,MDP4PP_0,HTEMP_150_200,HTIME_720_1440,Hydrothermal Still,Hydrothermal Strong Reductant in Liquid_False,Hydrothermal Weak Reductant in Liquid_True,Mixed in Solid or Liquid_False,ATEMP_RT,ATIME_0,Annealing Still/Strring_False,Annealing Atomosphere Inert_False,Annealing Atomosphere Reductive_False,Post-processing Acid Wash etc. _False,CL_0.1_0.2,SL_0.2_0.5,Support is not Carbon_False,Glassy Carbon,LSV_5_10,EPC_0.1_1,236
10.1002/adfm.202007344,Peoples R China,Beijing Univ Chem Technol,ADVANCED FUNCTIONAL MATERIALS,19.924,1/14/2021,8,736,0.010869565,MDP_1_Ru,MDP_2_None,MDP_3_None,MDP_4_None,MDP1PP_100,MDP2PP_0,MDP3PP_0,MDP4PP_0,HTEMP_150_200,HTIME_180_360,Hydrothermal Still,Hydrothermal Strong Reductant in Liquid_False,Hydrothermal Weak Reductant in Liquid_True,Mixed in Solid or Liquid_False,ATEMP_RT,ATIME_0,Annealing Still/Strring_False,Annealing Atomosphere Inert_False,Annealing Atomosphere Reductive_True,Post-processing Acid Wash etc. _False,CL_0.1_0.2,SL_0.2_0.5,Support is not Carbon_False,Glassy Carbon,LSV_5_10,EPC_0.1_1,224
10.1002/adfm.202007344,Peoples R China,Beijing Univ Chem Technol,ADVANCED FUNCTIONAL MATERIALS,19.924,1/14/2021,8,736,0.010869565,MDP_1_Ru,MDP_2_None,MDP_3_None,MDP_4_None,MDP1PP_100,MDP2PP_0,MDP3PP_0,MDP4PP_0,HTEMP_150_200,HTIME_180_360,Hydrothermal Still,Hydrothermal Strong Reductant in Liquid_False,Hydrothermal Weak Reductant in Liquid_True,Mixed in Solid or Liquid_False,ATEMP_RT,ATIME_0,Annealing Still/Strring_False,Annealing Atomosphere Inert_True,Annealing Atomosphere Reductive_False,Post-processing Acid Wash etc. _False,CL_0.1_0.2,SL_0.2_0.5,Support is not Carbon_False,Glassy Carbon,LSV_5_10,EPC_0.1_1,269
10.1021/acs.chemmater.8b03620,Peoples R China,Soochow Univ,CHEMISTRY OF MATERIALS,10.508,1/4/2019,58,1477,0.039268788,MDP_1_Cu,MDP_2_Ir,MDP_3_None,MDP_4_None,MDP1PP_50_75,MDP2PP_30_40,MDP3PP_0,MDP4PP_0,HTEMP_200_250,HTIME_180_360,Hydrothermal Still,Hydrothermal Strong Reductant in Liquid_False,Hydrothermal Weak Reductant in Liquid_True,Mixed in Solid or Liquid_False,ATEMP_RT,ATIME_0,Annealing Still/Strring_False,Annealing Atomosphere Inert_False,Annealing Atomosphere Reductive_False,Post-processing Acid Wash etc. _False,CL_0.1_0.2,SL_0.2_0.5,Support is not Carbon_False,Glassy Carbon,LSV_5_10,EPC_0.1_1,358
10.1021/acs.chemmater.8b03620,Peoples R China,Soochow Univ,CHEMISTRY OF MATERIALS,10.508,1/4/2019,58,1477,0.039268788,MDP_1_Cu,MDP_2_Ir,MDP_3_None,MDP_4_None,MDP1PP_50_75,MDP2PP_30_40,MDP3PP_0,MDP4PP_0,HTEMP_200_250,HTIME_180_360,Hydrothermal Still,Hydrothermal Strong Reductant in Liquid_False,Hydrothermal Weak Reductant in Liquid_True,Mixed in Solid or Liquid_False,ATEMP_RT,ATIME_0,Annealing Still/Strring_False,Annealing Atomosphere Inert_False,Annealing Atomosphere Reductive_False,Post-processing Acid Wash etc._True,CL_0.1_0.2,SL_0.2_0.5,Support is not Carbon_False,Glassy Carbon,LSV_5_10,EPC_0.1_1,311
10.1002/admi.202001145,Peoples R China,Wuhan Univ Technol,ADVANCED MATERIALS INTERFACES,6.389,11/30/2020,9,781,0.011523688,MDP_1_Ir,MDP_2_Ni,MDP_3_None,MDP_4_None,MDP1PP_50_75,MDP2PP_40_51,MDP3PP_0,MDP4PP_0,HTEMP_150_200,HTIME_180_360,Hydrothermal Stirring,Hydrothermal Strong Reductant in Liquid_False,Hydrothermal Weak Reductant in Liquid_True,Mixed in Solid or Liquid_False,ATEMP_200_300,ATIME_120_180,Annealing Still/Strring_False,Annealing Atomosphere Inert_True,Annealing Atomosphere Reductive_False,Post-processing Acid Wash etc. _False,CL_0.05,SL_0.2_0.5,Support is not Carbon_False,Glassy Carbon,LSV_5_10,EPC_0.1_1,321
10.1021/acs.chemmater.8b03620,Peoples R China,Soochow Univ,CHEMISTRY OF MATERIALS,10.508,1/4/2019,58,1477,0.039268788,MDP_1_Cu,MDP_2_Ir,MDP_3_None,MDP_4_None,MDP1PP_50_75,MDP2PP_40_51,MDP3PP_0,MDP4PP_0,HTEMP_200_250,HTIME_180_360,Hydrothermal Still,Hydrothermal Strong Reductant in Liquid_False,Hydrothermal Weak Reductant in Liquid_True,Mixed in Solid or Liquid_False,ATEMP_RT,ATIME_0,Annealing Still/Strring_False,Annealing Atomosphere Inert_False,Annealing Atomosphere Reductive_False,Post-processing Acid Wash etc. _False,CL_0.05_0.1,SL_0.2_0.5,Support is not Carbon_False,Glassy Carbon,LSV_5_10,EPC_0.1_1,350
10.1021/acs.chemmater.8b03620,Peoples R China,Soochow Univ,CHEMISTRY OF MATERIALS,10.508,1/4/2019,58,1477,0.039268788,MDP_1_Cu,MDP_2_Ir,MDP_3_None,MDP_4_None,MDP1PP_50_75,MDP2PP_40_51,MDP3PP_0,MDP4PP_0,HTEMP_200_250,HTIME_180_360,Hydrothermal Still,Hydrothermal Strong Reductant in Liquid_False,Hydrothermal Weak Reductant in Liquid_True,Mixed in Solid or Liquid_False,ATEMP_RT,ATIME_0,Annealing Still/Strring_False,Annealing Atomosphere Inert_False,Annealing Atomosphere Reductive_False,Post-processing Acid Wash etc._True,CL_0.05_0.1,SL_0.2_0.5,Support is not Carbon_False,Glassy Carbon,LSV_5_10,EPC_0.1_1,312
10.1021/acs.chemmater.8b03620,Peoples R China,Soochow Univ,CHEMISTRY OF MATERIALS,10.508,1/4/2019,58,1477,0.039268788,MDP_1_Ir,MDP_2_Cu,MDP_3_None,MDP_4_None,MDP1PP_50_75,MDP2PP_40_51,MDP3PP_0,MDP4PP_0,HTEMP_200_250,HTIME_180_360,Hydrothermal Still,Hydrothermal Strong Reductant in Liquid_False,Hydrothermal Weak Reductant in Liquid_True,Mixed in Solid or Liquid_False,ATEMP_RT,ATIME_0,Annealing Still/Strring_False,Annealing Atomosphere Inert_False,Annealing Atomosphere Reductive_False,Post-processing Acid Wash etc. _False,CL_0.05_0.1,SL_0.2_0.5,Support is not Carbon_False,Glassy Carbon,LSV_5_10,EPC_0.1_1,346
10.1021/acs.chemmater.8b03620,Peoples R China,Soochow Univ,CHEMISTRY OF MATERIALS,10.508,1/4/2019,58,1477,0.039268788,MDP_1_Ir,MDP_2_Cu,MDP_3_None,MDP_4_None,MDP1PP_50_75,MDP2PP_40_51,MDP3PP_0,MDP4PP_0,HTEMP_200_250,HTIME_180_360,Hydrothermal Still,Hydrothermal Strong Reductant in Liquid_False,Hydrothermal Weak Reductant in Liquid_True,Mixed in Solid or Liquid_False,ATEMP_RT,ATIME_0,Annealing Still/Strring_False,Annealing Atomosphere Inert_False,Annealing Atomosphere Reductive_False,Post-processing Acid Wash etc._True,CL_0.05_0.1,SL_0.2_0.5,Support is not Carbon_False,Glassy Carbon,LSV_5_10,EPC_0.1_1,323
10.1021/jacs.5b05093,USA,Univ Wisconsin,JOURNAL OF THE AMERICAN CHEMICAL SOCIETY,16.383,8/9/2015,131,2721,0.048144065,MDP_1_Mn,MDP_2_None,MDP_3_None,MDP_4_None,MDP1PP_100,MDP2PP_0,MDP3PP_0,MDP4PP_0,HTEMP_150_200,HTIME_360_720,Hydrothermal Still,Hydrothermal Strong Reductant in Liquid_False,Hydrothermal Weak Reductant in Liquid_False,Mixed in Solid or Liquid_False,ATEMP_500_600,ATIME_180_360,Annealing Still/Strring_False,Annealing Atomosphere Inert_False,Annealing Atomosphere Reductive_False,Post-processing Acid Wash etc. _False,CL_0.2_0.3,SL_0.2_0.5,Support is not Carbon_False,Glassy Carbon,LSV_5_10,EPC_0.1_1,513
10.1021/jacs.5b05093,USA,Univ Wisconsin,JOURNAL OF THE AMERICAN CHEMICAL SOCIETY,16.383,8/9/2015,131,2721,0.048144065,MDP_1_Mn,MDP_2_None,MDP_3_None,MDP_4_None,MDP1PP_100,MDP2PP_0,MDP3PP_0,MDP4PP_0,HTEMP_RTEMP,HTIME_720_1440,Hydrothermal Stirring,Hydrothermal Strong Reductant in Liquid_False,Hydrothermal Weak Reductant in Liquid_False,Mixed in Solid or Liquid_False,ATEMP_RT,ATIME_0,Annealing Still/Strring_False,Annealing Atomosphere Inert_False,Annealing Atomosphere Reductive_False,Post-processing Acid Wash etc._True,CL_0.2_0.3,SL_0.2_0.5,Support is not Carbon_False,Glassy Carbon,LSV_5_10,EPC_0.1_1,577
10.1021/jacs.5b05093,USA,Univ Wisconsin,JOURNAL OF THE AMERICAN CHEMICAL SOCIETY,16.383,8/9/2015,131,2721,0.048144065,MDP_1_Mn,MDP_2_None,MDP_3_None,MDP_4_None,MDP1PP_100,MDP2PP_0,MDP3PP_0,MDP4PP_0,HTEMP_150_200,HTIME_720_1440,Hydrothermal Still,Hydrothermal Strong Reductant in Liquid_False,Hydrothermal Weak Reductant in Liquid_False,Mixed in Solid or Liquid_False,ATEMP_RT,ATIME_0,Annealing Still/Strring_False,Annealing Atomosphere Inert_False,Annealing Atomosphere Reductive_False,Post-processing Acid Wash etc. _False,CL_0.2_0.3,SL_0.2_0.5,Support is not Carbon_False,Glassy Carbon,LSV_5_10,EPC_0.1_1,618
10.3390/catal11101176,South Korea,Sungkyunkwan Univ,CATALYSTS,4.501,11/18/2021,0,428,0,MDP_1_Ti,MDP_2_Ir,MDP_3_None,MDP_4_None,MDP1PP_75_100,MDP2PP_0_10,MDP3PP_0,MDP4PP_0,HTEMP_LOWER_THAN_TEMP,HTIME_2880,Hydrothermal Stirring,Hydrothermal Strong Reductant in Liquid_True,Hydrothermal Weak Reductant in Liquid_False,Mixed in Solid or Liquid_False,ATEMP_RT,ATIME_0,Annealing Still/Strring_False,Annealing Atomosphere Inert_False,Annealing Atomosphere Reductive_False,Post-processing Acid Wash etc. _False,CL_0.05,SL_0.2_0.5,Support is not Carbon_True,Glassy Carbon,LSV_5_10,EPC_0.1_1,461
10.1021/acssuschemeng.9b03982,South Korea,Sungkyunkwan Univ,ACS SUSTAINABLE CHEMISTRY & ENGINEERING,9.224,10/25/2019,16,1183,0.013524937,MDP_1_Co,MDP_2_Ir,MDP_3_None,MDP_4_None,MDP1PP_75_100,MDP2PP_0_10,MDP3PP_0,MDP4PP_0,HTEMP_250_300,HTIME_0_60,Hydrothermal Stirring,Hydrothermal Strong Reductant in Liquid_False,Hydrothermal Weak Reductant in Liquid_True,Mixed in Solid or Liquid_False,ATEMP_500_600,ATIME_120_180,Annealing Still/Strring_False,Annealing Atomosphere Inert_False,Annealing Atomosphere Reductive_False,Post-processing Acid Wash etc. _False,CL_0.05,SL_0.2_0.5,Support is not Carbon_False,Glassy Carbon,LSV_5_10,EPC_0.1_1,276
10.1021/acssuschemeng.9b03982,South Korea,Sungkyunkwan Univ,ACS SUSTAINABLE CHEMISTRY & ENGINEERING,9.224,10/25/2019,16,1183,0.013524937,MDP_1_Co,MDP_2_Ir,MDP_3_None,MDP_4_None,MDP1PP_75_100,MDP2PP_0_10,MDP3PP_0,MDP4PP_0,HTEMP_250_300,HTIME_0_60,Hydrothermal Stirring,Hydrothermal Strong Reductant in Liquid_False,Hydrothermal Weak Reductant in Liquid_True,Mixed in Solid or Liquid_False,ATEMP_400_500,ATIME_120_180,Annealing Still/Strring_False,Annealing Atomosphere Inert_False,Annealing Atomosphere Reductive_False,Post-processing Acid Wash etc. _False,CL_0.05,SL_0.2_0.5,Support is not Carbon_False,Glassy Carbon,LSV_5_10,EPC_0.1_1,257
10.3390/catal11101176,South Korea,Sungkyunkwan Univ,CATALYSTS,4.501,11/18/2021,0,428,0,MDP_1_Ti,MDP_2_Ir,MDP_3_None,MDP_4_None,MDP1PP_75_100,MDP2PP_0_10,MDP3PP_0,MDP4PP_0,HTEMP_LOWER_THAN_TEMP,HTIME_2880,Hydrothermal Stirring,Hydrothermal Strong Reductant in Liquid_True,Hydrothermal Weak Reductant in Liquid_False,Mixed in Solid or Liquid_False,ATEMP_RT,ATIME_0,Annealing Still/Strring_False,Annealing Atomosphere Inert_False,Annealing Atomosphere Reductive_False,Post-processing Acid Wash etc. _False,CL_0.05,SL_0.2_0.5,Support is not Carbon_True,Glassy Carbon,LSV_5_10,EPC_0.1_1,342
10.1016/j.xcrp.2020.100260,South Korea,Korea Univ,CELL REPORTS PHYSICAL SCIENCE,7.832,7/1/2021,10,568,0.017605634,MDP_1_Cu,MDP_2_Ir,MDP_3_Co,MDP_4_None,MDP1PP_50_75,MDP2PP_20_30,MDP3PP_25_34,MDP4PP_0,HTEMP_250_300,HTIME_0_60,Hydrothermal Still,Hydrothermal Strong Reductant in Liquid_False,Hydrothermal Weak Reductant in Liquid_True,Mixed in Solid or Liquid_False,ATEMP_RT,ATIME_0,Annealing Still/Strring_False,Annealing Atomosphere Inert_False,Annealing Atomosphere Reductive_True,Post-processing Acid Wash etc._True,CL_0.05,SL_0.2_0.5,Support is not Carbon_False,Glassy Carbon,LSV_5_10,EPC_0.1_1,296
10.1002/cctc.202200199,Taiwan,Natl Cheng Kung Univ,CHEMCATCHEM,5.501,4/28/2022,0,267,0,MDP_1_Ir,MDP_2_Zr,MDP_3_None,MDP_4_None,MDP1PP_50_75,MDP2PP_30_40,MDP3PP_0,MDP4PP_0,HTEMP_50_100,HTIME_1440_2880,Hydrothermal Still,Hydrothermal Strong Reductant in Liquid_False,Hydrothermal Weak Reductant in Liquid_False,Mixed in Solid or Liquid_False,ATEMP_RT,ATIME_0,Annealing Still/Strring_False,Annealing Atomosphere Inert_False,Annealing Atomosphere Reductive_False,Post-processing Acid Wash etc. _False,CL_0.2_0.3,SL_0.2_0.5,Support is not Carbon_False,Carbon Paper,LSV_5_10,EPC_0.1_1,534
10.3390/catal11101176,South Korea,Sungkyunkwan Univ,CATALYSTS,4.501,11/18/2021,0,428,0,MDP_1_Ti,MDP_2_Ir,MDP_3_None,MDP_4_None,MDP1PP_75_100,MDP2PP_0_10,MDP3PP_0,MDP4PP_0,HTEMP_LOWER_THAN_TEMP,HTIME_2880,Hydrothermal Stirring,Hydrothermal Strong Reductant in Liquid_True,Hydrothermal Weak Reductant in Liquid_False,Mixed in Solid or Liquid_False,ATEMP_RT,ATIME_0,Annealing Still/Strring_False,Annealing Atomosphere Inert_False,Annealing Atomosphere Reductive_False,Post-processing Acid Wash etc. _False,CL_0.05_0.1,SL_0.2_0.5,Support is not Carbon_True,Glassy Carbon,LSV_5_10,EPC_0.1_1,377
10.1016/j.nanoen.2018.11.023,Peoples R China,Soochow Univ,NANO ENERGY,19.069,1/25/2019,95,1456,0.065247253,MDP_1_Ag,MDP_2_Ir,MDP_3_None,MDP_4_None,MDP1PP_75_100,MDP2PP_20_30,MDP3PP_0,MDP4PP_0,HTEMP_200_250,HTIME_180_360,Hydrothermal Stirring,Hydrothermal Strong Reductant in Liquid_False,Hydrothermal Weak Reductant in Liquid_True,Mixed in Solid or Liquid_False,ATEMP_300_400,ATIME_120_180,Annealing Still/Strring_False,Annealing Atomosphere Inert_False,Annealing Atomosphere Reductive_False,Post-processing Acid Wash etc._True,CL_0.05_0.1,SL_0.2_0.5,Support is not Carbon_False,Glassy Carbon,LSV_5_10,EPC_0.1_1,325
10.1002/adfm.202004375,Peoples R China,Soochow Univ,ADVANCED FUNCTIONAL MATERIALS,19.924,9/18/2020,60,854,0.070257611,MDP_1_Te,MDP_2_Ir,MDP_3_None,MDP_4_None,MDP1PP_50_75,MDP2PP_30_40,MDP3PP_0,MDP4PP_0,HTEMP_200_250,HTIME_360_720,Hydrothermal Still,Hydrothermal Strong Reductant in Liquid_False,Hydrothermal Weak Reductant in Liquid_True,Mixed in Solid or Liquid_False,ATEMP_RT,ATIME_0,Annealing Still/Strring_False,Annealing Atomosphere Inert_False,Annealing Atomosphere Reductive_False,Post-processing Acid Wash etc. _False,CL_0.05_0.1,SL_0.2_0.5,Support is not Carbon_False,Glassy Carbon,LSV_5_10,EPC_0.1_1,285
10.1038/s41467-019-12859-2,Peoples R China,Univ Sci & Technol China,NATURE COMMUNICATIONS,17.694,11/22/2019,176,1155,0.152380952,MDP_1_Ir,MDP_2_None,MDP_3_None,MDP_4_None,MDP1PP_100,MDP2PP_0,MDP3PP_0,MDP4PP_0,HTEMP_RTEMP,HTIME_60_180,Hydrothermal Stirring,Hydrothermal Strong Reductant in Liquid_False,Hydrothermal Weak Reductant in Liquid_False,Mixed in Solid or Liquid_False,ATEMP_300_400,ATIME_60_120,Annealing Still/Strring_False,Annealing Atomosphere Inert_False,Annealing Atomosphere Reductive_False,Post-processing Acid Wash etc. _False,CL_0.2_0.3,SL_0.2_0.5,Support is not Carbon_False,Glassy Carbon,LSV_5_10,EPC_0.1_1,255
10.1021/acssuschemeng.2c05377,Peoples R China,Qingdao Univ Sci & Technol,ACS SUSTAINABLE CHEMISTRY & ENGINEERING,9.224,12/4/2022,0,47,0,MDP_1_Co,MDP_2_Ir,MDP_3_None,MDP_4_None,MDP1PP_50_75,MDP2PP_20_30,MDP3PP_0,MDP4PP_0,HTEMP_50_100,HTIME_0_60,Hydrothermal Stirring,Hydrothermal Strong Reductant in Liquid_False,Hydrothermal Weak Reductant in Liquid_False,Mixed in Solid or Liquid_False,ATEMP_600_800,ATIME_180_360,Annealing Still/Strring_False,Annealing Atomosphere Inert_False,Annealing Atomosphere Reductive_False,Post-processing Acid Wash etc. _False,CL_0.2_0.3,SL_0.2_0.5,Support is not Carbon_False,Glassy Carbon,LSV_5_10,EPC_0.1_1,334
10.1021/acssuschemeng.2c05377,Peoples R China,Qingdao Univ Sci & Technol,ACS SUSTAINABLE CHEMISTRY & ENGINEERING,9.224,12/4/2022,0,47,0,MDP_1_Co,MDP_2_Ir,MDP_3_None,MDP_4_None,MDP1PP_50_75,MDP2PP_20_30,MDP3PP_0,MDP4PP_0,HTEMP_50_100,HTIME_0_60,Hydrothermal Stirring,Hydrothermal Strong Reductant in Liquid_False,Hydrothermal Weak Reductant in Liquid_False,Mixed in Solid or Liquid_False,ATEMP_400_500,ATIME_180_360,Annealing Still/Strring_False,Annealing Atomosphere Inert_False,Annealing Atomosphere Reductive_False,Post-processing Acid Wash etc. _False,CL_0.2_0.3,SL_0.2_0.5,Support is not Carbon_False,Glassy Carbon,LSV_5_10,EPC_0.1_1,284
10.1038/s41467-021-20956-4,Japan,Kyoto Univ,NATURE COMMUNICATIONS,17.694,4/3/2021,53,657,0.080669711,MDP_1_Ru,MDP_2_Ir,MDP_3_None,MDP_4_None,MDP1PP_75_100,MDP2PP_0_10,MDP3PP_0,MDP4PP_0,HTEMP_200_250,HTIME_180_360,Hydrothermal Stirring,Hydrothermal Strong Reductant in Liquid_False,Hydrothermal Weak Reductant in Liquid_True,Mixed in Solid or Liquid_False,ATEMP_RT,ATIME_0,Annealing Still/Strring_False,Annealing Atomosphere Inert_False,Annealing Atomosphere Reductive_False,Post-processing Acid Wash etc. _False,CL_0.05_0.1,SL_0.2_0.5,Support is not Carbon_False,Glassy Carbon,LSV_5_10,EPC_0.1_1,181
10.1038/s41467-021-20956-4,Japan,Kyoto Univ,NATURE COMMUNICATIONS,17.694,4/3/2021,53,657,0.080669711,MDP_1_Ru,MDP_2_Ir,MDP_3_None,MDP_4_None,MDP1PP_75_100,MDP2PP_0_10,MDP3PP_0,MDP4PP_0,HTEMP_200_250,HTIME_180_360,Hydrothermal Stirring,Hydrothermal Strong Reductant in Liquid_False,Hydrothermal Weak Reductant in Liquid_True,Mixed in Solid or Liquid_False,ATEMP_RT,ATIME_0,Annealing Still/Strring_False,Annealing Atomosphere Inert_False,Annealing Atomosphere Reductive_False,Post-processing Acid Wash etc. _False,CL_0.05_0.1,SL_0.2_0.5,Support is not Carbon_False,Glassy Carbon,LSV_5_10,EPC_0.1_1,170
10.1039/D1EE02636D,South Korea,Korea Univ,ENERGY & ENVIRONMENTAL SCIENCE,39.714,12/3/2021,13,413,0.031476998,MDP_1_Pt,MDP_2_Ru,MDP_3_None,MDP_4_None,MDP1PP_50_75,MDP2PP_40_51,MDP3PP_0,MDP4PP_0,HTEMP_250_300,HTIME_60_180,Hydrothermal Still,Hydrothermal Strong Reductant in Liquid_False,Hydrothermal Weak Reductant in Liquid_True,Mixed in Solid or Liquid_False,ATEMP_400_500,ATIME_60_120,Annealing Still/Strring_False,Annealing Atomosphere Inert_False,Annealing Atomosphere Reductive_False,Post-processing Acid Wash etc. _False,CL_0.05,SL_0.1_0.2,Support is not Carbon_False,Glassy Carbon,LSV_5_10,EPC_0.1_1,274
10.1021/acscatal.0c01084,France,Univ Grenoble Alpes,ACS CATALYSIS,13.7,7/27/2020,26,907,0.028665932,MDP_1_Sn,MDP_2_Ir,MDP_3_Ta,MDP_4_None,MDP1PP_75_100,MDP2PP_10_20,MDP3PP_0_5,MDP4PP_0,HTEMP_150_200,HTIME_60_180,Hydrothermal Stirring,Hydrothermal Strong Reductant in Liquid_False,Hydrothermal Weak Reductant in Liquid_True,Mixed in Solid or Liquid_False,ATEMP_RT,ATIME_0,Annealing Still/Strring_False,Annealing Atomosphere Inert_False,Annealing Atomosphere Reductive_False,Post-processing Acid Wash etc. _False,CL_0.05,SL_0.1_0.2,Support is not Carbon_True,Glassy Carbon,LSV_5_10,EPC_0.1_1,310
10.3390/nano9081145,Peoples R China,Qingdao Univ,NANOMATERIALS,5.719,9/16/2019,8,1222,0.006546645,MDP_1_Cu,MDP_2_Ir,MDP_3_None,MDP_4_None,MDP1PP_75_100,MDP2PP_0_10,MDP3PP_0,MDP4PP_0,HTEMP_200_250,HTIME_180_360,Hydrothermal Still,Hydrothermal Strong Reductant in Liquid_False,Hydrothermal Weak Reductant in Liquid_True,Mixed in Solid or Liquid_False,ATEMP_200_300,ATIME_60_120,Annealing Still/Strring_False,Annealing Atomosphere Inert_False,Annealing Atomosphere Reductive_False,Post-processing Acid Wash etc. _False,CL_0.05,SL_0.1_0.2,Support is not Carbon_False,Glassy Carbon,LSV_5_10,EPC_0.1_1,294
10.3390/nano9081145,Peoples R China,Qingdao Univ,NANOMATERIALS,5.719,9/16/2019,8,1222,0.006546645,MDP_1_Cu,MDP_2_Ir,MDP_3_None,MDP_4_None,MDP1PP_75_100,MDP2PP_0_10,MDP3PP_0,MDP4PP_0,HTEMP_200_250,HTIME_180_360,Hydrothermal Still,Hydrothermal Strong Reductant in Liquid_False,Hydrothermal Weak Reductant in Liquid_True,Mixed in Solid or Liquid_False,ATEMP_200_300,ATIME_60_120,Annealing Still/Strring_False,Annealing Atomosphere Inert_False,Annealing Atomosphere Reductive_False,Post-processing Acid Wash etc. _False,CL_0.05,SL_0.1_0.2,Support is not Carbon_False,Glassy Carbon,LSV_5_10,EPC_0.1_1,284
10.3390/nano9081145,Peoples R China,Qingdao Univ,NANOMATERIALS,5.719,9/16/2019,8,1222,0.006546645,MDP_1_Cu,MDP_2_Ir,MDP_3_None,MDP_4_None,MDP1PP_75_100,MDP2PP_0_10,MDP3PP_0,MDP4PP_0,HTEMP_200_250,HTIME_180_360,Hydrothermal Still,Hydrothermal Strong Reductant in Liquid_False,Hydrothermal Weak Reductant in Liquid_True,Mixed in Solid or Liquid_False,ATEMP_200_300,ATIME_60_120,Annealing Still/Strring_False,Annealing Atomosphere Inert_False,Annealing Atomosphere Reductive_False,Post-processing Acid Wash etc. _False,CL_0.05,SL_0.1_0.2,Support is not Carbon_False,Glassy Carbon,LSV_5_10,EPC_0.1_1,337
10.1016/S1872-2067(21)63952-9,Peoples R China,Soochow Univ,CHINESE JOURNAL OF CATALYSIS,12.92,6/8/2022,5,226,0.022123894,MDP_1_Ru,MDP_2_Pt,MDP_3_None,MDP_4_None,MDP1PP_75_100,MDP2PP_20_30,MDP3PP_0,MDP4PP_0,HTEMP_200_250,HTIME_180_360,Hydrothermal Stirring,Hydrothermal Strong Reductant in Liquid_False,Hydrothermal Weak Reductant in Liquid_True,Mixed in Solid or Liquid_False,ATEMP_200_300,ATIME_60_120,Annealing Still/Strring_False,Annealing Atomosphere Inert_False,Annealing Atomosphere Reductive_False,Post-processing Acid Wash etc. _False,CL_0.05_0.1,SL_0.1_0.2,Support is not Carbon_False,Glassy Carbon,LSV_5_10,EPC_0.1_1,280
10.1016/S1872-2067(21)63952-9,Peoples R China,Soochow Univ,CHINESE JOURNAL OF CATALYSIS,12.92,6/8/2022,5,226,0.022123894,MDP_1_Ru,MDP_2_Pt,MDP_3_None,MDP_4_None,MDP1PP_75_100,MDP2PP_10_20,MDP3PP_0,MDP4PP_0,HTEMP_200_250,HTIME_180_360,Hydrothermal Stirring,Hydrothermal Strong Reductant in Liquid_False,Hydrothermal Weak Reductant in Liquid_True,Mixed in Solid or Liquid_False,ATEMP_200_300,ATIME_60_120,Annealing Still/Strring_False,Annealing Atomosphere Inert_False,Annealing Atomosphere Reductive_False,Post-processing Acid Wash etc. _False,CL_0.05_0.1,SL_0.1_0.2,Support is not Carbon_False,Glassy Carbon,LSV_5_10,EPC_0.1_1,252
10.1016/S1872-2067(21)63952-9,Peoples R China,Soochow Univ,CHINESE JOURNAL OF CATALYSIS,12.92,6/8/2022,5,226,0.022123894,MDP_1_Ru,MDP_2_Pt,MDP_3_None,MDP_4_None,MDP1PP_75_100,MDP2PP_0_10,MDP3PP_0,MDP4PP_0,HTEMP_200_250,HTIME_180_360,Hydrothermal Stirring,Hydrothermal Strong Reductant in Liquid_False,Hydrothermal Weak Reductant in Liquid_True,Mixed in Solid or Liquid_False,ATEMP_200_300,ATIME_60_120,Annealing Still/Strring_False,Annealing Atomosphere Inert_False,Annealing Atomosphere Reductive_False,Post-processing Acid Wash etc. _False,CL_0.05_0.1,SL_0.1_0.2,Support is not Carbon_False,Glassy Carbon,LSV_5_10,EPC_0.1_1,234
10.1016/S1872-2067(21)63952-9,Peoples R China,Soochow Univ,CHINESE JOURNAL OF CATALYSIS,12.92,6/8/2022,5,226,0.022123894,MDP_1_Ru,MDP_2_None,MDP_3_None,MDP_4_None,MDP1PP_100,MDP2PP_0,MDP3PP_0,MDP4PP_0,HTEMP_200_250,HTIME_180_360,Hydrothermal Stirring,Hydrothermal Strong Reductant in Liquid_False,Hydrothermal Weak Reductant in Liquid_True,Mixed in Solid or Liquid_False,ATEMP_200_300,ATIME_60_120,Annealing Still/Strring_False,Annealing Atomosphere Inert_False,Annealing Atomosphere Reductive_False,Post-processing Acid Wash etc. _False,CL_0.05_0.1,SL_0.1_0.2,Support is not Carbon_False,Glassy Carbon,LSV_5_10,EPC_0.1_1,271
10.1039/D1EE02636D,South Korea,Korea Univ,ENERGY & ENVIRONMENTAL SCIENCE,39.714,12/3/2021,13,413,0.031476998,MDP_1_Ru,MDP_2_None,MDP_3_None,MDP_4_None,MDP1PP_100,MDP2PP_0,MDP3PP_0,MDP4PP_0,HTEMP_250_300,HTIME_60_180,Hydrothermal Stirring,Hydrothermal Strong Reductant in Liquid_False,Hydrothermal Weak Reductant in Liquid_True,Mixed in Solid or Liquid_False,ATEMP_400_500,ATIME_60_120,Annealing Still/Strring_False,Annealing Atomosphere Inert_False,Annealing Atomosphere Reductive_False,Post-processing Acid Wash etc. _False,CL_0.05,SL_0.1_0.2,Support is not Carbon_False,Glassy Carbon,LSV_5_10,EPC_0.1_1,265
10.1039/D1EE02636D,South Korea,Korea Univ,ENERGY & ENVIRONMENTAL SCIENCE,39.714,12/3/2021,13,413,0.031476998,MDP_1_Pt,MDP_2_Co,MDP_3_Ru,MDP_4_None,MDP1PP_25_50,MDP2PP_30_40,MDP3PP_25_34,MDP4PP_0,HTEMP_250_300,HTIME_60_180,Hydrothermal Stirring,Hydrothermal Strong Reductant in Liquid_False,Hydrothermal Weak Reductant in Liquid_True,Mixed in Solid or Liquid_False,ATEMP_400_500,ATIME_60_120,Annealing Still/Strring_False,Annealing Atomosphere Inert_False,Annealing Atomosphere Reductive_False,Post-processing Acid Wash etc. _False,CL_0.05,SL_0.1_0.2,Support is not Carbon_False,Glassy Carbon,LSV_5_10,EPC_0.1_1,213
10.1039/D1EE02636D,South Korea,Korea Univ,ENERGY & ENVIRONMENTAL SCIENCE,39.714,12/3/2021,13,413,0.031476998,MDP_1_Pt,MDP_2_Ru,MDP_3_Co,MDP_4_None,MDP1PP_50_75,MDP2PP_20_30,MDP3PP_5_15,MDP4PP_0,HTEMP_250_300,HTIME_60_180,Hydrothermal Still,Hydrothermal Strong Reductant in Liquid_False,Hydrothermal Weak Reductant in Liquid_True,Mixed in Solid or Liquid_False,ATEMP_400_500,ATIME_60_120,Annealing Still/Strring_False,Annealing Atomosphere Inert_False,Annealing Atomosphere Reductive_False,Post-processing Acid Wash etc. _False,CL_0.05,SL_0.1_0.2,Support is not Carbon_False,Glassy Carbon,LSV_5_10,EPC_0.1_1,213
10.1039/D1EE02636D,South Korea,Korea Univ,ENERGY & ENVIRONMENTAL SCIENCE,39.714,12/3/2021,13,413,0.031476998,MDP_1_Pt,MDP_2_Ru,MDP_3_None,MDP_4_None,MDP1PP_50_75,MDP2PP_40_51,MDP3PP_0,MDP4PP_0,HTEMP_250_300,HTIME_60_180,Hydrothermal Stirring,Hydrothermal Strong Reductant in Liquid_False,Hydrothermal Weak Reductant in Liquid_True,Mixed in Solid or Liquid_False,ATEMP_400_500,ATIME_60_120,Annealing Still/Strring_False,Annealing Atomosphere Inert_False,Annealing Atomosphere Reductive_False,Post-processing Acid Wash etc. _False,CL_0.05,SL_0.1_0.2,Support is not Carbon_False,Glassy Carbon,LSV_5_10,EPC_0.1_1,274
10.1016/j.xcrp.2020.100260,South Korea,Korea Univ,CELL REPORTS PHYSICAL SCIENCE,7.832,7/1/2021,10,568,0.017605634,MDP_1_Cu,MDP_2_Mn,MDP_3_Ir,MDP_4_None,MDP1PP_25_50,MDP2PP_40_51,MDP3PP_15_25,MDP4PP_0,HTEMP_250_300,HTIME_180_360,Hydrothermal Still,Hydrothermal Strong Reductant in Liquid_False,Hydrothermal Weak Reductant in Liquid_True,Mixed in Solid or Liquid_False,ATEMP_RT,ATIME_0,Annealing Still/Strring_False,Annealing Atomosphere Inert_False,Annealing Atomosphere Reductive_True,Post-processing Acid Wash etc._True,CL_0.05,SL_0.1_0.2,Support is not Carbon_False,Glassy Carbon,LSV_5_10,EPC_0.1_1,302
10.1039/C9SC00496C,Japan,Kyoto Univ,CHEMICAL SCIENCE,9.969,6/4/2019,32,1326,0.02413273,MDP_1_Ru,MDP_2_Au,MDP_3_None,MDP_4_None,MDP1PP_50_75,MDP2PP_40_51,MDP3PP_0,MDP4PP_0,HTEMP_150_200,HTIME_0_60,Hydrothermal Stirring,Hydrothermal Strong Reductant in Liquid_False,Hydrothermal Weak Reductant in Liquid_True,Mixed in Solid or Liquid_False,ATEMP_RT,ATIME_0,Annealing Still/Strring_False,Annealing Atomosphere Inert_False,Annealing Atomosphere Reductive_False,Post-processing Acid Wash etc. _False,CL_0.05,SL_0.1_0.2,Support is not Carbon_False,Glassy Carbon,LSV_5_10,EPC_0.1_1,264
10.1039/C9SC00496C,Japan,Kyoto Univ,CHEMICAL SCIENCE,9.969,6/4/2019,32,1326,0.02413273,MDP_1_Ru,MDP_2_Au,MDP_3_None,MDP_4_None,MDP1PP_50_75,MDP2PP_30_40,MDP3PP_0,MDP4PP_0,HTEMP_150_200,HTIME_0_60,Hydrothermal Stirring,Hydrothermal Strong Reductant in Liquid_False,Hydrothermal Weak Reductant in Liquid_True,Mixed in Solid or Liquid_False,ATEMP_RT,ATIME_0,Annealing Still/Strring_False,Annealing Atomosphere Inert_False,Annealing Atomosphere Reductive_False,Post-processing Acid Wash etc. _False,CL_0.05,SL_0.1_0.2,Support is not Carbon_False,Glassy Carbon,LSV_5_10,EPC_0.1_1,248
10.1039/C9SC00496C,Japan,Kyoto Univ,CHEMICAL SCIENCE,9.969,6/4/2019,32,1326,0.02413273,MDP_1_Au,MDP_2_Ru,MDP_3_None,MDP_4_None,MDP1PP_50_75,MDP2PP_30_40,MDP3PP_0,MDP4PP_0,HTEMP_150_200,HTIME_0_60,Hydrothermal Stirring,Hydrothermal Strong Reductant in Liquid_False,Hydrothermal Weak Reductant in Liquid_True,Mixed in Solid or Liquid_False,ATEMP_RT,ATIME_0,Annealing Still/Strring_False,Annealing Atomosphere Inert_False,Annealing Atomosphere Reductive_False,Post-processing Acid Wash etc. _False,CL_0.05,SL_0.1_0.2,Support is not Carbon_False,Glassy Carbon,LSV_5_10,EPC_0.1_1,300
10.1039/C9SC00496C,Japan,Kyoto Univ,CHEMICAL SCIENCE,9.969,6/4/2019,32,1326,0.02413273,MDP_1_Ru,MDP_2_Au,MDP_3_None,MDP_4_None,MDP1PP_75_100,MDP2PP_10_20,MDP3PP_0,MDP4PP_0,HTEMP_150_200,HTIME_0_60,Hydrothermal Stirring,Hydrothermal Strong Reductant in Liquid_False,Hydrothermal Weak Reductant in Liquid_True,Mixed in Solid or Liquid_False,ATEMP_RT,ATIME_0,Annealing Still/Strring_False,Annealing Atomosphere Inert_False,Annealing Atomosphere Reductive_False,Post-processing Acid Wash etc. _False,CL_0.05,SL_0.1_0.2,Support is not Carbon_False,Glassy Carbon,LSV_5_10,EPC_0.1_1,231
10.1016/j.xcrp.2020.100260,South Korea,Korea Univ,CELL REPORTS PHYSICAL SCIENCE,7.832,7/1/2021,10,568,0.017605634,MDP_1_Cu,MDP_2_Zn,MDP_3_Ir,MDP_4_None,MDP1PP_25_50,MDP2PP_40_51,MDP3PP_15_25,MDP4PP_0,HTEMP_250_300,HTIME_60_180,Hydrothermal Still,Hydrothermal Strong Reductant in Liquid_False,Hydrothermal Weak Reductant in Liquid_True,Mixed in Solid or Liquid_False,ATEMP_RT,ATIME_0,Annealing Still/Strring_False,Annealing Atomosphere Inert_False,Annealing Atomosphere Reductive_True,Post-processing Acid Wash etc._True,CL_0.05,SL_0.1_0.2,Support is not Carbon_False,Glassy Carbon,LSV_5_10,EPC_0.1_1,290
10.1002/cctc.202200199,Taiwan,Natl Cheng Kung Univ,CHEMCATCHEM,5.501,4/28/2022,0,267,0,MDP_1_Ir,MDP_2_Zr,MDP_3_None,MDP_4_None,MDP1PP_50_75,MDP2PP_30_40,MDP3PP_0,MDP4PP_0,HTEMP_50_100,HTIME_1440_2880,Hydrothermal Still,Hydrothermal Strong Reductant in Liquid_False,Hydrothermal Weak Reductant in Liquid_False,Mixed in Solid or Liquid_False,ATEMP_RT,ATIME_0,Annealing Still/Strring_False,Annealing Atomosphere Inert_False,Annealing Atomosphere Reductive_False,Post-processing Acid Wash etc. _False,CL_0.3_0.6,SL_0.1_0.2,Support is not Carbon_False,Carbon Paper,LSV_5_10,EPC_0.1_1,433
10.1016/j.ijhydene.2019.11.109,South Korea,Soongsil Univ,INTERNATIONAL JOURNAL OF HYDROGEN ENERGY,7.139,2/27/2020,11,1058,0.010396975,MDP_1_Na,MDP_2_Sn,MDP_3_Ir,MDP_4_Sb,MDP1PP_75_100,MDP2PP_0_10,MDP3PP_0_5,MDP4PP_0_5,HTEMP_RTEMP,HTIME_60_180,Hydrothermal Stirring,Hydrothermal Strong Reductant in Liquid_False,Hydrothermal Weak Reductant in Liquid_False,Mixed in Solid or Liquid_True,ATEMP_400_500,ATIME_0_60,Annealing Still/Strring_False,Annealing Atomosphere Inert_False,Annealing Atomosphere Reductive_False,Post-processing Acid Wash etc._True,CL_0.05_0.1,SL_0.1_0.2,Support is not Carbon_True,Glassy Carbon,LSV_5_10,EPC_0.1_1,295
10.1021/acsnano.7b00233,South Korea,Inst for Basic Sci Korea,ACS NANO,18.027,6/1/2017,183,2059,0.088878096,MDP_1_Ni,MDP_2_Cu,MDP_3_Ir,MDP_4_None,MDP1PP_50_75,MDP2PP_20_30,MDP3PP_5_15,MDP4PP_0,HTEMP_250_300,HTIME_0_60,Hydrothermal Stirring,Hydrothermal Strong Reductant in Liquid_False,Hydrothermal Weak Reductant in Liquid_True,Mixed in Solid or Liquid_False,ATEMP_RT,ATIME_0,Annealing Still/Strring_False,Annealing Atomosphere Inert_False,Annealing Atomosphere Reductive_False,Post-processing Acid Wash etc. _False,CL_0.05,SL_0.1_0.2,Support is not Carbon_False,Glassy Carbon,LSV_5_10,EPC_0.1_1,302
10.1016/j.nanoen.2018.11.023,Peoples R China,Soochow Univ,NANO ENERGY,19.069,1/25/2019,95,1456,0.065247253,MDP_1_Ag,MDP_2_Ir,MDP_3_None,MDP_4_None,MDP1PP_50_75,MDP2PP_30_40,MDP3PP_0,MDP4PP_0,HTEMP_200_250,HTIME_180_360,Hydrothermal Stirring,Hydrothermal Strong Reductant in Liquid_False,Hydrothermal Weak Reductant in Liquid_True,Mixed in Solid or Liquid_False,ATEMP_300_400,ATIME_120_180,Annealing Still/Strring_False,Annealing Atomosphere Inert_False,Annealing Atomosphere Reductive_False,Post-processing Acid Wash etc._True,CL_0.05,SL_0.1_0.2,Support is not Carbon_False,Glassy Carbon,LSV_5_10,EPC_0.1_1,296
10.1021/acscatal.0c04117,Portugal,Int Iberian Nanotechnol Lab INL,ACS CATALYSIS,13.7,4/3/2021,33,657,0.050228311,MDP_1_Ir,MDP_2_Ru,MDP_3_Co,MDP_4_None,MDP1PP_25_50,MDP2PP_40_51,MDP3PP_5_15,MDP4PP_0,HTEMP_150_200,HTIME_0_60,Hydrothermal Stirring,Hydrothermal Strong Reductant in Liquid_False,Hydrothermal Weak Reductant in Liquid_False,Mixed in Solid or Liquid_False,ATEMP_600_800,ATIME_0_60,Annealing Still/Strring_False,Annealing Atomosphere Inert_True,Annealing Atomosphere Reductive_False,Post-processing Acid Wash etc. _False,CL_0.05_0.1,SL_0.1_0.2,Support is not Carbon_False,Glassy Carbon,LSV_5_10,EPC_0.1_1,290
10.1002/adma.201903616,Peoples R China,Beijing Univ Chem Technol,ADVANCED MATERIALS,32.086,8/26/2019,76,1243,0.061142397,MDP_1_Ir,MDP_2_Co,MDP_3_None,MDP_4_None,MDP1PP_75_100,MDP2PP_20_30,MDP3PP_0,MDP4PP_0,HTEMP_150_200,HTIME_720_1440,Hydrothermal Still,Hydrothermal Strong Reductant in Liquid_False,Hydrothermal Weak Reductant in Liquid_True,Mixed in Solid or Liquid_False,ATEMP_200_300,ATIME_180_360,Annealing Still/Strring_False,Annealing Atomosphere Inert_False,Annealing Atomosphere Reductive_False,Post-processing Acid Wash etc. _False,CL_0.05,SL_0.1_0.2,Support is not Carbon_True,Glassy Carbon,LSV_5_10,EPC_0.1_1,247
10.1039/C7NR09377B,Peoples R China,Wuhan Univ,NANOSCALE,8.307,2/6/2018,87,1809,0.048092869,MDP_1_Ir,MDP_2_None,MDP_3_None,MDP_4_None,MDP1PP_100,MDP2PP_0,MDP3PP_0,MDP4PP_0,HTEMP_RTEMP,HTIME_60_180,Hydrothermal Stirring,Hydrothermal Strong Reductant in Liquid_False,Hydrothermal Weak Reductant in Liquid_True,Mixed in Solid or Liquid_False,ATEMP_RT,ATIME_0,Annealing Still/Strring_False,Annealing Atomosphere Inert_False,Annealing Atomosphere Reductive_False,Post-processing Acid Wash etc. _False,CL_0.05,SL_0.1_0.2,Support is not Carbon_False,Glassy Carbon,LSV_5_10,EPC_0.1_1,270
10.1016/j.cattod.2022.01.015,South Korea,Inst Integrated Technol,CATALYSIS TODAY,6.562,11/9/2022,1,72,0.013888889,MDP_1_Ti,MDP_2_Ir,MDP_3_None,MDP_4_None,MDP1PP_75_100,MDP2PP_10_20,MDP3PP_0,MDP4PP_0,HTEMP_100_150,HTIME_180_360,Hydrothermal Stirring,Hydrothermal Strong Reductant in Liquid_False,Hydrothermal Weak Reductant in Liquid_True,Mixed in Solid or Liquid_False,ATEMP_RT,ATIME_0,Annealing Still/Strring_False,Annealing Atomosphere Inert_False,Annealing Atomosphere Reductive_False,Post-processing Acid Wash etc. _False,CL_0.05,SL_0.1_0.2,Support is not Carbon_True,Glassy Carbon,LSV_5_10,EPC_0.1_1,389
10.1021/acscatal.0c01084,France,Univ Grenoble Alpes,ACS CATALYSIS,13.7,7/27/2020,26,907,0.028665932,MDP_1_Sn,MDP_2_Ir,MDP_3_Sb,MDP_4_None,MDP1PP_75_100,MDP2PP_10_20,MDP3PP_5_15,MDP4PP_0,HTEMP_150_200,HTIME_60_180,Hydrothermal Stirring,Hydrothermal Strong Reductant in Liquid_False,Hydrothermal Weak Reductant in Liquid_True,Mixed in Solid or Liquid_False,ATEMP_RT,ATIME_0,Annealing Still/Strring_False,Annealing Atomosphere Inert_False,Annealing Atomosphere Reductive_False,Post-processing Acid Wash etc._True,CL_0.05,SL_0.1_0.2,Support is not Carbon_True,Glassy Carbon,LSV_5_10,EPC_0.1_1,302
10.1021/acscatal.0c01084,France,Univ Grenoble Alpes,ACS CATALYSIS,13.7,7/27/2020,26,907,0.028665932,MDP_1_Sn,MDP_2_Ir,MDP_3_Ta,MDP_4_None,MDP1PP_50_75,MDP2PP_10_20,MDP3PP_15_25,MDP4PP_0,HTEMP_150_200,HTIME_60_180,Hydrothermal Stirring,Hydrothermal Strong Reductant in Liquid_False,Hydrothermal Weak Reductant in Liquid_True,Mixed in Solid or Liquid_False,ATEMP_RT,ATIME_0,Annealing Still/Strring_False,Annealing Atomosphere Inert_False,Annealing Atomosphere Reductive_False,Post-processing Acid Wash etc. _False,CL_0.05,SL_0.1_0.2,Support is not Carbon_True,Glassy Carbon,LSV_5_10,EPC_0.1_1,300
10.1002/adfm.202003935,South Korea,"Korea Univ,",ADVANCED FUNCTIONAL MATERIALS,19.924,7/28/2020,40,906,0.04415011,MDP_1_Ni,MDP_2_Ir,MDP_3_Pt,MDP_4_None,MDP1PP_50_75,MDP2PP_30_40,MDP3PP_5_15,MDP4PP_0,HTEMP_250_300,HTIME_0_60,Hydrothermal Stirring,Hydrothermal Strong Reductant in Liquid_False,Hydrothermal Weak Reductant in Liquid_True,Mixed in Solid or Liquid_False,ATEMP_RT,ATIME_0,Annealing Still/Strring_False,Annealing Atomosphere Inert_False,Annealing Atomosphere Reductive_True,Post-processing Acid Wash etc._True,CL_0.05,SL_0.1_0.2,Support is not Carbon_False,Glassy Carbon,LSV_5_10,EPC_0.1_1,333
10.1021/acsnano.7b00233,South Korea,Inst for Basic Sci Korea,ACS NANO,18.027,6/1/2017,183,2059,0.088878096,MDP_1_Ni,MDP_2_Cu,MDP_3_Ir,MDP_4_None,MDP1PP_50_75,MDP2PP_20_30,MDP3PP_25_34,MDP4PP_0,HTEMP_250_300,HTIME_0_60,Hydrothermal Stirring,Hydrothermal Strong Reductant in Liquid_False,Hydrothermal Weak Reductant in Liquid_True,Mixed in Solid or Liquid_False,ATEMP_RT,ATIME_0,Annealing Still/Strring_False,Annealing Atomosphere Inert_False,Annealing Atomosphere Reductive_False,Post-processing Acid Wash etc. _False,CL_0.05,SL_0.1_0.2,Support is not Carbon_False,Glassy Carbon,LSV_5_10,EPC_0.1_1,306
10.1021/acscatal.0c01084,France,Univ Grenoble Alpes,ACS CATALYSIS,13.7,7/27/2020,26,907,0.028665932,MDP_1_Sn,MDP_2_Ir,MDP_3_Ta,MDP_4_None,MDP1PP_75_100,MDP2PP_10_20,MDP3PP_0_5,MDP4PP_0,HTEMP_150_200,HTIME_60_180,Hydrothermal Stirring,Hydrothermal Strong Reductant in Liquid_False,Hydrothermal Weak Reductant in Liquid_True,Mixed in Solid or Liquid_False,ATEMP_RT,ATIME_0,Annealing Still/Strring_False,Annealing Atomosphere Inert_False,Annealing Atomosphere Reductive_False,Post-processing Acid Wash etc. _False,CL_0.05,SL_0.1_0.2,Support is not Carbon_True,Glassy Carbon,LSV_5_10,EPC_0.1_1,308
10.1016/j.apcatb.2020.119433,South Korea,Korea Adv Inst Sci & Technol KAIST,APPLIED CATALYSIS B-ENVIRONMENTAL,24.319,10/8/2020,36,834,0.043165468,MDP_1_Ti,MDP_2_Ir,MDP_3_None,MDP_4_None,MDP1PP_75_100,MDP2PP_10_20,MDP3PP_0,MDP4PP_0,HTEMP_150_200,HTIME_180_360,Hydrothermal Stirring,Hydrothermal Strong Reductant in Liquid_False,Hydrothermal Weak Reductant in Liquid_True,Mixed in Solid or Liquid_False,ATEMP_RT,ATIME_0,Annealing Still/Strring_False,Annealing Atomosphere Inert_False,Annealing Atomosphere Reductive_False,Post-processing Acid Wash etc. _False,CL_0.05,SL_0.1_0.2,Support is not Carbon_True,Glassy Carbon,LSV_5_10,EPC_0.1_1,362
10.1016/j.apcatb.2020.119433,South Korea,Korea Adv Inst Sci & Technol KAIST,APPLIED CATALYSIS B-ENVIRONMENTAL,24.319,10/8/2020,36,834,0.043165468,MDP_1_Ti,MDP_2_Mo,MDP_3_Ir,MDP_4_None,MDP1PP_25_50,MDP2PP_40_51,MDP3PP_5_15,MDP4PP_0,HTEMP_100_150,HTIME_0_60,Hydrothermal Stirring,Hydrothermal Strong Reductant in Liquid_False,Hydrothermal Weak Reductant in Liquid_True,Mixed in Solid or Liquid_False,ATEMP_RT,ATIME_0,Annealing Still/Strring_False,Annealing Atomosphere Inert_False,Annealing Atomosphere Reductive_False,Post-processing Acid Wash etc. _False,CL_0.05,SL_0.1_0.2,Support is not Carbon_True,Glassy Carbon,LSV_5_10,EPC_0.1_1,295
10.1016/j.apcatb.2020.119433,South Korea,Korea Adv Inst Sci & Technol KAIST,APPLIED CATALYSIS B-ENVIRONMENTAL,24.319,10/8/2020,36,834,0.043165468,MDP_1_Mo,MDP_2_Ti,MDP_3_Ir,MDP_4_None,MDP1PP_50_75,MDP2PP_30_40,MDP3PP_5_15,MDP4PP_0,HTEMP_100_150,HTIME_0_60,Hydrothermal Stirring,Hydrothermal Strong Reductant in Liquid_False,Hydrothermal Weak Reductant in Liquid_True,Mixed in Solid or Liquid_False,ATEMP_RT,ATIME_0,Annealing Still/Strring_False,Annealing Atomosphere Inert_False,Annealing Atomosphere Reductive_False,Post-processing Acid Wash etc. _False,CL_0.05,SL_0.1_0.2,Support is not Carbon_True,Glassy Carbon,LSV_5_10,EPC_0.1_1,289
10.1016/j.apcatb.2020.119433,South Korea,Korea Adv Inst Sci & Technol KAIST,APPLIED CATALYSIS B-ENVIRONMENTAL,24.319,10/8/2020,36,834,0.043165468,MDP_1_Ti,MDP_2_Mo,MDP_3_Ir,MDP_4_None,MDP1PP_50_75,MDP2PP_20_30,MDP3PP_5_15,MDP4PP_0,HTEMP_100_150,HTIME_0_60,Hydrothermal Stirring,Hydrothermal Strong Reductant in Liquid_False,Hydrothermal Weak Reductant in Liquid_True,Mixed in Solid or Liquid_False,ATEMP_RT,ATIME_0,Annealing Still/Strring_False,Annealing Atomosphere Inert_False,Annealing Atomosphere Reductive_False,Post-processing Acid Wash etc. _False,CL_0.05,SL_0.1_0.2,Support is not Carbon_True,Glassy Carbon,LSV_5_10,EPC_0.1_1,307
10.1016/j.apcatb.2020.119433,South Korea,Korea Adv Inst Sci & Technol KAIST,APPLIED CATALYSIS B-ENVIRONMENTAL,24.319,10/8/2020,36,834,0.043165468,MDP_1_Mo,MDP_2_Ti,MDP_3_Ir,MDP_4_None,MDP1PP_50_75,MDP2PP_20_30,MDP3PP_5_15,MDP4PP_0,HTEMP_100_150,HTIME_0_60,Hydrothermal Stirring,Hydrothermal Strong Reductant in Liquid_False,Hydrothermal Weak Reductant in Liquid_True,Mixed in Solid or Liquid_False,ATEMP_RT,ATIME_0,Annealing Still/Strring_False,Annealing Atomosphere Inert_False,Annealing Atomosphere Reductive_False,Post-processing Acid Wash etc. _False,CL_0.05,SL_0.1_0.2,Support is not Carbon_True,Glassy Carbon,LSV_5_10,EPC_0.1_1,299
