Repository: ruiding-uchicago/DASH

This is the Machine Learning Databases and Script folder.
All scripts and data files are created by Dr. Rui Ding first author of research work:
<Leveraging Data Mining, Active Learning, and Domain Adaptation in a Multi-Stage, Machine Learning-Driven Approach for the Efficient Discovery of Advanced Acidic Oxygen Evolution Electrocatalysts>
https://arxiv.org/abs/2407.04877z
Please check the original paper for more details and the discussion.
Also, please cite if use the code in whole or in part.

File: Machine Learning Databases and Script/Unsupervised Data Mining/Apriori associate rule mining/Activity/OER_activity.csv (part 24 of 29)
DOI,Country,Facility,Journal,Impact Factor,Published Date,Cited Times,Number of days until 01/20/2023,Average cited times per day,Metal_Dopant_1,Metal_Dopant_2,Metal_Dopant_3,Metal_Dopant_4,Metal_Dopant_1 Proportion in Precursor ,Metal_Dopant_2 Proportion in Precursor ,Metal_Dopant_3 Proportion in Precursor ,Metal_Dopant_4 Proportion in Precursor ,Hydrothermal Temperature (Celcius degree),Hydrothermal Time (min),Hydrothermal Still/Strring (0/1),Hydrothermal Strong Reductant in Liquid (0/1),Hydrothermal Weak Reductant in Liquid (0/1),Mixed in Solid or Liquid (0/1),Annealing Temperature (Celcius Degree),Annealing Time (min),Annealing Still/Strring (0/1),Annealing Atomosphere Inert (0/1),Annealing Atomosphere Reductive (0/1),Post-processing Acid Wash etc. (0/1),Catalyst Loading (mg cm -2),Support Material Loading (mg cm -2),Support is not Carbon (0/1),Electrode Type_Glassy Carbon/Carbon Paper or Ti Mesh (0/1),LSV Scanning Speed (mV s-1),Electrolyte Proton Concentration (M),Overpotential (mV @10 mA cm-2)
10.1016/j.apcatb.2020.119433,South Korea,Korea Adv Inst Sci & Technol KAIST,APPLIED CATALYSIS B-ENVIRONMENTAL,24.319,10/8/2020,36,834,0.043165468,MDP_1_Ti,MDP_2_Mo,MDP_3_Ir,MDP_4_None,MDP1PP_50_75,MDP2PP_10_20,MDP3PP_5_15,MDP4PP_0,HTEMP_100_150,HTIME_0_60,Hydrothermal Stirring,Hydrothermal Strong Reductant in Liquid_False,Hydrothermal Weak Reductant in Liquid_True,Mixed in Solid or Liquid_False,ATEMP_RT,ATIME_0,Annealing Still/Strring_False,Annealing Atomosphere Inert_False,Annealing Atomosphere Reductive_False,Post-processing Acid Wash etc. _False,CL_0.05,SL_0.1_0.2,Support is not Carbon_True,Glassy Carbon,LSV_5_10,EPC_0.1_1,328
10.1016/j.apcatb.2020.119433,South Korea,Korea Adv Inst Sci & Technol KAIST,APPLIED CATALYSIS B-ENVIRONMENTAL,24.319,10/8/2020,36,834,0.043165468,MDP_1_Ti,MDP_2_Ir,MDP_3_Mo,MDP_4_None,MDP1PP_75_100,MDP2PP_10_20,MDP3PP_0_5,MDP4PP_0,HTEMP_100_150,HTIME_0_60,Hydrothermal Stirring,Hydrothermal Strong Reductant in Liquid_False,Hydrothermal Weak Reductant in Liquid_True,Mixed in Solid or Liquid_False,ATEMP_RT,ATIME_0,Annealing Still/Strring_False,Annealing Atomosphere Inert_False,Annealing Atomosphere Reductive_False,Post-processing Acid Wash etc. _False,CL_0.05,SL_0.1_0.2,Support is not Carbon_True,Glassy Carbon,LSV_5_10,EPC_0.1_1,340
10.1002/adfm.202003935,South Korea,"Korea Univ,",ADVANCED FUNCTIONAL MATERIALS,19.924,7/28/2020,40,906,0.04415011,MDP_1_Ni,MDP_2_Ir,MDP_3_Pt,MDP_4_None,MDP1PP_50_75,MDP2PP_30_40,MDP3PP_5_15,MDP4PP_0,HTEMP_250_300,HTIME_0_60,Hydrothermal Stirring,Hydrothermal Strong Reductant in Liquid_False,Hydrothermal Weak Reductant in Liquid_True,Mixed in Solid or Liquid_False,ATEMP_RT,ATIME_0,Annealing Still/Strring_False,Annealing Atomosphere Inert_False,Annealing Atomosphere Reductive_True,Post-processing Acid Wash etc._True,CL_0.05,SL_0.1_0.2,Support is not Carbon_False,Glassy Carbon,LSV_5_10,EPC_0.1_1,326
10.1039/D1EE02636D,South Korea,Korea Univ,ENERGY & ENVIRONMENTAL SCIENCE,39.714,12/3/2021,13,413,0.031476998,MDP_1_Ru,MDP_2_None,MDP_3_None,MDP_4_None,MDP1PP_100,MDP2PP_0,MDP3PP_0,MDP4PP_0,HTEMP_250_300,HTIME_60_180,Hydrothermal Still,Hydrothermal Strong Reductant in Liquid_False,Hydrothermal Weak Reductant in Liquid_True,Mixed in Solid or Liquid_False,ATEMP_400_500,ATIME_60_120,Annealing Still/Strring_False,Annealing Atomosphere Inert_False,Annealing Atomosphere Reductive_False,Post-processing Acid Wash etc. _False,CL_0.05,SL_0.1_0.2,Support is not Carbon_False,Glassy Carbon,LSV_5_10,EPC_0.1_1,265
10.1016/j.nanoen.2021.105909,Peoples R China,Soochow Univ,NANO ENERGY,19.069,5/23/2021,26,607,0.042833608,MDP_1_Ru,MDP_2_Fe,MDP_3_None,MDP_4_None,MDP1PP_50_75,MDP2PP_40_51,MDP3PP_0,MDP4PP_0,HTEMP_150_200,HTIME_360_720,Hydrothermal Still,Hydrothermal Strong Reductant in Liquid_False,Hydrothermal Weak Reductant in Liquid_True,Mixed in Solid or Liquid_True,ATEMP_200_300,ATIME_60_120,Annealing Still/Strring_False,Annealing Atomosphere Inert_False,Annealing Atomosphere Reductive_False,Post-processing Acid Wash etc. _False,CL_0.1_0.2,SL_0.1_0.2,Support is not Carbon_False,Glassy Carbon,LSV_5_10,EPC_0.1_1,258
10.1016/j.nanoen.2021.105909,Peoples R China,Soochow Univ,NANO ENERGY,19.069,5/23/2021,26,607,0.042833608,MDP_1_Ru,MDP_2_Fe,MDP_3_None,MDP_4_None,MDP1PP_50_75,MDP2PP_40_51,MDP3PP_0,MDP4PP_0,HTEMP_150_200,HTIME_180_360,Hydrothermal Still,Hydrothermal Strong Reductant in Liquid_False,Hydrothermal Weak Reductant in Liquid_True,Mixed in Solid or Liquid_True,ATEMP_200_300,ATIME_60_120,Annealing Still/Strring_False,Annealing Atomosphere Inert_False,Annealing Atomosphere Reductive_False,Post-processing Acid Wash etc. _False,CL_0.1_0.2,SL_0.1_0.2,Support is not Carbon_False,Glassy Carbon,LSV_5_10,EPC_0.1_1,245
10.1126/sciadv.abk1788,Singapore,Nanyang Technol Univ,SCIENCE ADVANCES,14.98,12/27/2021,15,389,0.038560411,MDP_1_Sr,MDP_2_Ir,MDP_3_Sc,MDP_4_None,MDP1PP_50_75,MDP2PP_20_30,MDP3PP_25_34,MDP4PP_0,HTEMP_RTEMP,HTIME_180_360,Hydrothermal Stirring,Hydrothermal Strong Reductant in Liquid_False,Hydrothermal Weak Reductant in Liquid_False,Mixed in Solid or Liquid_True,ATEMP_OVER1200,ATIME_720_1440,Annealing Still/Strring_False,Annealing Atomosphere Inert_False,Annealing Atomosphere Reductive_False,Post-processing Acid Wash etc. _False,CL_0.2_0.3,SL_0.1_0.2,Support is not Carbon_False,Glassy Carbon,LSV_5_10,EPC_0.1_1,300
10.1126/sciadv.abk1788,Singapore,Nanyang Technol Univ,SCIENCE ADVANCES,14.98,12/27/2021,15,389,0.038560411,MDP_1_Sr,MDP_2_Ir,MDP_3_Co,MDP_4_None,MDP1PP_50_75,MDP2PP_20_30,MDP3PP_25_34,MDP4PP_0,HTEMP_RTEMP,HTIME_180_360,Hydrothermal Stirring,Hydrothermal Strong Reductant in Liquid_False,Hydrothermal Weak Reductant in Liquid_False,Mixed in Solid or Liquid_True,ATEMP_1200_1000,ATIME_720_1440,Annealing Still/Strring_False,Annealing Atomosphere Inert_False,Annealing Atomosphere Reductive_False,Post-processing Acid Wash etc. _False,CL_0.2_0.3,SL_0.1_0.2,Support is not Carbon_False,Glassy Carbon,LSV_5_10,EPC_0.1_1,278
10.1021/jacs.1c01525,Australia,Univ Adelaide,JOURNAL OF THE AMERICAN CHEMICAL SOCIETY,16.383,4/22/2021,135,638,0.211598746,MDP_1_Co,MDP_2_Ir,MDP_3_None,MDP_4_None,MDP1PP_75_100,MDP2PP_0_10,MDP3PP_0,MDP4PP_0,HTEMP_RTEMP,HTIME_180_360,Hydrothermal Stirring,Hydrothermal Strong Reductant in Liquid_True,Hydrothermal Weak Reductant in Liquid_False,Mixed in Solid or Liquid_False,ATEMP_RT,ATIME_0,Annealing Still/Strring_False,Annealing Atomosphere Inert_False,Annealing Atomosphere Reductive_False,Post-processing Acid Wash etc. _False,CL_0.05,SL_0.1_0.2,Support is not Carbon_True,Glassy Carbon,LSV_5_10,EPC_0.1_1,413
10.1002/chem.201905063,Peoples R China,Tsinghua Univ,CHEMISTRY-A EUROPEAN JOURNAL,5.02,4/23/2020,8,1002,0.007984032,MDP_1_Ir,MDP_2_Ru,MDP_3_Mn,MDP_4_None,MDP1PP_50_75,MDP2PP_20_30,MDP3PP_15_25,MDP4PP_0,HTEMP_200_250,HTIME_360_720,Hydrothermal Still,Hydrothermal Strong Reductant in Liquid_False,Hydrothermal Weak Reductant in Liquid_True,Mixed in Solid or Liquid_False,ATEMP_RT,ATIME_0,Annealing Still/Strring_False,Annealing Atomosphere Inert_False,Annealing Atomosphere Reductive_False,Post-processing Acid Wash etc. _False,CL_0.3_0.6,SL_0.1_0.2,Support is not Carbon_False,Glassy Carbon,LSV_5_10,EPC_0.1_1,260
10.1016/j.ijhydene.2019.11.109,South Korea,Soongsil Univ,INTERNATIONAL JOURNAL OF HYDROGEN ENERGY,7.139,2/27/2020,11,1058,0.010396975,MDP_1_Na,MDP_2_Sn,MDP_3_Ir,MDP_4_Sb,MDP1PP_75_100,MDP2PP_0_10,MDP3PP_0_5,MDP4PP_0_5,HTEMP_RTEMP,HTIME_60_180,Hydrothermal Stirring,Hydrothermal Strong Reductant in Liquid_False,Hydrothermal Weak Reductant in Liquid_False,Mixed in Solid or Liquid_True,ATEMP_400_500,ATIME_0_60,Annealing Still/Strring_False,Annealing Atomosphere Inert_False,Annealing Atomosphere Reductive_False,Post-processing Acid Wash etc._True,CL_0.1_0.2,SL_0.1_0.2,Support is not Carbon_True,Glassy Carbon,LSV_5_10,EPC_0.1_1,299
10.1039/D1TA09849G,Peoples R China,Qingdao Univ Sci & Technol,JOURNAL OF MATERIALS CHEMISTRY A,14.511,1/27/2022,4,358,0.011173184,MDP_1_La,MDP_2_Ir,MDP_3_Li,MDP_4_None,MDP1PP_25_50,MDP2PP_30_40,MDP3PP_25_34,MDP4PP_0,HTEMP_RTEMP,HTIME_180_360,Hydrothermal Stirring,Hydrothermal Strong Reductant in Liquid_False,Hydrothermal Weak Reductant in Liquid_False,Mixed in Solid or Liquid_True,ATEMP_OVER1200,ATIME_180_360,Annealing Still/Strring_False,Annealing Atomosphere Inert_False,Annealing Atomosphere Reductive_False,Post-processing Acid Wash etc. _False,CL_0.3_0.6,SL_0_0.1,Support is not Carbon_False,Glassy Carbon,LSV_5_10,EPC_0.1_1,298
10.1039/D1TA09849G,Peoples R China,Qingdao Univ Sci & Technol,JOURNAL OF MATERIALS CHEMISTRY A,14.511,1/27/2022,4,358,0.011173184,MDP_1_La,MDP_2_Ir,MDP_3_Li,MDP_4_None,MDP1PP_25_50,MDP2PP_30_40,MDP3PP_15_25,MDP4PP_0,HTEMP_RTEMP,HTIME_180_360,Hydrothermal Stirring,Hydrothermal Strong Reductant in Liquid_False,Hydrothermal Weak Reductant in Liquid_False,Mixed in Solid or Liquid_True,ATEMP_OVER1200,ATIME_180_360,Annealing Still/Strring_False,Annealing Atomosphere Inert_False,Annealing Atomosphere Reductive_False,Post-processing Acid Wash etc. _False,CL_0.3_0.6,SL_0_0.1,Support is not Carbon_False,Glassy Carbon,LSV_5_10,EPC_0.1_1,314
10.1039/D1TA09849G,Peoples R China,Qingdao Univ Sci & Technol,JOURNAL OF MATERIALS CHEMISTRY A,14.511,1/27/2022,4,358,0.011173184,MDP_1_Li,MDP_2_Ir,MDP_3_La,MDP_4_None,MDP1PP_25_50,MDP2PP_30_40,MDP3PP_15_25,MDP4PP_0,HTEMP_RTEMP,HTIME_180_360,Hydrothermal Stirring,Hydrothermal Strong Reductant in Liquid_False,Hydrothermal Weak Reductant in Liquid_False,Mixed in Solid or Liquid_True,ATEMP_OVER1200,ATIME_180_360,Annealing Still/Strring_False,Annealing Atomosphere Inert_False,Annealing Atomosphere Reductive_False,Post-processing Acid Wash etc. _False,CL_0.3_0.6,SL_0_0.1,Support is not Carbon_False,Glassy Carbon,LSV_5_10,EPC_0.1_1,324
10.1039/D1TA09849G,Peoples R China,Qingdao Univ Sci & Technol,JOURNAL OF MATERIALS CHEMISTRY A,14.511,1/27/2022,4,358,0.011173184,MDP_1_La,MDP_2_Ir,MDP_3_Li,MDP_4_None,MDP1PP_50_75,MDP2PP_30_40,MDP3PP_5_15,MDP4PP_0,HTEMP_RTEMP,HTIME_180_360,Hydrothermal Stirring,Hydrothermal Strong Reductant in Liquid_False,Hydrothermal Weak Reductant in Liquid_False,Mixed in Solid or Liquid_True,ATEMP_OVER1200,ATIME_180_360,Annealing Still/Strring_False,Annealing Atomosphere Inert_False,Annealing Atomosphere Reductive_False,Post-processing Acid Wash etc. _False,CL_0.3_0.6,SL_0_0.1,Support is not Carbon_False,Glassy Carbon,LSV_5_10,EPC_0.1_1,294
10.1039/D1TA09849G,Peoples R China,Qingdao Univ Sci & Technol,JOURNAL OF MATERIALS CHEMISTRY A,14.511,1/27/2022,4,358,0.011173184,MDP_1_La,MDP_2_Ir,MDP_3_Li,MDP_4_None,MDP1PP_50_75,MDP2PP_30_40,MDP3PP_5_15,MDP4PP_0,HTEMP_RTEMP,HTIME_180_360,Hydrothermal Stirring,Hydrothermal Strong Reductant in Liquid_False,Hydrothermal Weak Reductant in Liquid_False,Mixed in Solid or Liquid_True,ATEMP_OVER1200,ATIME_180_360,Annealing Still/Strring_False,Annealing Atomosphere Inert_False,Annealing Atomosphere Reductive_False,Post-processing Acid Wash etc. _False,CL_0.3_0.6,SL_0_0.1,Support is not Carbon_False,Glassy Carbon,LSV_5_10,EPC_0.1_1,278
10.1039/D1TA09849G,Peoples R China,Qingdao Univ Sci & Technol,JOURNAL OF MATERIALS CHEMISTRY A,14.511,1/27/2022,4,358,0.011173184,MDP_1_La,MDP_2_Ir,MDP_3_Li,MDP_4_None,MDP1PP_50_75,MDP2PP_30_40,MDP3PP_5_15,MDP4PP_0,HTEMP_RTEMP,HTIME_180_360,Hydrothermal Stirring,Hydrothermal Strong Reductant in Liquid_False,Hydrothermal Weak Reductant in Liquid_False,Mixed in Solid or Liquid_True,ATEMP_1200_1000,ATIME_180_360,Annealing Still/Strring_False,Annealing Atomosphere Inert_False,Annealing Atomosphere Reductive_False,Post-processing Acid Wash etc. _False,CL_0.3_0.6,SL_0_0.1,Support is not Carbon_False,Glassy Carbon,LSV_5_10,EPC_0.1_1,313
10.1021/acscatal.0c04117,Portugal,Int Iberian Nanotechnol Lab INL,ACS CATALYSIS,13.7,4/3/2021,33,657,0.050228311,MDP_1_Ir,MDP_2_Ru,MDP_3_Co,MDP_4_None,MDP1PP_25_50,MDP2PP_40_51,MDP3PP_5_15,MDP4PP_0,HTEMP_150_200,HTIME_0_60,Hydrothermal Stirring,Hydrothermal Strong Reductant in Liquid_False,Hydrothermal Weak Reductant in Liquid_False,Mixed in Solid or Liquid_False,ATEMP_500_600,ATIME_0_60,Annealing Still/Strring_False,Annealing Atomosphere Inert_True,Annealing Atomosphere Reductive_False,Post-processing Acid Wash etc. _False,CL_0.05_0.1,SL_0_0.1,Support is not Carbon_False,Glassy Carbon,LSV_5_10,EPC_0.1_1,239
10.1002/cctc.202200199,Taiwan,Natl Cheng Kung Univ,CHEMCATCHEM,5.501,4/28/2022,0,267,0,MDP_1_Ir,MDP_2_Zr,MDP_3_None,MDP_4_None,MDP1PP_50_75,MDP2PP_30_40,MDP3PP_0,MDP4PP_0,HTEMP_50_100,HTIME_1440_2880,Hydrothermal Still,Hydrothermal Strong Reductant in Liquid_False,Hydrothermal Weak Reductant in Liquid_False,Mixed in Solid or Liquid_False,ATEMP_RT,ATIME_0,Annealing Still/Strring_False,Annealing Atomosphere Inert_False,Annealing Atomosphere Reductive_False,Post-processing Acid Wash etc. _False,CL_0.3_0.6,SL_0_0.1,Support is not Carbon_False,Carbon Paper,LSV_5_10,EPC_0.1_1,523
10.1016/j.jcis.2018.06.014,Peoples R China,Shaanxi Normal Univ,JOURNAL OF COLLOID AND INTERFACE SCIENCE,9.965,8/31/2018,14,1603,0.008733624,MDP_1_Ir,MDP_2_None,MDP_3_None,MDP_4_None,MDP1PP_100,MDP2PP_0,MDP3PP_0,MDP4PP_0,HTEMP_150_200,HTIME_720_1440,Hydrothermal Still,Hydrothermal Strong Reductant in Liquid_False,Hydrothermal Weak Reductant in Liquid_False,Mixed in Solid or Liquid_False,ATEMP_RT,ATIME_0,Annealing Still/Strring_False,Annealing Atomosphere Inert_False,Annealing Atomosphere Reductive_False,Post-processing Acid Wash etc. _False,CL_0.05,SL_0_0.1,Support is not Carbon_False,Glassy Carbon,LSV_5_10,EPC_0.1_1,290
10.1038/s41563-022-01380-5,USA,Rice Univ,NATURE MATERIALS,47.656,10/31/2022,0,81,0,MDP_1_Ru,MDP_2_Ni,MDP_3_None,MDP_4_None,MDP1PP_75_100,MDP2PP_20_30,MDP3PP_0,MDP4PP_0,HTEMP_RTEMP,HTIME_720_1440,Hydrothermal Stirring,Hydrothermal Strong Reductant in Liquid_False,Hydrothermal Weak Reductant in Liquid_False,Mixed in Solid or Liquid_False,ATEMP_400_500,ATIME_180_360,Annealing Still/Strring_False,Annealing Atomosphere Inert_False,Annealing Atomosphere Reductive_False,Post-processing Acid Wash etc._True,CL_0.3_0.6,SL_0_0.1,Support is not Carbon_False,Glassy Carbon,LSV_5_10,EPC_0.1_1,214
10.1038/s41563-022-01380-5,USA,Rice Univ,NATURE MATERIALS,47.656,10/31/2022,0,81,0,MDP_1_Ru,MDP_2_None,MDP_3_None,MDP_4_None,MDP1PP_75_100,MDP2PP_20_30,MDP3PP_0,MDP4PP_0,HTEMP_RTEMP,HTIME_720_1440,Hydrothermal Stirring,Hydrothermal Strong Reductant in Liquid_False,Hydrothermal Weak Reductant in Liquid_False,Mixed in Solid or Liquid_False,ATEMP_400_500,ATIME_180_360,Annealing Still/Strring_False,Annealing Atomosphere Inert_False,Annealing Atomosphere Reductive_False,Post-processing Acid Wash etc._True,CL_0.3_0.6,SL_0_0.1,Support is not Carbon_False,Glassy Carbon,LSV_5_10,EPC_0.1_1,227
10.1016/j.nanoen.2017.10.033,South Korea,Ctr Mol Spect,NANO ENERGY,19.069,12/1/2017,77,1876,0.041044776,MDP_1_Ni,MDP_2_Y,MDP_3_Ir,MDP_4_None,MDP1PP_25_50,MDP2PP_40_51,MDP3PP_5_15,MDP4PP_0,HTEMP_250_300,HTIME_0_60,Hydrothermal Still,Hydrothermal Strong Reductant in Liquid_False,Hydrothermal Weak Reductant in Liquid_True,Mixed in Solid or Liquid_False,ATEMP_RT,ATIME_0,Annealing Still/Strring_False,Annealing Atomosphere Inert_True,Annealing Atomosphere Reductive_False,Post-processing Acid Wash etc._True,CL_0.05,SL_0_0.1,Support is not Carbon_False,Glassy Carbon,LSV_5_10,EPC_0.1_1,314
10.1039/C8NH00520F,South Korea,Korea Univ,NANOSCALE HORIZONS,11.684,7/1/2019,34,1299,0.02617398,MDP_1_Ni,MDP_2_Ir,MDP_3_Cu,MDP_4_Au,MDP1PP_50_75,MDP2PP_20_30,MDP3PP_5_15,MDP4PP_5_15,HTEMP_250_300,HTIME_0_60,Hydrothermal Stirring,Hydrothermal Strong Reductant in Liquid_False,Hydrothermal Weak Reductant in Liquid_True,Mixed in Solid or Liquid_False,ATEMP_RT,ATIME_0,Annealing Still/Strring_False,Annealing Atomosphere Inert_False,Annealing Atomosphere Reductive_False,Post-processing Acid Wash etc. _False,CL_0.05,SL_0_0.1,Support is not Carbon_False,Glassy Carbon,LSV_5_10,EPC_0.1_1,308
10.1039/C8NH00520F,South Korea,Korea Univ,NANOSCALE HORIZONS,11.684,7/1/2019,34,1299,0.02617398,MDP_1_Ir,MDP_2_Ni,MDP_3_Cu,MDP_4_Au,MDP1PP_25_50,MDP2PP_20_30,MDP3PP_25_34,MDP4PP_15_25,HTEMP_250_300,HTIME_0_60,Hydrothermal Stirring,Hydrothermal Strong Reductant in Liquid_False,Hydrothermal Weak Reductant in Liquid_True,Mixed in Solid or Liquid_False,ATEMP_RT,ATIME_0,Annealing Still/Strring_False,Annealing Atomosphere Inert_False,Annealing Atomosphere Reductive_False,Post-processing Acid Wash etc. _False,CL_0.05,SL_0_0.1,Support is not Carbon_False,Glassy Carbon,LSV_5_10,EPC_0.1_1,318
10.1021/acsami.8b08717,Peoples R China,Wuhan Univ,ACS APPLIED MATERIALS & INTERFACES,10.383,12/28/2018,56,1484,0.037735849,MDP_1_Co,MDP_2_Ir,MDP_3_None,MDP_4_None,MDP1PP_50_75,MDP2PP_40_51,MDP3PP_0,MDP4PP_0,HTEMP_250_300,HTIME_60_180,Hydrothermal Stirring,Hydrothermal Strong Reductant in Liquid_False,Hydrothermal Weak Reductant in Liquid_True,Mixed in Solid or Liquid_False,ATEMP_RT,ATIME_0,Annealing Still/Strring_False,Annealing Atomosphere Inert_True,Annealing Atomosphere Reductive_False,Post-processing Acid Wash etc. _False,CL_0.05,SL_0_0.1,Support is not Carbon_False,Glassy Carbon,LSV_5_10,EPC_0.1_1,300
10.1021/acsami.8b08717,Peoples R China,Wuhan Univ,ACS APPLIED MATERIALS & INTERFACES,10.383,12/28/2018,56,1484,0.037735849,MDP_1_Ir,MDP_2_Co,MDP_3_None,MDP_4_None,MDP1PP_50_75,MDP2PP_30_40,MDP3PP_0,MDP4PP_0,HTEMP_250_300,HTIME_60_180,Hydrothermal Stirring,Hydrothermal Strong Reductant in Liquid_False,Hydrothermal Weak Reductant in Liquid_True,Mixed in Solid or Liquid_False,ATEMP_RT,ATIME_0,Annealing Still/Strring_False,Annealing Atomosphere Inert_True,Annealing Atomosphere Reductive_False,Post-processing Acid Wash etc. _False,CL_0.05,SL_0_0.1,Support is not Carbon_False,Glassy Carbon,LSV_5_10,EPC_0.1_1,283
10.1021/acsami.8b08717,Peoples R China,Wuhan Univ,ACS APPLIED MATERIALS & INTERFACES,10.383,12/28/2018,56,1484,0.037735849,MDP_1_Co,MDP_2_Ir,MDP_3_None,MDP_4_None,MDP1PP_50_75,MDP2PP_20_30,MDP3PP_0,MDP4PP_0,HTEMP_250_300,HTIME_60_180,Hydrothermal Stirring,Hydrothermal Strong Reductant in Liquid_False,Hydrothermal Weak Reductant in Liquid_True,Mixed in Solid or Liquid_False,ATEMP_RT,ATIME_0,Annealing Still/Strring_False,Annealing Atomosphere Inert_True,Annealing Atomosphere Reductive_False,Post-processing Acid Wash etc. _False,CL_0.05,SL_0_0.1,Support is not Carbon_False,Glassy Carbon,LSV_5_10,EPC_0.1_1,292
10.1021/acsami.8b08717,Peoples R China,Wuhan Univ,ACS APPLIED MATERIALS & INTERFACES,10.383,12/28/2018,56,1484,0.037735849,MDP_1_Ir,MDP_2_None,MDP_3_None,MDP_4_None,MDP1PP_100,MDP2PP_0,MDP3PP_0,MDP4PP_0,HTEMP_250_300,HTIME_60_180,Hydrothermal Stirring,Hydrothermal Strong Reductant in Liquid_False,Hydrothermal Weak Reductant in Liquid_True,Mixed in Solid or Liquid_False,ATEMP_RT,ATIME_0,Annealing Still/Strring_False,Annealing Atomosphere Inert_True,Annealing Atomosphere Reductive_False,Post-processing Acid Wash etc. _False,CL_0.05,SL_0_0.1,Support is not Carbon_False,Glassy Carbon,LSV_5_10,EPC_0.1_1,312
10.1002/adfm.202003935,South Korea,"Korea Univ,",ADVANCED FUNCTIONAL MATERIALS,19.924,7/28/2020,40,906,0.04415011,MDP_1_Ni,MDP_2_Ir,MDP_3_Pt,MDP_4_None,MDP1PP_50_75,MDP2PP_30_40,MDP3PP_5_15,MDP4PP_0,HTEMP_250_300,HTIME_0_60,Hydrothermal Stirring,Hydrothermal Strong Reductant in Liquid_False,Hydrothermal Weak Reductant in Liquid_True,Mixed in Solid or Liquid_False,ATEMP_RT,ATIME_0,Annealing Still/Strring_False,Annealing Atomosphere Inert_True,Annealing Atomosphere Reductive_False,Post-processing Acid Wash etc._True,CL_0.05,SL_0_0.1,Support is not Carbon_False,Glassy Carbon,LSV_5_10,EPC_0.1_1,308
10.1039/D0NR04622A,South Korea,Korea Univ,NANOSCALE,8.307,9/3/2020,7,869,0.008055236,MDP_1_Ir,MDP_2_Co,MDP_3_S,MDP_4_None,MDP1PP_25_50,MDP2PP_30_40,MDP3PP_25_34,MDP4PP_0,HTEMP_250_300,HTIME_60_180,Hydrothermal Stirring,Hydrothermal Strong Reductant in Liquid_False,Hydrothermal Weak Reductant in Liquid_True,Mixed in Solid or Liquid_False,ATEMP_RT,ATIME_0,Annealing Still/Strring_False,Annealing Atomosphere Inert_True,Annealing Atomosphere Reductive_False,Post-processing Acid Wash etc._True,CL_0.05,SL_0_0.1,Support is not Carbon_False,Glassy Carbon,LSV_5_10,EPC_0.1_1,281
10.1039/D0NR04622A,South Korea,Korea Univ,NANOSCALE,8.307,9/3/2020,7,869,0.008055236,MDP_1_Co,MDP_2_Ir,MDP_3_None,MDP_4_None,MDP1PP_50_75,MDP2PP_30_40,MDP3PP_0,MDP4PP_0,HTEMP_250_300,HTIME_60_180,Hydrothermal Stirring,Hydrothermal Strong Reductant in Liquid_False,Hydrothermal Weak Reductant in Liquid_True,Mixed in Solid or Liquid_False,ATEMP_RT,ATIME_0,Annealing Still/Strring_False,Annealing Atomosphere Inert_True,Annealing Atomosphere Reductive_False,Post-processing Acid Wash etc._True,CL_0.05,SL_0_0.1,Support is not Carbon_False,Glassy Carbon,LSV_5_10,EPC_0.1_1,286
10.1021/acscatal.0c04117,Portugal,Int Iberian Nanotechnol Lab INL,ACS CATALYSIS,13.7,4/3/2021,33,657,0.050228311,MDP_1_Ir,MDP_2_Ru,MDP_3_None,MDP_4_None,MDP1PP_50_75,MDP2PP_40_51,MDP3PP_0,MDP4PP_0,HTEMP_150_200,HTIME_0_60,Hydrothermal Stirring,Hydrothermal Strong Reductant in Liquid_False,Hydrothermal Weak Reductant in Liquid_False,Mixed in Solid or Liquid_False,ATEMP_500_600,ATIME_0_60,Annealing Still/Strring_False,Annealing Atomosphere Inert_True,Annealing Atomosphere Reductive_False,Post-processing Acid Wash etc. _False,CL_0.05_0.1,SL_0_0.1,Support is not Carbon_False,Glassy Carbon,LSV_5_10,EPC_0.1_1,319
10.1039/C7TA01318C,Japan,Kyushu Univ,JOURNAL OF MATERIALS CHEMISTRY A,14.511,6/7/2017,16,2053,0.007793473,MDP_1_Ir,MDP_2_None,MDP_3_None,MDP_4_None,MDP1PP_100,MDP2PP_0,MDP3PP_0,MDP4PP_0,HTEMP_150_200,HTIME_360_720,Hydrothermal Stirring,Hydrothermal Strong Reductant in Liquid_False,Hydrothermal Weak Reductant in Liquid_True,Mixed in Solid or Liquid_False,ATEMP_RT,ATIME_0,Annealing Still/Strring_False,Annealing Atomosphere Inert_False,Annealing Atomosphere Reductive_False,Post-processing Acid Wash etc. _False,CL_0.05,SL_0_0.1,Support is not Carbon_False,Glassy Carbon,LSV_5_10,EPC_0.1_1,396
10.1016/j.ijhydene.2019.11.109,South Korea,Soongsil Univ,INTERNATIONAL JOURNAL OF HYDROGEN ENERGY,7.139,2/27/2020,11,1058,0.010396975,MDP_1_Na,MDP_2_Sn,MDP_3_Ir,MDP_4_Sb,MDP1PP_75_100,MDP2PP_0_10,MDP3PP_0_5,MDP4PP_0_5,HTEMP_RTEMP,HTIME_60_180,Hydrothermal Stirring,Hydrothermal Strong Reductant in Liquid_False,Hydrothermal Weak Reductant in Liquid_False,Mixed in Solid or Liquid_True,ATEMP_400_500,ATIME_0_60,Annealing Still/Strring_False,Annealing Atomosphere Inert_False,Annealing Atomosphere Reductive_False,Post-processing Acid Wash etc._True,CL_0.1_0.2,SL_0_0.1,Support is not Carbon_True,Glassy Carbon,LSV_5_10,EPC_0.1_1,256
10.1021/acs.chemmater.9b02892,Peoples R China,Peking Univ,CHEMISTRY OF MATERIALS,10.508,10/22/2019,40,1186,0.033726813,MDP_1_Ir,MDP_2_Pt,MDP_3_Co,MDP_4_None,MDP1PP_25_50,MDP2PP_30_40,MDP3PP_15_25,MDP4PP_0,HTEMP_200_250,HTIME_360_720,Hydrothermal Still,Hydrothermal Strong Reductant in Liquid_False,Hydrothermal Weak Reductant in Liquid_True,Mixed in Solid or Liquid_False,ATEMP_200_300,ATIME_60_120,Annealing Still/Strring_False,Annealing Atomosphere Inert_False,Annealing Atomosphere Reductive_False,Post-processing Acid Wash etc. _False,CL_0.05,SL_0_0.1,Support is not Carbon_False,Glassy Carbon,LSV_5_10,EPC_0.1_1,313
10.1021/acscentsci.8b00426,Peoples R China,Peking Univ,ACS CENTRAL SCIENCE,18.728,12/28/2018,140,1484,0.094339623,MDP_1_Ir,MDP_2_W,MDP_3_None,MDP_4_None,MDP1PP_50_75,MDP2PP_40_51,MDP3PP_0,MDP4PP_0,HTEMP_250_300,HTIME_180_360,Hydrothermal Still,Hydrothermal Strong Reductant in Liquid_False,Hydrothermal Weak Reductant in Liquid_True,Mixed in Solid or Liquid_False,ATEMP_RT,ATIME_0,Annealing Still/Strring_False,Annealing Atomosphere Inert_False,Annealing Atomosphere Reductive_False,Post-processing Acid Wash etc. _False,CL_0.05,SL_0_0.1,Support is not Carbon_False,Glassy Carbon,LSV_5_10,EPC_0.1_1,305
10.1002/adma.201703798,Peoples R China,Peking Univ,ADVANCED MATERIALS,32.086,12/20/2017,321,1857,0.172859451,MDP_1_Ni,MDP_2_Co,MDP_3_Ir,MDP_4_None,MDP1PP_25_50,MDP2PP_30_40,MDP3PP_15_25,MDP4PP_0,HTEMP_250_300,HTIME_60_180,Hydrothermal Stirring,Hydrothermal Strong Reductant in Liquid_False,Hydrothermal Weak Reductant in Liquid_True,Mixed in Solid or Liquid_False,ATEMP_200_300,ATIME_60_120,Annealing Still/Strring_False,Annealing Atomosphere Inert_False,Annealing Atomosphere Reductive_False,Post-processing Acid Wash etc._True,CL_0.05,SL_0_0.1,Support is not Carbon_False,Glassy Carbon,LSV_5_10,EPC_0.1_1,302
10.1002/adma.201703798,Peoples R China,Peking Univ,ADVANCED MATERIALS,32.086,12/20/2017,321,1857,0.172859451,MDP_1_Co,MDP_2_Ir,MDP_3_None,MDP_4_None,MDP1PP_50_75,MDP2PP_30_40,MDP3PP_0,MDP4PP_0,HTEMP_250_300,HTIME_60_180,Hydrothermal Stirring,Hydrothermal Strong Reductant in Liquid_False,Hydrothermal Weak Reductant in Liquid_True,Mixed in Solid or Liquid_False,ATEMP_200_300,ATIME_60_120,Annealing Still/Strring_False,Annealing Atomosphere Inert_False,Annealing Atomosphere Reductive_False,Post-processing Acid Wash etc._True,CL_0.05,SL_0_0.1,Support is not Carbon_False,Glassy Carbon,LSV_5_10,EPC_0.1_1,311
10.1002/adma.201703798,Peoples R China,Peking Univ,ADVANCED MATERIALS,32.086,12/20/2017,321,1857,0.172859451,MDP_1_Ni,MDP_2_Ir,MDP_3_None,MDP_4_None,MDP1PP_50_75,MDP2PP_30_40,MDP3PP_0,MDP4PP_0,HTEMP_250_300,HTIME_60_180,Hydrothermal Stirring,Hydrothermal Strong Reductant in Liquid_False,Hydrothermal Weak Reductant in Liquid_True,Mixed in Solid or Liquid_False,ATEMP_200_300,ATIME_60_120,Annealing Still/Strring_False,Annealing Atomosphere Inert_False,Annealing Atomosphere Reductive_False,Post-processing Acid Wash etc._True,CL_0.05,SL_0_0.1,Support is not Carbon_False,Glassy Carbon,LSV_5_10,EPC_0.1_1,361
10.1039/C9NR01690B,Peoples R China,Wuhan Univ,NANOSCALE,8.307,6/14/2019,48,1316,0.036474164,MDP_1_Ir,MDP_2_W,MDP_3_None,MDP_4_None,MDP1PP_50_75,MDP2PP_40_51,MDP3PP_0,MDP4PP_0,HTEMP_250_300,HTIME_60_180,Hydrothermal Still,Hydrothermal Strong Reductant in Liquid_False,Hydrothermal Weak Reductant in Liquid_True,Mixed in Solid or Liquid_False,ATEMP_RT,ATIME_0,Annealing Still/Strring_False,Annealing Atomosphere Inert_True,Annealing Atomosphere Reductive_False,Post-processing Acid Wash etc. _False,CL_0.05,SL_0_0.1,Support is not Carbon_False,Glassy Carbon,LSV_5_10,EPC_0.1_1,272
10.1039/C9NR01690B,Peoples R China,Wuhan Univ,NANOSCALE,8.307,6/14/2019,48,1316,0.036474164,MDP_1_Ir,MDP_2_W,MDP_3_None,MDP_4_None,MDP1PP_75_100,MDP2PP_20_30,MDP3PP_0,MDP4PP_0,HTEMP_250_300,HTIME_60_180,Hydrothermal Still,Hydrothermal Strong Reductant in Liquid_False,Hydrothermal Weak Reductant in Liquid_True,Mixed in Solid or Liquid_False,ATEMP_RT,ATIME_0,Annealing Still/Strring_False,Annealing Atomosphere Inert_True,Annealing Atomosphere Reductive_False,Post-processing Acid Wash etc. _False,CL_0.05,SL_0_0.1,Support is not Carbon_False,Glassy Carbon,LSV_5_10,EPC_0.1_1,281
10.1039/C9NR01690B,Peoples R China,Wuhan Univ,NANOSCALE,8.307,6/14/2019,48,1316,0.036474164,MDP_1_W,MDP_2_Ir,MDP_3_None,MDP_4_None,MDP1PP_75_100,MDP2PP_20_30,MDP3PP_0,MDP4PP_0,HTEMP_250_300,HTIME_60_180,Hydrothermal Still,Hydrothermal Strong Reductant in Liquid_False,Hydrothermal Weak Reductant in Liquid_True,Mixed in Solid or Liquid_False,ATEMP_RT,ATIME_0,Annealing Still/Strring_False,Annealing Atomosphere Inert_True,Annealing Atomosphere Reductive_False,Post-processing Acid Wash etc. _False,CL_0.05,SL_0_0.1,Support is not Carbon_False,Glassy Carbon,LSV_5_10,EPC_0.1_1,290
10.1039/C9NR01690B,Peoples R China,Wuhan Univ,NANOSCALE,8.307,6/14/2019,48,1316,0.036474164,MDP_1_Ir,MDP_2_None,MDP_3_None,MDP_4_None,MDP1PP_100,MDP2PP_0,MDP3PP_0,MDP4PP_0,HTEMP_250_300,HTIME_60_180,Hydrothermal Still,Hydrothermal Strong Reductant in Liquid_False,Hydrothermal Weak Reductant in Liquid_True,Mixed in Solid or Liquid_False,ATEMP_RT,ATIME_0,Annealing Still/Strring_False,Annealing Atomosphere Inert_True,Annealing Atomosphere Reductive_False,Post-processing Acid Wash etc. _False,CL_0.05,SL_0_0.1,Support is not Carbon_False,Glassy Carbon,LSV_5_10,EPC_0.1_1,307
10.1016/j.jmst.2020.05.020,South Korea,Gwangju Inst Sci & Technol,JOURNAL OF MATERIALS SCIENCE & TECHNOLOGY,10.32,1/7/2021,13,743,0.017496635,MDP_1_Ir,MDP_2_Ru,MDP_3_None,MDP_4_None,MDP1PP_50_75,MDP2PP_40_51,MDP3PP_0,MDP4PP_0,HTEMP_200_250,HTIME_60_180,Hydrothermal Stirring,Hydrothermal Strong Reductant in Liquid_False,Hydrothermal Weak Reductant in Liquid_True,Mixed in Solid or Liquid_False,ATEMP_RT,ATIME_0,Annealing Still/Strring_False,Annealing Atomosphere Inert_False,Annealing Atomosphere Reductive_False,Post-processing Acid Wash etc. _False,CL_0.05,SL_0_0.1,Support is not Carbon_False,Glassy Carbon,LSV_5_10,EPC_0.1_1,322
10.1016/j.jmst.2020.05.020,South Korea,Gwangju Inst Sci & Technol,JOURNAL OF MATERIALS SCIENCE & TECHNOLOGY,10.32,1/7/2021,13,743,0.017496635,MDP_1_Ir,MDP_2_Ru,MDP_3_None,MDP_4_None,MDP1PP_50_75,MDP2PP_30_40,MDP3PP_0,MDP4PP_0,HTEMP_200_250,HTIME_60_180,Hydrothermal Stirring,Hydrothermal Strong Reductant in Liquid_False,Hydrothermal Weak Reductant in Liquid_True,Mixed in Solid or Liquid_False,ATEMP_RT,ATIME_0,Annealing Still/Strring_False,Annealing Atomosphere Inert_False,Annealing Atomosphere Reductive_False,Post-processing Acid Wash etc. _False,CL_0.05,SL_0_0.1,Support is not Carbon_False,Glassy Carbon,LSV_5_10,EPC_0.1_1,331
10.1016/j.jmst.2020.05.020,South Korea,Gwangju Inst Sci & Technol,JOURNAL OF MATERIALS SCIENCE & TECHNOLOGY,10.32,1/7/2021,13,743,0.017496635,MDP_1_Ru,MDP_2_Ir,MDP_3_None,MDP_4_None,MDP1PP_50_75,MDP2PP_30_40,MDP3PP_0,MDP4PP_0,HTEMP_200_250,HTIME_60_180,Hydrothermal Stirring,Hydrothermal Strong Reductant in Liquid_False,Hydrothermal Weak Reductant in Liquid_True,Mixed in Solid or Liquid_False,ATEMP_RT,ATIME_0,Annealing Still/Strring_False,Annealing Atomosphere Inert_False,Annealing Atomosphere Reductive_False,Post-processing Acid Wash etc. _False,CL_0.05,SL_0_0.1,Support is not Carbon_False,Glassy Carbon,LSV_5_10,EPC_0.1_1,308
10.1016/j.jmst.2020.05.020,South Korea,Gwangju Inst Sci & Technol,JOURNAL OF MATERIALS SCIENCE & TECHNOLOGY,10.32,1/7/2021,13,743,0.017496635,MDP_1_Ir,MDP_2_Ru,MDP_3_None,MDP_4_None,MDP1PP_75_100,MDP2PP_20_30,MDP3PP_0,MDP4PP_0,HTEMP_200_250,HTIME_60_180,Hydrothermal Stirring,Hydrothermal Strong Reductant in Liquid_False,Hydrothermal Weak Reductant in Liquid_True,Mixed in Solid or Liquid_False,ATEMP_RT,ATIME_0,Annealing Still/Strring_False,Annealing Atomosphere Inert_False,Annealing Atomosphere Reductive_False,Post-processing Acid Wash etc. _False,CL_0.05,SL_0_0.1,Support is not Carbon_False,Glassy Carbon,LSV_5_10,EPC_0.1_1,338
10.1016/j.jmst.2020.05.020,South Korea,Gwangju Inst Sci & Technol,JOURNAL OF MATERIALS SCIENCE & TECHNOLOGY,10.32,1/7/2021,13,743,0.017496635,MDP_1_Ru,MDP_2_Ir,MDP_3_None,MDP_4_None,MDP1PP_75_100,MDP2PP_20_30,MDP3PP_0,MDP4PP_0,HTEMP_200_250,HTIME_60_180,Hydrothermal Stirring,Hydrothermal Strong Reductant in Liquid_False,Hydrothermal Weak Reductant in Liquid_True,Mixed in Solid or Liquid_False,ATEMP_RT,ATIME_0,Annealing Still/Strring_False,Annealing Atomosphere Inert_False,Annealing Atomosphere Reductive_False,Post-processing Acid Wash etc. _False,CL_0.05,SL_0_0.1,Support is not Carbon_False,Glassy Carbon,LSV_5_10,EPC_0.1_1,294
10.1016/j.jiec.2020.01.024,South Korea,Gwangju Inst Sci & Technol,JOURNAL OF INDUSTRIAL AND ENGINEERING CHEMISTRY,6.76,4/17/2020,17,1008,0.016865079,MDP_1_Ru,MDP_2_Ir,MDP_3_None,MDP_4_None,MDP1PP_75_100,MDP2PP_20_30,MDP3PP_0,MDP4PP_0,HTEMP_RTEMP,HTIME_180_360,Hydrothermal Stirring,Hydrothermal Strong Reductant in Liquid_False,Hydrothermal Weak Reductant in Liquid_False,Mixed in Solid or Liquid_False,ATEMP_800_1000,ATIME_120_180,Annealing Still/Strring_False,Annealing Atomosphere Inert_True,Annealing Atomosphere Reductive_False,Post-processing Acid Wash etc. _False,CL_0.05,SL_0_0.1,Support is not Carbon_False,Glassy Carbon,LSV_5_10,EPC_0.1_1,311
10.1016/j.jiec.2020.01.024,South Korea,Gwangju Inst Sci & Technol,JOURNAL OF INDUSTRIAL AND ENGINEERING CHEMISTRY,6.76,4/17/2020,17,1008,0.016865079,MDP_1_Ru,MDP_2_Ir,MDP_3_None,MDP_4_None,MDP1PP_75_100,MDP2PP_20_30,MDP3PP_0,MDP4PP_0,HTEMP_RTEMP,HTIME_180_360,Hydrothermal Stirring,Hydrothermal Strong Reductant in Liquid_False,Hydrothermal Weak Reductant in Liquid_False,Mixed in Solid or Liquid_False,ATEMP_600_800,ATIME_120_180,Annealing Still/Strring_False,Annealing Atomosphere Inert_True,Annealing Atomosphere Reductive_False,Post-processing Acid Wash etc. _False,CL_0.05,SL_0_0.1,Support is not Carbon_False,Glassy Carbon,LSV_5_10,EPC_0.1_1,299
10.1016/j.catcom.2019.105758,South Korea,Gwangju Inst Sci & Technol,CATALYSIS COMMUNICATIONS,3.51,9/30/2019,27,1208,0.022350993,MDP_1_Ru,MDP_2_Ir,MDP_3_Y,MDP_4_None,MDP1PP_50_75,MDP2PP_10_20,MDP3PP_5_15,MDP4PP_0,HTEMP_RTEMP,HTIME_180_360,Hydrothermal Stirring,Hydrothermal Strong Reductant in Liquid_False,Hydrothermal Weak Reductant in Liquid_False,Mixed in Solid or Liquid_False,ATEMP_300_400,ATIME_120_180,Annealing Still/Strring_False,Annealing Atomosphere Inert_False,Annealing Atomosphere Reductive_False,Post-processing Acid Wash etc. _False,CL_0.05,SL_0_0.1,Support is not Carbon_False,Glassy Carbon,LSV_5_10,EPC_0.1_1,300
10.1016/j.jiec.2020.01.024,South Korea,Gwangju Inst Sci & Technol,JOURNAL OF INDUSTRIAL AND ENGINEERING CHEMISTRY,6.76,4/17/2020,17,1008,0.016865079,MDP_1_Ru,MDP_2_Ir,MDP_3_None,MDP_4_None,MDP1PP_75_100,MDP2PP_20_30,MDP3PP_0,MDP4PP_0,HTEMP_RTEMP,HTIME_180_360,Hydrothermal Stirring,Hydrothermal Strong Reductant in Liquid_False,Hydrothermal Weak Reductant in Liquid_False,Mixed in Solid or Liquid_False,ATEMP_300_400,ATIME_120_180,Annealing Still/Strring_False,Annealing Atomosphere Inert_False,Annealing Atomosphere Reductive_True,Post-processing Acid Wash etc. _False,CL_0.05,SL_0_0.1,Support is not Carbon_False,Glassy Carbon,LSV_5_10,EPC_0.1_1,312
10.1016/j.jiec.2020.01.024,South Korea,Gwangju Inst Sci & Technol,JOURNAL OF INDUSTRIAL AND ENGINEERING CHEMISTRY,6.76,4/17/2020,17,1008,0.016865079,MDP_1_Ru,MDP_2_Ir,MDP_3_None,MDP_4_None,MDP1PP_75_100,MDP2PP_20_30,MDP3PP_0,MDP4PP_0,HTEMP_RTEMP,HTIME_180_360,Hydrothermal Stirring,Hydrothermal Strong Reductant in Liquid_False,Hydrothermal Weak Reductant in Liquid_False,Mixed in Solid or Liquid_False,ATEMP_300_400,ATIME_120_180,Annealing Still/Strring_False,Annealing Atomosphere Inert_True,Annealing Atomosphere Reductive_False,Post-processing Acid Wash etc. _False,CL_0.05,SL_0_0.1,Support is not Carbon_False,Glassy Carbon,LSV_5_10,EPC_0.1_1,295
10.1016/j.jiec.2020.01.024,South Korea,Gwangju Inst Sci & Technol,JOURNAL OF INDUSTRIAL AND ENGINEERING CHEMISTRY,6.76,4/17/2020,17,1008,0.016865079,MDP_1_Ir,MDP_2_None,MDP_3_None,MDP_4_None,MDP1PP_100,MDP2PP_0,MDP3PP_0,MDP4PP_0,HTEMP_RTEMP,HTIME_180_360,Hydrothermal Stirring,Hydrothermal Strong Reductant in Liquid_False,Hydrothermal Weak Reductant in Liquid_False,Mixed in Solid or Liquid_False,ATEMP_300_400,ATIME_120_180,Annealing Still/Strring_False,Annealing Atomosphere Inert_True,Annealing Atomosphere Reductive_False,Post-processing Acid Wash etc. _False,CL_0.05,SL_0_0.1,Support is not Carbon_False,Glassy Carbon,LSV_5_10,EPC_0.1_1,349
10.1016/j.jiec.2020.01.024,South Korea,Gwangju Inst Sci & Technol,JOURNAL OF INDUSTRIAL AND ENGINEERING CHEMISTRY,6.76,4/17/2020,17,1008,0.016865079,MDP_1_Ru,MDP_2_Ir,MDP_3_None,MDP_4_None,MDP1PP_75_100,MDP2PP_20_30,MDP3PP_0,MDP4PP_0,HTEMP_RTEMP,HTIME_180_360,Hydrothermal Stirring,Hydrothermal Strong Reductant in Liquid_False,Hydrothermal Weak Reductant in Liquid_False,Mixed in Solid or Liquid_False,ATEMP_200_300,ATIME_120_180,Annealing Still/Strring_False,Annealing Atomosphere Inert_False,Annealing Atomosphere Reductive_True,Post-processing Acid Wash etc. _False,CL_0.05,SL_0_0.1,Support is not Carbon_False,Glassy Carbon,LSV_5_10,EPC_0.1_1,309
10.1016/j.jiec.2020.01.024,South Korea,Gwangju Inst Sci & Technol,JOURNAL OF INDUSTRIAL AND ENGINEERING CHEMISTRY,6.76,4/17/2020,17,1008,0.016865079,MDP_1_Ru,MDP_2_Ir,MDP_3_None,MDP_4_None,MDP1PP_75_100,MDP2PP_20_30,MDP3PP_0,MDP4PP_0,HTEMP_RTEMP,HTIME_180_360,Hydrothermal Stirring,Hydrothermal Strong Reductant in Liquid_False,Hydrothermal Weak Reductant in Liquid_False,Mixed in Solid or Liquid_False,ATEMP_200_300,ATIME_120_180,Annealing Still/Strring_False,Annealing Atomosphere Inert_False,Annealing Atomosphere Reductive_True,Post-processing Acid Wash etc. _False,CL_0.05,SL_0_0.1,Support is not Carbon_False,Glassy Carbon,LSV_5_10,EPC_0.1_1,299
10.1039/C4SC01065E,Germany,Tech Univ Berlin,CHEMICAL SCIENCE,9.969,8/8/2014,229,3087,0.074182054,MDP_1_Ni,MDP_2_Ir,MDP_3_None,MDP_4_None,MDP1PP_75_100,MDP2PP_20_30,MDP3PP_0,MDP4PP_0,HTEMP_200_250,HTIME_60_180,Hydrothermal Stirring,Hydrothermal Strong Reductant in Liquid_False,Hydrothermal Weak Reductant in Liquid_True,Mixed in Solid or Liquid_False,ATEMP_400_500,ATIME_180_360,Annealing Still/Strring_False,Annealing Atomosphere Inert_False,Annealing Atomosphere Reductive_True,Post-processing Acid Wash etc. _False,CL_0.05,SL_0_0.1,Support is not Carbon_False,Glassy Carbon,LSV_5_10,EPC_0.1_1,321
10.1039/C8NH00520F,South Korea,Korea Univ,NANOSCALE HORIZONS,11.684,7/1/2019,34,1299,0.02617398,MDP_1_Ni,MDP_2_Ir,MDP_3_Cu,MDP_4_None,MDP1PP_50_75,MDP2PP_20_30,MDP3PP_25_34,MDP4PP_0,HTEMP_250_300,HTIME_0_60,Hydrothermal Stirring,Hydrothermal Strong Reductant in Liquid_False,Hydrothermal Weak Reductant in Liquid_True,Mixed in Solid or Liquid_False,ATEMP_RT,ATIME_0,Annealing Still/Strring_False,Annealing Atomosphere Inert_False,Annealing Atomosphere Reductive_False,Post-processing Acid Wash etc. _False,CL_0.05,SL_0_0.1,Support is not Carbon_False,Glassy Carbon,LSV_5_10,EPC_0.1_1,307
10.1002/anie.201411072,Germany,Tech Univ Berlin,ANGEWANDTE CHEMIE-INTERNATIONAL EDITION,16.823,4/8/2015,314,2844,0.110407876,MDP_1_Sn,MDP_2_Ni,MDP_3_Ir,MDP_4_Sb,MDP1PP_25_50,MDP2PP_30_40,MDP3PP_5_15,MDP4PP_0_5,HTEMP_200_250,HTIME_60_180,Hydrothermal Stirring,Hydrothermal Strong Reductant in Liquid_False,Hydrothermal Weak Reductant in Liquid_True,Mixed in Solid or Liquid_False,ATEMP_500_600,ATIME_180_360,Annealing Still/Strring_False,Annealing Atomosphere Inert_False,Annealing Atomosphere Reductive_False,Post-processing Acid Wash etc. _False,CL_0.05,SL_0_0.1,Support is not Carbon_True,Glassy Carbon,LSV_5_10,EPC_0.1_1,372
10.1039/C7TA00679A,Germany,German Aerosp Ctr DLR,JOURNAL OF MATERIALS CHEMISTRY A,14.511,3/22/2017,34,2130,0.015962441,MDP_1_Sn,MDP_2_V,MDP_3_Ir,MDP_4_Sb,MDP1PP_25_50,MDP2PP_30_40,MDP3PP_5_15,MDP4PP_5_15,HTEMP_RTEMP,HTIME_180_360,Hydrothermal Stirring,Hydrothermal Strong Reductant in Liquid_True,Hydrothermal Weak Reductant in Liquid_False,Mixed in Solid or Liquid_False,ATEMP_RT,ATIME_0,Annealing Still/Strring_False,Annealing Atomosphere Inert_False,Annealing Atomosphere Reductive_False,Post-processing Acid Wash etc. _False,CL_0.05,SL_0_0.1,Support is not Carbon_True,Glassy Carbon,LSV_5_10,EPC_0.1_1,310
10.1039/C7TA00679A,Germany,German Aerosp Ctr DLR,JOURNAL OF MATERIALS CHEMISTRY A,14.511,3/22/2017,34,2130,0.015962441,MDP_1_Sn,MDP_2_Ir,MDP_3_Sb,MDP_4_None,MDP1PP_50_75,MDP2PP_20_30,MDP3PP_5_15,MDP4PP_0,HTEMP_RTEMP,HTIME_180_360,Hydrothermal Stirring,Hydrothermal Strong Reductant in Liquid_True,Hydrothermal Weak Reductant in Liquid_False,Mixed in Solid or Liquid_False,ATEMP_RT,ATIME_0,Annealing Still/Strring_False,Annealing Atomosphere Inert_False,Annealing Atomosphere Reductive_False,Post-processing Acid Wash etc. _False,CL_0.05,SL_0_0.1,Support is not Carbon_True,Glassy Carbon,LSV_5_10,EPC_0.1_1,314
10.1038/s41929-018-0153-y,Germany,Tech Univ Berlin,NATURE CATALYSIS,40.706,12/28/2018,277,1484,0.186657682,MDP_1_Ni,MDP_2_Ir,MDP_3_None,MDP_4_None,MDP1PP_75_100,MDP2PP_20_30,MDP3PP_0,MDP4PP_0,HTEMP_200_250,HTIME_60_180,Hydrothermal Stirring,Hydrothermal Strong Reductant in Liquid_False,Hydrothermal Weak Reductant in Liquid_True,Mixed in Solid or Liquid_False,ATEMP_400_500,ATIME_180_360,Annealing Still/Strring_False,Annealing Atomosphere Inert_True,Annealing Atomosphere Reductive_False,Post-processing Acid Wash etc. _False,CL_0.05,SL_0_0.1,Support is not Carbon_False,Glassy Carbon,LSV_5_10,EPC_0.1_1,310
10.1039/C7TA01318C,Japan,Kyushu Univ,JOURNAL OF MATERIALS CHEMISTRY A,14.511,6/7/2017,16,2053,0.007793473,MDP_1_Ir,MDP_2_None,MDP_3_None,MDP_4_None,MDP1PP_100,MDP2PP_0,MDP3PP_0,MDP4PP_0,HTEMP_150_200,HTIME_360_720,Hydrothermal Stirring,Hydrothermal Strong Reductant in Liquid_False,Hydrothermal Weak Reductant in Liquid_True,Mixed in Solid or Liquid_False,ATEMP_RT,ATIME_0,Annealing Still/Strring_False,Annealing Atomosphere Inert_False,Annealing Atomosphere Reductive_False,Post-processing Acid Wash etc. _False,CL_0.05,SL_0_0.1,Support is not Carbon_False,Glassy Carbon,LSV_5_10,EPC_0.1_1,362
