Repository: ruiding-uchicago/DASH

This is the Machine Learning Databases and Script folder.
All scripts and data files are created by Dr. Rui Ding first author of research work:
<Leveraging Data Mining, Active Learning, and Domain Adaptation in a Multi-Stage, Machine Learning-Driven Approach for the Efficient Discovery of Advanced Acidic Oxygen Evolution Electrocatalysts>
https://arxiv.org/abs/2407.04877z
Please check the original paper for more details and the discussion.
Also, please cite if use the code in whole or in part.

File: Machine Learning Databases and Script/Unsupervised Data Mining/Apriori associate rule mining/Activity/OER_activity.csv (part 25 of 29)
DOI,Country,Facility,Journal,Impact Factor,Published Date,Cited Times,Number of days until 01/20/2023,Average cited times per day,Metal_Dopant_1,Metal_Dopant_2,Metal_Dopant_3,Metal_Dopant_4,Metal_Dopant_1 Proportion in Precursor ,Metal_Dopant_2 Proportion in Precursor ,Metal_Dopant_3 Proportion in Precursor ,Metal_Dopant_4 Proportion in Precursor ,Hydrothermal Temperature (Celcius degree),Hydrothermal Time (min),Hydrothermal Still/Strring (0/1),Hydrothermal Strong Reductant in Liquid (0/1),Hydrothermal Weak Reductant in Liquid (0/1),Mixed in Solid or Liquid (0/1),Annealing Temperature (Celcius Degree),Annealing Time (min),Annealing Still/Strring (0/1),Annealing Atomosphere Inert (0/1),Annealing Atomosphere Reductive (0/1),Post-processing Acid Wash etc. (0/1),Catalyst Loading (mg cm -2),Support Material Loading (mg cm -2),Support is not Carbon (0/1),Electrode Type_Glassy Carbon/Carbon Paper or Ti Mesh (0/1),LSV Scanning Speed (mV s-1),Electrolyte Proton Concentration (M),Overpotential (mV @10 mA cm-2)
10.1002/anie.201411072,Germany,Tech Univ Berlin,ANGEWANDTE CHEMIE-INTERNATIONAL EDITION,16.823,4/8/2015,314,2844,0.110407876,MDP_1_Sn,MDP_2_Ni,MDP_3_Ir,MDP_4_Sb,MDP1PP_25_50,MDP2PP_30_40,MDP3PP_5_15,MDP4PP_0_5,HTEMP_200_250,HTIME_60_180,Hydrothermal Stirring,Hydrothermal Strong Reductant in Liquid_False,Hydrothermal Weak Reductant in Liquid_True,Mixed in Solid or Liquid_False,ATEMP_300_400,ATIME_180_360,Annealing Still/Strring_False,Annealing Atomosphere Inert_False,Annealing Atomosphere Reductive_False,Post-processing Acid Wash etc. _False,CL_0.05,SL_0_0.1,Support is not Carbon_True,Glassy Carbon,LSV_5_10,EPC_0.1_1,348
10.1021/acs.chemmater.9b02892,Peoples R China,Peking Univ,CHEMISTRY OF MATERIALS,10.508,10/22/2019,40,1186,0.033726813,MDP_1_Pt,MDP_2_Ir,MDP_3_Co,MDP_4_None,MDP1PP_25_50,MDP2PP_20_30,MDP3PP_25_34,MDP4PP_0,HTEMP_200_250,HTIME_360_720,Hydrothermal Still,Hydrothermal Strong Reductant in Liquid_False,Hydrothermal Weak Reductant in Liquid_True,Mixed in Solid or Liquid_False,ATEMP_200_300,ATIME_60_120,Annealing Still/Strring_False,Annealing Atomosphere Inert_False,Annealing Atomosphere Reductive_False,Post-processing Acid Wash etc. _False,CL_0.05,SL_0_0.1,Support is not Carbon_False,Glassy Carbon,LSV_5_10,EPC_0.1_1,309
10.1039/C7TA01318C,Japan,Kyushu Univ,JOURNAL OF MATERIALS CHEMISTRY A,14.511,6/7/2017,16,2053,0.007793473,MDP_1_Ir,MDP_2_None,MDP_3_None,MDP_4_None,MDP1PP_100,MDP2PP_0,MDP3PP_0,MDP4PP_0,HTEMP_150_200,HTIME_360_720,Hydrothermal Stirring,Hydrothermal Strong Reductant in Liquid_False,Hydrothermal Weak Reductant in Liquid_True,Mixed in Solid or Liquid_False,ATEMP_RT,ATIME_0,Annealing Still/Strring_False,Annealing Atomosphere Inert_False,Annealing Atomosphere Reductive_False,Post-processing Acid Wash etc. _False,CL_0.05,SL_0_0.1,Support is not Carbon_False,Glassy Carbon,LSV_5_10,EPC_0.1_1,366
10.1002/adfm.201803722,Peoples R China,Soochow Univ,ADVANCED FUNCTIONAL MATERIALS,19.924,12/28/2018,50,1484,0.033692722,MDP_1_Pt,MDP_2_None,MDP_3_None,MDP_4_None,MDP1PP_75_100,MDP2PP_0_10,MDP3PP_0,MDP4PP_0,HTEMP_150_200,HTIME_180_360,Hydrothermal Stirring,Hydrothermal Strong Reductant in Liquid_False,Hydrothermal Weak Reductant in Liquid_True,Mixed in Solid or Liquid_False,ATEMP_RT,ATIME_0,Annealing Still/Strring_False,Annealing Atomosphere Inert_False,Annealing Atomosphere Reductive_False,Post-processing Acid Wash etc. _False,CL_0.1_0.2,SL_0_0.1,Support is not Carbon_False,Glassy Carbon,LSV_5_10,EPC_0.1_1,472
10.1002/adfm.201803722,Peoples R China,Soochow Univ,ADVANCED FUNCTIONAL MATERIALS,19.924,12/28/2018,50,1484,0.033692722,MDP_1_Rh,MDP_2_None,MDP_3_None,MDP_4_None,MDP1PP_75_100,MDP2PP_0_10,MDP3PP_0,MDP4PP_0,HTEMP_150_200,HTIME_180_360,Hydrothermal Stirring,Hydrothermal Strong Reductant in Liquid_False,Hydrothermal Weak Reductant in Liquid_True,Mixed in Solid or Liquid_False,ATEMP_RT,ATIME_0,Annealing Still/Strring_False,Annealing Atomosphere Inert_False,Annealing Atomosphere Reductive_False,Post-processing Acid Wash etc. _False,CL_0.1_0.2,SL_0_0.1,Support is not Carbon_False,Glassy Carbon,LSV_5_10,EPC_0.1_1,484
10.1002/adfm.201803722,Peoples R China,Soochow Univ,ADVANCED FUNCTIONAL MATERIALS,19.924,12/28/2018,50,1484,0.033692722,MDP_1_Ru,MDP_2_None,MDP_3_None,MDP_4_None,MDP1PP_75_100,MDP2PP_0_10,MDP3PP_0,MDP4PP_0,HTEMP_150_200,HTIME_180_360,Hydrothermal Stirring,Hydrothermal Strong Reductant in Liquid_False,Hydrothermal Weak Reductant in Liquid_True,Mixed in Solid or Liquid_False,ATEMP_RT,ATIME_0,Annealing Still/Strring_False,Annealing Atomosphere Inert_False,Annealing Atomosphere Reductive_False,Post-processing Acid Wash etc. _False,CL_0.1_0.2,SL_0_0.1,Support is not Carbon_False,Glassy Carbon,LSV_5_10,EPC_0.1_1,260
10.1002/adfm.201803722,Peoples R China,Soochow Univ,ADVANCED FUNCTIONAL MATERIALS,19.924,12/28/2018,50,1484,0.033692722,MDP_1_Ir,MDP_2_None,MDP_3_None,MDP_4_None,MDP1PP_75_100,MDP2PP_0_10,MDP3PP_0,MDP4PP_0,HTEMP_150_200,HTIME_180_360,Hydrothermal Stirring,Hydrothermal Strong Reductant in Liquid_False,Hydrothermal Weak Reductant in Liquid_True,Mixed in Solid or Liquid_False,ATEMP_RT,ATIME_0,Annealing Still/Strring_False,Annealing Atomosphere Inert_False,Annealing Atomosphere Reductive_False,Post-processing Acid Wash etc. _False,CL_0.1_0.2,SL_0_0.1,Support is not Carbon_False,Glassy Carbon,LSV_5_10,EPC_0.1_1,341
10.1021/jacs.6b07199,Germany,Tech Univ Berlin,JOURNAL OF THE AMERICAN CHEMICAL SOCIETY,16.383,9/28/2016,312,2305,0.135357918,MDP_1_Sn,MDP_2_Ir,MDP_3_Sb,MDP_4_None,MDP1PP_75_100,MDP2PP_10_20,MDP3PP_5_15,MDP4PP_0,HTEMP_150_200,HTIME_0_60,Hydrothermal Stirring,Hydrothermal Strong Reductant in Liquid_False,Hydrothermal Weak Reductant in Liquid_False,Mixed in Solid or Liquid_False,ATEMP_200_300,ATIME_120_180,Annealing Still/Strring_False,Annealing Atomosphere Inert_True,Annealing Atomosphere Reductive_False,Post-processing Acid Wash etc. _False,CL_0.05,SL_0_0.1,Support is not Carbon_True,Glassy Carbon,LSV_5_10,EPC_0.1_1,435
10.1021/jacs.6b07199,Germany,Tech Univ Berlin,JOURNAL OF THE AMERICAN CHEMICAL SOCIETY,16.383,9/28/2016,312,2305,0.135357918,MDP_1_Ir,MDP_2_None,MDP_3_None,MDP_4_None,MDP1PP_100,MDP2PP_0,MDP3PP_0,MDP4PP_0,HTEMP_150_200,HTIME_0_60,Hydrothermal Stirring,Hydrothermal Strong Reductant in Liquid_False,Hydrothermal Weak Reductant in Liquid_False,Mixed in Solid or Liquid_False,ATEMP_200_300,ATIME_120_180,Annealing Still/Strring_False,Annealing Atomosphere Inert_True,Annealing Atomosphere Reductive_False,Post-processing Acid Wash etc. _False,CL_0.05,SL_0_0.1,Support is not Carbon_False,Glassy Carbon,LSV_5_10,EPC_0.1_1,454
10.1039/C5SC00518C,Germany,Tech Univ Berlin,CHEMICAL SCIENCE,9.969,6/17/2015,254,2774,0.091564528,MDP_1_Sn,MDP_2_Ir,MDP_3_Sb,MDP_4_None,MDP1PP_75_100,MDP2PP_10_20,MDP3PP_5_15,MDP4PP_0,HTEMP_50_100,HTIME_360_720,Hydrothermal Stirring,Hydrothermal Strong Reductant in Liquid_False,Hydrothermal Weak Reductant in Liquid_True,Mixed in Solid or Liquid_False,ATEMP_RT,ATIME_0,Annealing Still/Strring_False,Annealing Atomosphere Inert_False,Annealing Atomosphere Reductive_False,Post-processing Acid Wash etc. _False,CL_0.05,SL_0_0.1,Support is not Carbon_True,Glassy Carbon,LSV_5_10,EPC_0.1_1,401
10.1039/C5SC00518C,Germany,Tech Univ Berlin,CHEMICAL SCIENCE,9.969,6/17/2015,254,2774,0.091564528,MDP_1_Ir,MDP_2_None,MDP_3_None,MDP_4_None,MDP1PP_100,MDP2PP_0,MDP3PP_0,MDP4PP_0,HTEMP_50_100,HTIME_360_720,Hydrothermal Stirring,Hydrothermal Strong Reductant in Liquid_False,Hydrothermal Weak Reductant in Liquid_True,Mixed in Solid or Liquid_False,ATEMP_RT,ATIME_0,Annealing Still/Strring_False,Annealing Atomosphere Inert_False,Annealing Atomosphere Reductive_False,Post-processing Acid Wash etc. _False,CL_0.05,SL_0_0.1,Support is not Carbon_False,Glassy Carbon,LSV_5_10,EPC_0.1_1,412
10.1002/anie.201411072,Germany,Tech Univ Berlin,ANGEWANDTE CHEMIE-INTERNATIONAL EDITION,16.823,4/8/2015,314,2844,0.110407876,MDP_1_Sn,MDP_2_Ni,MDP_3_Ir,MDP_4_Sb,MDP1PP_25_50,MDP2PP_30_40,MDP3PP_5_15,MDP4PP_0_5,HTEMP_200_250,HTIME_60_180,Hydrothermal Stirring,Hydrothermal Strong Reductant in Liquid_False,Hydrothermal Weak Reductant in Liquid_True,Mixed in Solid or Liquid_False,ATEMP_400_500,ATIME_180_360,Annealing Still/Strring_False,Annealing Atomosphere Inert_False,Annealing Atomosphere Reductive_False,Post-processing Acid Wash etc. _False,CL_0.05,SL_0_0.1,Support is not Carbon_True,Glassy Carbon,LSV_5_10,EPC_0.1_1,368
10.1149/2.0121806jes,South Korea,Samsung SDI,JOURNAL OF THE ELECTROCHEMICAL SOCIETY,4.371,5/18/2018,35,1708,0.020491803,MDP_1_Ru,MDP_2_Ir,MDP_3_None,MDP_4_None,MDP1PP_75_100,MDP2PP_20_30,MDP3PP_0,MDP4PP_0,HTEMP_RTEMP,HTIME_180_360,Hydrothermal Stirring,Hydrothermal Strong Reductant in Liquid_False,Hydrothermal Weak Reductant in Liquid_False,Mixed in Solid or Liquid_False,ATEMP_300_400,ATIME_120_180,Annealing Still/Strring_False,Annealing Atomosphere Inert_False,Annealing Atomosphere Reductive_True,Post-processing Acid Wash etc. _False,CL_0.05,SL_0_0.1,Support is not Carbon_False,Glassy Carbon,LSV_5_10,EPC_0.1_1,370
10.1021/acs.chemmater.9b02892,Peoples R China,Peking Univ,CHEMISTRY OF MATERIALS,10.508,10/22/2019,40,1186,0.033726813,MDP_1_Pt,MDP_2_Co,MDP_3_Ir,MDP_4_None,MDP1PP_50_75,MDP2PP_20_30,MDP3PP_15_25,MDP4PP_0,HTEMP_200_250,HTIME_360_720,Hydrothermal Still,Hydrothermal Strong Reductant in Liquid_False,Hydrothermal Weak Reductant in Liquid_True,Mixed in Solid or Liquid_False,ATEMP_200_300,ATIME_60_120,Annealing Still/Strring_False,Annealing Atomosphere Inert_False,Annealing Atomosphere Reductive_False,Post-processing Acid Wash etc. _False,CL_0.05,SL_0_0.1,Support is not Carbon_False,Glassy Carbon,LSV_5_10,EPC_0.1_1,336
10.1039/C4SC01065E,Germany,Tech Univ Berlin,CHEMICAL SCIENCE,9.969,8/8/2014,229,3087,0.074182054,MDP_1_Ni,MDP_2_Ir,MDP_3_None,MDP_4_None,MDP1PP_75_100,MDP2PP_10_20,MDP3PP_0,MDP4PP_0,HTEMP_200_250,HTIME_60_180,Hydrothermal Stirring,Hydrothermal Strong Reductant in Liquid_False,Hydrothermal Weak Reductant in Liquid_True,Mixed in Solid or Liquid_False,ATEMP_400_500,ATIME_180_360,Annealing Still/Strring_False,Annealing Atomosphere Inert_False,Annealing Atomosphere Reductive_True,Post-processing Acid Wash etc. _False,CL_0.05,SL_0_0.1,Support is not Carbon_False,Glassy Carbon,LSV_5_10,EPC_0.1_1,330
10.1002/adfm.201700886,Peoples R China,Soochow Univ,ADVANCED FUNCTIONAL MATERIALS,19.924,7/19/2017,242,2011,0.12033814,MDP_1_Ir,MDP_2_Fe,MDP_3_None,MDP_4_None,MDP1PP_50_75,MDP2PP_40_51,MDP3PP_0,MDP4PP_0,HTEMP_200_250,HTIME_180_360,Hydrothermal Stirring,Hydrothermal Strong Reductant in Liquid_False,Hydrothermal Weak Reductant in Liquid_True,Mixed in Solid or Liquid_False,ATEMP_RT,ATIME_0,Annealing Still/Strring_False,Annealing Atomosphere Inert_False,Annealing Atomosphere Reductive_True,Post-processing Acid Wash etc. _False,CL_0.05,SL_0_0.1,Support is not Carbon_False,Glassy Carbon,LSV_5_10,EPC_0.1_1,305
10.1002/adfm.201700886,Peoples R China,Soochow Univ,ADVANCED FUNCTIONAL MATERIALS,19.924,7/19/2017,242,2011,0.12033814,MDP_1_Ir,MDP_2_Co,MDP_3_None,MDP_4_None,MDP1PP_50_75,MDP2PP_40_51,MDP3PP_0,MDP4PP_0,HTEMP_200_250,HTIME_180_360,Hydrothermal Stirring,Hydrothermal Strong Reductant in Liquid_False,Hydrothermal Weak Reductant in Liquid_True,Mixed in Solid or Liquid_False,ATEMP_RT,ATIME_0,Annealing Still/Strring_False,Annealing Atomosphere Inert_False,Annealing Atomosphere Reductive_True,Post-processing Acid Wash etc. _False,CL_0.05,SL_0_0.1,Support is not Carbon_False,Glassy Carbon,LSV_5_10,EPC_0.1_1,308
10.1002/adfm.201700886,Peoples R China,Soochow Univ,ADVANCED FUNCTIONAL MATERIALS,19.924,7/19/2017,242,2011,0.12033814,MDP_1_Ir,MDP_2_Ni,MDP_3_None,MDP_4_None,MDP1PP_50_75,MDP2PP_40_51,MDP3PP_0,MDP4PP_0,HTEMP_150_200,HTIME_180_360,Hydrothermal Stirring,Hydrothermal Strong Reductant in Liquid_False,Hydrothermal Weak Reductant in Liquid_True,Mixed in Solid or Liquid_False,ATEMP_RT,ATIME_0,Annealing Still/Strring_False,Annealing Atomosphere Inert_False,Annealing Atomosphere Reductive_True,Post-processing Acid Wash etc. _False,CL_0.05,SL_0_0.1,Support is not Carbon_False,Glassy Carbon,LSV_5_10,EPC_0.1_1,280
10.1002/adfm.201700886,Peoples R China,Soochow Univ,ADVANCED FUNCTIONAL MATERIALS,19.924,7/19/2017,242,2011,0.12033814,MDP_1_Ni,MDP_2_Ir,MDP_3_None,MDP_4_None,MDP1PP_50_75,MDP2PP_40_51,MDP3PP_0,MDP4PP_0,HTEMP_150_200,HTIME_180_360,Hydrothermal Stirring,Hydrothermal Strong Reductant in Liquid_False,Hydrothermal Weak Reductant in Liquid_True,Mixed in Solid or Liquid_False,ATEMP_RT,ATIME_0,Annealing Still/Strring_False,Annealing Atomosphere Inert_False,Annealing Atomosphere Reductive_True,Post-processing Acid Wash etc. _False,CL_0.05,SL_0_0.1,Support is not Carbon_False,Glassy Carbon,LSV_5_10,EPC_0.1_1,301
10.1002/adfm.201700886,Peoples R China,Soochow Univ,ADVANCED FUNCTIONAL MATERIALS,19.924,7/19/2017,242,2011,0.12033814,MDP_1_Ir,MDP_2_Ni,MDP_3_None,MDP_4_None,MDP1PP_50_75,MDP2PP_30_40,MDP3PP_0,MDP4PP_0,HTEMP_150_200,HTIME_180_360,Hydrothermal Stirring,Hydrothermal Strong Reductant in Liquid_False,Hydrothermal Weak Reductant in Liquid_True,Mixed in Solid or Liquid_False,ATEMP_RT,ATIME_0,Annealing Still/Strring_False,Annealing Atomosphere Inert_False,Annealing Atomosphere Reductive_True,Post-processing Acid Wash etc. _False,CL_0.05,SL_0_0.1,Support is not Carbon_False,Glassy Carbon,LSV_5_10,EPC_0.1_1,282
10.1002/adfm.201700886,Peoples R China,Soochow Univ,ADVANCED FUNCTIONAL MATERIALS,19.924,7/19/2017,242,2011,0.12033814,MDP_1_Ir,MDP_2_None,MDP_3_None,MDP_4_None,MDP1PP_100,MDP2PP_0,MDP3PP_0,MDP4PP_0,HTEMP_150_200,HTIME_180_360,Hydrothermal Stirring,Hydrothermal Strong Reductant in Liquid_False,Hydrothermal Weak Reductant in Liquid_True,Mixed in Solid or Liquid_False,ATEMP_RT,ATIME_0,Annealing Still/Strring_False,Annealing Atomosphere Inert_False,Annealing Atomosphere Reductive_False,Post-processing Acid Wash etc. _False,CL_0.05,SL_0_0.1,Support is not Carbon_False,Glassy Carbon,LSV_5_10,EPC_0.1_1,298
10.1039/C4SC01065E,Germany,Tech Univ Berlin,CHEMICAL SCIENCE,9.969,8/8/2014,229,3087,0.074182054,MDP_1_Ni,MDP_2_Ir,MDP_3_None,MDP_4_None,MDP1PP_50_75,MDP2PP_30_40,MDP3PP_0,MDP4PP_0,HTEMP_200_250,HTIME_60_180,Hydrothermal Stirring,Hydrothermal Strong Reductant in Liquid_False,Hydrothermal Weak Reductant in Liquid_True,Mixed in Solid or Liquid_False,ATEMP_400_500,ATIME_180_360,Annealing Still/Strring_False,Annealing Atomosphere Inert_False,Annealing Atomosphere Reductive_True,Post-processing Acid Wash etc. _False,CL_0.05,SL_0_0.1,Support is not Carbon_False,Glassy Carbon,LSV_5_10,EPC_0.1_1,328
10.1002/anie.201411072,Germany,Tech Univ Berlin,ANGEWANDTE CHEMIE-INTERNATIONAL EDITION,16.823,4/8/2015,314,2844,0.110407876,MDP_1_Sn,MDP_2_Ni,MDP_3_Ir,MDP_4_Sb,MDP1PP_25_50,MDP2PP_30_40,MDP3PP_5_15,MDP4PP_0_5,HTEMP_200_250,HTIME_60_180,Hydrothermal Stirring,Hydrothermal Strong Reductant in Liquid_False,Hydrothermal Weak Reductant in Liquid_True,Mixed in Solid or Liquid_False,ATEMP_200_300,ATIME_180_360,Annealing Still/Strring_False,Annealing Atomosphere Inert_False,Annealing Atomosphere Reductive_False,Post-processing Acid Wash etc. _False,CL_0.05,SL_0_0.1,Support is not Carbon_True,Glassy Carbon,LSV_5_10,EPC_0.1_1,341
10.32737/2221-8688-2019-1-9-15,Russia,Natl Res Ctr,CHEMICAL PROBLEMS,0,4/10/2019,10,1381,0.00724113,MDP_1_Ti,MDP_2_Ir,MDP_3_None,MDP_4_None,MDP1PP_75_100,MDP2PP_10_20,MDP3PP_0,MDP4PP_0,HTEMP_100_150,HTIME_180_360,Hydrothermal Stirring,Hydrothermal Strong Reductant in Liquid_False,Hydrothermal Weak Reductant in Liquid_True,Mixed in Solid or Liquid_False,ATEMP_RT,ATIME_0,Annealing Still/Strring_False,Annealing Atomosphere Inert_True,Annealing Atomosphere Reductive_False,Post-processing Acid Wash etc. _False,CL_0.05,SL_0_0.1,Support is not Carbon_True,Glassy Carbon,LSV_5_10,EPC_0.1_1,239
10.1021/acs.chemmater.9b02892,Peoples R China,Peking Univ,CHEMISTRY OF MATERIALS,10.508,10/22/2019,40,1186,0.033726813,MDP_1_Pt,MDP_2_Co,MDP_3_None,MDP_4_None,MDP1PP_50_75,MDP2PP_30_40,MDP3PP_0,MDP4PP_0,HTEMP_200_250,HTIME_360_720,Hydrothermal Still,Hydrothermal Strong Reductant in Liquid_False,Hydrothermal Weak Reductant in Liquid_True,Mixed in Solid or Liquid_False,ATEMP_200_300,ATIME_60_120,Annealing Still/Strring_False,Annealing Atomosphere Inert_False,Annealing Atomosphere Reductive_False,Post-processing Acid Wash etc. _False,CL_0.05,SL_0_0.1,Support is not Carbon_False,Glassy Carbon,LSV_5_10,EPC_0.1_1,571
10.1002/anie.201411072,Germany,Tech Univ Berlin,ANGEWANDTE CHEMIE-INTERNATIONAL EDITION,16.823,4/8/2015,314,2844,0.110407876,MDP_1_Sn,MDP_2_Ni,MDP_3_Ir,MDP_4_Sb,MDP1PP_25_50,MDP2PP_30_40,MDP3PP_5_15,MDP4PP_0_5,HTEMP_200_250,HTIME_60_180,Hydrothermal Stirring,Hydrothermal Strong Reductant in Liquid_False,Hydrothermal Weak Reductant in Liquid_True,Mixed in Solid or Liquid_False,ATEMP_25_200,ATIME_180_360,Annealing Still/Strring_False,Annealing Atomosphere Inert_False,Annealing Atomosphere Reductive_False,Post-processing Acid Wash etc. _False,CL_0.05,SL_0_0.1,Support is not Carbon_True,Glassy Carbon,LSV_5_10,EPC_0.1_1,333
10.1016/j.cattod.2022.01.015,South Korea,Inst Integrated Technol,CATALYSIS TODAY,6.562,11/9/2022,1,72,0.013888889,MDP_1_Ti,MDP_2_Ir,MDP_3_None,MDP_4_None,MDP1PP_50_75,MDP2PP_30_40,MDP3PP_0,MDP4PP_0,HTEMP_100_150,HTIME_180_360,Hydrothermal Stirring,Hydrothermal Strong Reductant in Liquid_False,Hydrothermal Weak Reductant in Liquid_True,Mixed in Solid or Liquid_False,ATEMP_RT,ATIME_0,Annealing Still/Strring_False,Annealing Atomosphere Inert_False,Annealing Atomosphere Reductive_False,Post-processing Acid Wash etc. _False,CL_0.05,SL_0_0.1,Support is not Carbon_True,Glassy Carbon,LSV_5_10,EPC_0.1_1,325
10.1038/s41467-021-24578-8,South Korea,Korea Inst Sci & Technol KIST,NATURE COMMUNICATIONS,17.694,8/5/2021,39,533,0.073170732,MDP_1_Ir,MDP_2_None,MDP_3_None,MDP_4_None,MDP1PP_100,MDP2PP_0,MDP3PP_0,MDP4PP_0,HTEMP_RTEMP,HTIME_180_360,Hydrothermal Stirring,Hydrothermal Strong Reductant in Liquid_False,Hydrothermal Weak Reductant in Liquid_False,Mixed in Solid or Liquid_False,ATEMP_1200_1000,ATIME_0_60,Annealing Still/Strring_False,Annealing Atomosphere Inert_False,Annealing Atomosphere Reductive_True,Post-processing Acid Wash etc. _False,CL_0.05,SL_0_0.1,Support is not Carbon_False,Glassy Carbon,LSV_5_10,EPC_0.1_1,455
10.1038/s41467-021-24578-8,South Korea,Korea Inst Sci & Technol KIST,NATURE COMMUNICATIONS,17.694,8/5/2021,39,533,0.073170732,MDP_1_Ir,MDP_2_None,MDP_3_None,MDP_4_None,MDP1PP_100,MDP2PP_0,MDP3PP_0,MDP4PP_0,HTEMP_RTEMP,HTIME_180_360,Hydrothermal Stirring,Hydrothermal Strong Reductant in Liquid_False,Hydrothermal Weak Reductant in Liquid_False,Mixed in Solid or Liquid_False,ATEMP_400_500,ATIME_0_60,Annealing Still/Strring_False,Annealing Atomosphere Inert_False,Annealing Atomosphere Reductive_True,Post-processing Acid Wash etc. _False,CL_0.05,SL_0_0.1,Support is not Carbon_False,Glassy Carbon,LSV_5_10,EPC_0.1_1,380
10.1038/s41467-021-24578-8,South Korea,Korea Inst Sci & Technol KIST,NATURE COMMUNICATIONS,17.694,8/5/2021,39,533,0.073170732,MDP_1_Ni,MDP_2_Ir,MDP_3_None,MDP_4_None,MDP1PP_50_75,MDP2PP_30_40,MDP3PP_0,MDP4PP_0,HTEMP_RTEMP,HTIME_180_360,Hydrothermal Stirring,Hydrothermal Strong Reductant in Liquid_False,Hydrothermal Weak Reductant in Liquid_False,Mixed in Solid or Liquid_False,ATEMP_1200_1000,ATIME_0_60,Annealing Still/Strring_False,Annealing Atomosphere Inert_False,Annealing Atomosphere Reductive_True,Post-processing Acid Wash etc. _False,CL_0.05,SL_0_0.1,Support is not Carbon_False,Glassy Carbon,LSV_5_10,EPC_0.1_1,357
10.1038/s41467-021-24578-8,South Korea,Korea Inst Sci & Technol KIST,NATURE COMMUNICATIONS,17.694,8/5/2021,39,533,0.073170732,MDP_1_Ni,MDP_2_Ir,MDP_3_None,MDP_4_None,MDP1PP_50_75,MDP2PP_30_40,MDP3PP_0,MDP4PP_0,HTEMP_RTEMP,HTIME_180_360,Hydrothermal Stirring,Hydrothermal Strong Reductant in Liquid_False,Hydrothermal Weak Reductant in Liquid_False,Mixed in Solid or Liquid_False,ATEMP_400_500,ATIME_0_60,Annealing Still/Strring_False,Annealing Atomosphere Inert_False,Annealing Atomosphere Reductive_True,Post-processing Acid Wash etc. _False,CL_0.05,SL_0_0.1,Support is not Carbon_False,Glassy Carbon,LSV_5_10,EPC_0.1_1,365
10.1016/j.elecom.2020.106877,South Korea,Korea Inst Energy Res,ELECTROCHEMISTRY COMMUNICATIONS,5.443,2/3/2021,6,716,0.008379888,MDP_1_Ir,MDP_2_None,MDP_3_None,MDP_4_None,MDP1PP_100,MDP2PP_0,MDP3PP_0,MDP4PP_0,HTEMP_RTEMP,HTIME_2880,Hydrothermal Stirring,Hydrothermal Strong Reductant in Liquid_True,Hydrothermal Weak Reductant in Liquid_False,Mixed in Solid or Liquid_False,ATEMP_RT,ATIME_0,Annealing Still/Strring_False,Annealing Atomosphere Inert_False,Annealing Atomosphere Reductive_False,Post-processing Acid Wash etc. _False,CL_0.05,SL_0_0.1,Support is not Carbon_False,Glassy Carbon,LSV_5_10,EPC_0.1_1,314
10.1016/j.jpowsour.2021.230506,South Korea,Korea Inst Energy Res,JOURNAL OF POWER SOURCES,9.794,10/7/2021,7,470,0.014893617,MDP_1_Ir,MDP_2_None,MDP_3_None,MDP_4_None,MDP1PP_100,MDP2PP_0,MDP3PP_0,MDP4PP_0,HTEMP_100_150,HTIME_2880,Hydrothermal Stirring,Hydrothermal Strong Reductant in Liquid_True,Hydrothermal Weak Reductant in Liquid_False,Mixed in Solid or Liquid_False,ATEMP_RT,ATIME_0,Annealing Still/Strring_False,Annealing Atomosphere Inert_False,Annealing Atomosphere Reductive_False,Post-processing Acid Wash etc. _False,CL_0.05,SL_0_0.1,Support is not Carbon_True,Glassy Carbon,LSV_5_10,EPC_0.1_1,285
10.1016/j.jpowsour.2021.230506,South Korea,Korea Inst Energy Res,JOURNAL OF POWER SOURCES,9.794,10/7/2021,7,470,0.014893617,MDP_1_Ir,MDP_2_None,MDP_3_None,MDP_4_None,MDP1PP_100,MDP2PP_0,MDP3PP_0,MDP4PP_0,HTEMP_50_100,HTIME_2880,Hydrothermal Stirring,Hydrothermal Strong Reductant in Liquid_True,Hydrothermal Weak Reductant in Liquid_False,Mixed in Solid or Liquid_False,ATEMP_RT,ATIME_0,Annealing Still/Strring_False,Annealing Atomosphere Inert_False,Annealing Atomosphere Reductive_False,Post-processing Acid Wash etc. _False,CL_0.05,SL_0_0.1,Support is not Carbon_True,Glassy Carbon,LSV_5_10,EPC_0.1_1,287
10.1016/j.jpowsour.2021.230506,South Korea,Korea Inst Energy Res,JOURNAL OF POWER SOURCES,9.794,10/7/2021,7,470,0.014893617,MDP_1_Ir,MDP_2_None,MDP_3_None,MDP_4_None,MDP1PP_100,MDP2PP_0,MDP3PP_0,MDP4PP_0,HTEMP_50_100,HTIME_2880,Hydrothermal Stirring,Hydrothermal Strong Reductant in Liquid_True,Hydrothermal Weak Reductant in Liquid_False,Mixed in Solid or Liquid_False,ATEMP_RT,ATIME_0,Annealing Still/Strring_False,Annealing Atomosphere Inert_False,Annealing Atomosphere Reductive_False,Post-processing Acid Wash etc. _False,CL_0.05,SL_0_0.1,Support is not Carbon_True,Glassy Carbon,LSV_5_10,EPC_0.1_1,301
10.1016/j.jpowsour.2021.230506,South Korea,Korea Inst Energy Res,JOURNAL OF POWER SOURCES,9.794,10/7/2021,7,470,0.014893617,MDP_1_Ir,MDP_2_None,MDP_3_None,MDP_4_None,MDP1PP_100,MDP2PP_0,MDP3PP_0,MDP4PP_0,HTEMP_25_50,HTIME_2880,Hydrothermal Stirring,Hydrothermal Strong Reductant in Liquid_True,Hydrothermal Weak Reductant in Liquid_False,Mixed in Solid or Liquid_False,ATEMP_RT,ATIME_0,Annealing Still/Strring_False,Annealing Atomosphere Inert_False,Annealing Atomosphere Reductive_False,Post-processing Acid Wash etc. _False,CL_0.05,SL_0_0.1,Support is not Carbon_True,Glassy Carbon,LSV_5_10,EPC_0.1_1,309
10.1016/j.cattod.2022.01.015,South Korea,Inst Integrated Technol,CATALYSIS TODAY,6.562,11/9/2022,1,72,0.013888889,MDP_1_Ir,MDP_2_Ti,MDP_3_None,MDP_4_None,MDP1PP_50_75,MDP2PP_40_51,MDP3PP_0,MDP4PP_0,HTEMP_100_150,HTIME_180_360,Hydrothermal Stirring,Hydrothermal Strong Reductant in Liquid_False,Hydrothermal Weak Reductant in Liquid_True,Mixed in Solid or Liquid_False,ATEMP_RT,ATIME_0,Annealing Still/Strring_False,Annealing Atomosphere Inert_False,Annealing Atomosphere Reductive_False,Post-processing Acid Wash etc. _False,CL_0.05,SL_0_0.1,Support is not Carbon_True,Glassy Carbon,LSV_5_10,EPC_0.1_1,301
10.1016/j.apcatb.2020.118762,Germany,Univ Freiburg,APPLIED CATALYSIS B-ENVIRONMENTAL,24.319,5/28/2020,54,967,0.055842813,MDP_1_Ti,MDP_2_Ir,MDP_3_None,MDP_4_None,MDP1PP_50_75,MDP2PP_30_40,MDP3PP_0,MDP4PP_0,HTEMP_100_150,HTIME_180_360,Hydrothermal Stirring,Hydrothermal Strong Reductant in Liquid_False,Hydrothermal Weak Reductant in Liquid_False,Mixed in Solid or Liquid_False,ATEMP_500_600,ATIME_0_60,Annealing Still/Strring_False,Annealing Atomosphere Inert_False,Annealing Atomosphere Reductive_False,Post-processing Acid Wash etc. _False,CL_0.05,SL_0_0.1,Support is not Carbon_True,Glassy Carbon,LSV_5_10,EPC_0.1_1,445
10.1016/j.cattod.2022.01.015,South Korea,Inst Integrated Technol,CATALYSIS TODAY,6.562,11/9/2022,1,72,0.013888889,MDP_1_Ir,MDP_2_Ti,MDP_3_None,MDP_4_None,MDP1PP_50_75,MDP2PP_30_40,MDP3PP_0,MDP4PP_0,HTEMP_100_150,HTIME_180_360,Hydrothermal Stirring,Hydrothermal Strong Reductant in Liquid_False,Hydrothermal Weak Reductant in Liquid_True,Mixed in Solid or Liquid_False,ATEMP_RT,ATIME_0,Annealing Still/Strring_False,Annealing Atomosphere Inert_False,Annealing Atomosphere Reductive_False,Post-processing Acid Wash etc. _False,CL_0.05,SL_0_0.1,Support is not Carbon_True,Glassy Carbon,LSV_5_10,EPC_0.1_1,288
10.1016/j.cattod.2022.01.015,South Korea,Inst Integrated Technol,CATALYSIS TODAY,6.562,11/9/2022,1,72,0.013888889,MDP_1_Ir,MDP_2_Ti,MDP_3_None,MDP_4_None,MDP1PP_75_100,MDP2PP_10_20,MDP3PP_0,MDP4PP_0,HTEMP_100_150,HTIME_180_360,Hydrothermal Stirring,Hydrothermal Strong Reductant in Liquid_False,Hydrothermal Weak Reductant in Liquid_True,Mixed in Solid or Liquid_False,ATEMP_RT,ATIME_0,Annealing Still/Strring_False,Annealing Atomosphere Inert_False,Annealing Atomosphere Reductive_False,Post-processing Acid Wash etc. _False,CL_0.05,SL_0_0.1,Support is not Carbon_True,Glassy Carbon,LSV_5_10,EPC_0.1_1,285
10.1007/s40843-020-1598-5,Peoples R China,Qingdao Univ Sci & Technol,SCIENCE CHINA-MATERIALS,8.64,3/27/2021,8,664,0.012048193,MDP_1_Pr,MDP_2_Ir,MDP_3_None,MDP_4_None,MDP1PP_50_75,MDP2PP_30_40,MDP3PP_0,MDP4PP_0,HTEMP_RTEMP,HTIME_180_360,Hydrothermal Stirring,Hydrothermal Strong Reductant in Liquid_False,Hydrothermal Weak Reductant in Liquid_False,Mixed in Solid or Liquid_True,ATEMP_OVER1200,ATIME_180_360,Annealing Still/Strring_False,Annealing Atomosphere Inert_False,Annealing Atomosphere Reductive_False,Post-processing Acid Wash etc. _False,CL_1_5,SL_0,Support is not Carbon_False,Glassy Carbon,LSV_5_10,EPC_0.1_1,326
10.1007/s40843-020-1598-5,Peoples R China,Qingdao Univ Sci & Technol,SCIENCE CHINA-MATERIALS,8.64,3/27/2021,8,664,0.012048193,MDP_1_Pr,MDP_2_Ir,MDP_3_None,MDP_4_None,MDP1PP_50_75,MDP2PP_40_51,MDP3PP_0,MDP4PP_0,HTEMP_RTEMP,HTIME_180_360,Hydrothermal Stirring,Hydrothermal Strong Reductant in Liquid_False,Hydrothermal Weak Reductant in Liquid_False,Mixed in Solid or Liquid_True,ATEMP_OVER1200,ATIME_180_360,Annealing Still/Strring_False,Annealing Atomosphere Inert_False,Annealing Atomosphere Reductive_False,Post-processing Acid Wash etc. _False,CL_1_5,SL_0,Support is not Carbon_False,Glassy Carbon,LSV_5_10,EPC_0.1_1,321
10.1007/s40843-020-1598-5,Peoples R China,Qingdao Univ Sci & Technol,SCIENCE CHINA-MATERIALS,8.64,3/27/2021,8,664,0.012048193,MDP_1_Pr,MDP_2_Ir,MDP_3_None,MDP_4_None,MDP1PP_50_75,MDP2PP_30_40,MDP3PP_0,MDP4PP_0,HTEMP_RTEMP,HTIME_180_360,Hydrothermal Stirring,Hydrothermal Strong Reductant in Liquid_False,Hydrothermal Weak Reductant in Liquid_False,Mixed in Solid or Liquid_True,ATEMP_OVER1200,ATIME_180_360,Annealing Still/Strring_False,Annealing Atomosphere Inert_False,Annealing Atomosphere Reductive_False,Post-processing Acid Wash etc. _False,CL_1_5,SL_0,Support is not Carbon_False,Glassy Carbon,LSV_5_10,EPC_0.1_1,305
10.1007/s40843-020-1598-5,Peoples R China,Qingdao Univ Sci & Technol,SCIENCE CHINA-MATERIALS,8.64,3/27/2021,8,664,0.012048193,MDP_1_Pr,MDP_2_Ir,MDP_3_None,MDP_4_None,MDP1PP_75_100,MDP2PP_20_30,MDP3PP_0,MDP4PP_0,HTEMP_RTEMP,HTIME_180_360,Hydrothermal Stirring,Hydrothermal Strong Reductant in Liquid_False,Hydrothermal Weak Reductant in Liquid_False,Mixed in Solid or Liquid_True,ATEMP_OVER1200,ATIME_180_360,Annealing Still/Strring_False,Annealing Atomosphere Inert_False,Annealing Atomosphere Reductive_False,Post-processing Acid Wash etc. _False,CL_1_5,SL_0,Support is not Carbon_False,Glassy Carbon,LSV_5_10,EPC_0.1_1,369
10.1007/s40843-020-1598-5,Peoples R China,Qingdao Univ Sci & Technol,SCIENCE CHINA-MATERIALS,8.64,3/27/2021,8,664,0.012048193,MDP_1_Pr,MDP_2_Ir,MDP_3_None,MDP_4_None,MDP1PP_50_75,MDP2PP_30_40,MDP3PP_0,MDP4PP_0,HTEMP_RTEMP,HTIME_180_360,Hydrothermal Stirring,Hydrothermal Strong Reductant in Liquid_False,Hydrothermal Weak Reductant in Liquid_False,Mixed in Solid or Liquid_True,ATEMP_1200_1000,ATIME_180_360,Annealing Still/Strring_False,Annealing Atomosphere Inert_False,Annealing Atomosphere Reductive_False,Post-processing Acid Wash etc. _False,CL_1_5,SL_0,Support is not Carbon_False,Glassy Carbon,LSV_5_10,EPC_0.1_1,328
10.1039/D1QI01361K,Peoples R China,Qingdao Univ Sci & Technol,INORGANIC CHEMISTRY FRONTIERS,7.779,1/18/2022,0,367,0,MDP_1_Ir,MDP_2_La,MDP_3_Ba,MDP_4_None,MDP1PP_25_50,MDP2PP_30_40,MDP3PP_25_34,MDP4PP_0,HTEMP_RTEMP,HTIME_180_360,Hydrothermal Stirring,Hydrothermal Strong Reductant in Liquid_False,Hydrothermal Weak Reductant in Liquid_False,Mixed in Solid or Liquid_False,ATEMP_OVER1200,ATIME_180_360,Annealing Still/Strring_False,Annealing Atomosphere Inert_False,Annealing Atomosphere Reductive_False,Post-processing Acid Wash etc. _False,CL_1_5,SL_0,Support is not Carbon_False,Glassy Carbon,LSV_5_10,EPC_0.1_1,310
10.1039/D1QI01361K,Peoples R China,Qingdao Univ Sci & Technol,INORGANIC CHEMISTRY FRONTIERS,7.779,1/18/2022,0,367,0,MDP_1_Ir,MDP_2_La,MDP_3_Ba,MDP_4_None,MDP1PP_25_50,MDP2PP_30_40,MDP3PP_25_34,MDP4PP_0,HTEMP_RTEMP,HTIME_180_360,Hydrothermal Stirring,Hydrothermal Strong Reductant in Liquid_False,Hydrothermal Weak Reductant in Liquid_False,Mixed in Solid or Liquid_False,ATEMP_OVER1200,ATIME_180_360,Annealing Still/Strring_False,Annealing Atomosphere Inert_False,Annealing Atomosphere Reductive_False,Post-processing Acid Wash etc. _False,CL_1_5,SL_0,Support is not Carbon_False,Glassy Carbon,LSV_5_10,EPC_0.1_1,302
10.1039/D1QI01361K,Peoples R China,Qingdao Univ Sci & Technol,INORGANIC CHEMISTRY FRONTIERS,7.779,1/18/2022,0,367,0,MDP_1_Ba,MDP_2_Ir,MDP_3_La,MDP_4_None,MDP1PP_50_75,MDP2PP_20_30,MDP3PP_25_34,MDP4PP_0,HTEMP_RTEMP,HTIME_180_360,Hydrothermal Stirring,Hydrothermal Strong Reductant in Liquid_False,Hydrothermal Weak Reductant in Liquid_False,Mixed in Solid or Liquid_False,ATEMP_OVER1200,ATIME_180_360,Annealing Still/Strring_False,Annealing Atomosphere Inert_False,Annealing Atomosphere Reductive_False,Post-processing Acid Wash etc. _False,CL_1_5,SL_0,Support is not Carbon_False,Glassy Carbon,LSV_5_10,EPC_0.1_1,312
10.1039/D1QI01361K,Peoples R China,Qingdao Univ Sci & Technol,INORGANIC CHEMISTRY FRONTIERS,7.779,1/18/2022,0,367,0,MDP_1_Ir,MDP_2_La,MDP_3_Ba,MDP_4_None,MDP1PP_25_50,MDP2PP_40_51,MDP3PP_15_25,MDP4PP_0,HTEMP_RTEMP,HTIME_180_360,Hydrothermal Stirring,Hydrothermal Strong Reductant in Liquid_False,Hydrothermal Weak Reductant in Liquid_False,Mixed in Solid or Liquid_False,ATEMP_OVER1200,ATIME_180_360,Annealing Still/Strring_False,Annealing Atomosphere Inert_False,Annealing Atomosphere Reductive_False,Post-processing Acid Wash etc. _False,CL_1_5,SL_0,Support is not Carbon_False,Glassy Carbon,LSV_5_10,EPC_0.1_1,343
10.1039/D1QI01361K,Peoples R China,Qingdao Univ Sci & Technol,INORGANIC CHEMISTRY FRONTIERS,7.779,1/18/2022,0,367,0,MDP_1_Ir,MDP_2_La,MDP_3_Ba,MDP_4_None,MDP1PP_25_50,MDP2PP_30_40,MDP3PP_25_34,MDP4PP_0,HTEMP_RTEMP,HTIME_180_360,Hydrothermal Stirring,Hydrothermal Strong Reductant in Liquid_False,Hydrothermal Weak Reductant in Liquid_False,Mixed in Solid or Liquid_False,ATEMP_1200_1000,ATIME_180_360,Annealing Still/Strring_False,Annealing Atomosphere Inert_False,Annealing Atomosphere Reductive_False,Post-processing Acid Wash etc. _False,CL_1_5,SL_0,Support is not Carbon_False,Glassy Carbon,LSV_5_10,EPC_0.1_1,317
10.1038/s41467-022-31874-4,Peoples R China,Hohai Univ,NATURE COMMUNICATIONS,17.694,7/25/2022,5,179,0.027932961,MDP_1_Ru,MDP_2_Bi,MDP_3_Er,MDP_4_None,MDP1PP_50_75,MDP2PP_20_30,MDP3PP_25_34,MDP4PP_0,HTEMP_50_100,HTIME_360_720,Hydrothermal Stirring,Hydrothermal Strong Reductant in Liquid_False,Hydrothermal Weak Reductant in Liquid_False,Mixed in Solid or Liquid_False,ATEMP_1200_1000,ATIME_360_720,Annealing Still/Strring_False,Annealing Atomosphere Inert_False,Annealing Atomosphere Reductive_False,Post-processing Acid Wash etc. _False,CL_0.6_1,SL_0,Support is not Carbon_False,Carbon Paper,LSV_5_10,EPC_0.1_1,253
10.1038/s41467-022-31874-4,Peoples R China,Hohai Univ,NATURE COMMUNICATIONS,17.694,7/25/2022,5,179,0.027932961,MDP_1_Ru,MDP_2_Bi,MDP_3_Er,MDP_4_None,MDP1PP_50_75,MDP2PP_30_40,MDP3PP_5_15,MDP4PP_0,HTEMP_50_100,HTIME_360_720,Hydrothermal Stirring,Hydrothermal Strong Reductant in Liquid_False,Hydrothermal Weak Reductant in Liquid_False,Mixed in Solid or Liquid_False,ATEMP_1200_1000,ATIME_360_720,Annealing Still/Strring_False,Annealing Atomosphere Inert_False,Annealing Atomosphere Reductive_False,Post-processing Acid Wash etc. _False,CL_0.6_1,SL_0,Support is not Carbon_False,Carbon Paper,LSV_5_10,EPC_0.1_1,182
10.1038/s41467-022-31874-4,Peoples R China,Hohai Univ,NATURE COMMUNICATIONS,17.694,7/25/2022,5,179,0.027932961,MDP_1_Ru,MDP_2_Er,MDP_3_Bi,MDP_4_None,MDP1PP_50_75,MDP2PP_30_40,MDP3PP_5_15,MDP4PP_0,HTEMP_50_100,HTIME_360_720,Hydrothermal Stirring,Hydrothermal Strong Reductant in Liquid_False,Hydrothermal Weak Reductant in Liquid_False,Mixed in Solid or Liquid_False,ATEMP_1200_1000,ATIME_360_720,Annealing Still/Strring_False,Annealing Atomosphere Inert_False,Annealing Atomosphere Reductive_False,Post-processing Acid Wash etc. _False,CL_0.6_1,SL_0,Support is not Carbon_False,Carbon Paper,LSV_5_10,EPC_0.1_1,265
10.1038/s41467-022-31874-4,Peoples R China,Hohai Univ,NATURE COMMUNICATIONS,17.694,7/25/2022,5,179,0.027932961,MDP_1_Ru,MDP_2_Pb,MDP_3_Er,MDP_4_None,MDP1PP_50_75,MDP2PP_30_40,MDP3PP_5_15,MDP4PP_0,HTEMP_50_100,HTIME_360_720,Hydrothermal Stirring,Hydrothermal Strong Reductant in Liquid_False,Hydrothermal Weak Reductant in Liquid_False,Mixed in Solid or Liquid_False,ATEMP_1200_1000,ATIME_360_720,Annealing Still/Strring_False,Annealing Atomosphere Inert_False,Annealing Atomosphere Reductive_False,Post-processing Acid Wash etc. _False,CL_0.6_1,SL_0,Support is not Carbon_False,Carbon Paper,LSV_5_10,EPC_0.1_1,227
10.1038/s41467-022-31874-4,Peoples R China,Hohai Univ,NATURE COMMUNICATIONS,17.694,7/25/2022,5,179,0.027932961,MDP_1_Ru,MDP_2_Bi,MDP_3_Er,MDP_4_None,MDP1PP_50_75,MDP2PP_40_51,MDP3PP_5_15,MDP4PP_0,HTEMP_50_100,HTIME_360_720,Hydrothermal Stirring,Hydrothermal Strong Reductant in Liquid_False,Hydrothermal Weak Reductant in Liquid_False,Mixed in Solid or Liquid_False,ATEMP_1200_1000,ATIME_360_720,Annealing Still/Strring_False,Annealing Atomosphere Inert_False,Annealing Atomosphere Reductive_False,Post-processing Acid Wash etc. _False,CL_0.6_1,SL_0,Support is not Carbon_False,Carbon Paper,LSV_5_10,EPC_0.1_1,196
10.1038/s41467-022-31874-4,Peoples R China,Hohai Univ,NATURE COMMUNICATIONS,17.694,7/25/2022,5,179,0.027932961,MDP_1_Ru,MDP_2_Er,MDP_3_Bi,MDP_4_None,MDP1PP_50_75,MDP2PP_40_51,MDP3PP_5_15,MDP4PP_0,HTEMP_50_100,HTIME_360_720,Hydrothermal Stirring,Hydrothermal Strong Reductant in Liquid_False,Hydrothermal Weak Reductant in Liquid_False,Mixed in Solid or Liquid_False,ATEMP_1200_1000,ATIME_360_720,Annealing Still/Strring_False,Annealing Atomosphere Inert_False,Annealing Atomosphere Reductive_False,Post-processing Acid Wash etc. _False,CL_0.6_1,SL_0,Support is not Carbon_False,Carbon Paper,LSV_5_10,EPC_0.1_1,296
10.1038/s41467-022-31874-4,Peoples R China,Hohai Univ,NATURE COMMUNICATIONS,17.694,7/25/2022,5,179,0.027932961,MDP_1_Ru,MDP_2_Pb,MDP_3_None,MDP_4_None,MDP1PP_50_75,MDP2PP_40_51,MDP3PP_0,MDP4PP_0,HTEMP_50_100,HTIME_360_720,Hydrothermal Stirring,Hydrothermal Strong Reductant in Liquid_False,Hydrothermal Weak Reductant in Liquid_False,Mixed in Solid or Liquid_False,ATEMP_1200_1000,ATIME_360_720,Annealing Still/Strring_False,Annealing Atomosphere Inert_False,Annealing Atomosphere Reductive_False,Post-processing Acid Wash etc. _False,CL_0.6_1,SL_0,Support is not Carbon_False,Carbon Paper,LSV_5_10,EPC_0.1_1,272
10.1038/s41467-022-31874-4,Peoples R China,Hohai Univ,NATURE COMMUNICATIONS,17.694,7/25/2022,5,179,0.027932961,MDP_1_Ru,MDP_2_Bi,MDP_3_None,MDP_4_None,MDP1PP_50_75,MDP2PP_40_51,MDP3PP_0,MDP4PP_0,HTEMP_50_100,HTIME_360_720,Hydrothermal Stirring,Hydrothermal Strong Reductant in Liquid_False,Hydrothermal Weak Reductant in Liquid_False,Mixed in Solid or Liquid_False,ATEMP_1200_1000,ATIME_360_720,Annealing Still/Strring_False,Annealing Atomosphere Inert_False,Annealing Atomosphere Reductive_False,Post-processing Acid Wash etc. _False,CL_0.6_1,SL_0,Support is not Carbon_False,Carbon Paper,LSV_5_10,EPC_0.1_1,231
10.1038/s41467-022-31874-4,Peoples R China,Hohai Univ,NATURE COMMUNICATIONS,17.694,7/25/2022,5,179,0.027932961,MDP_1_Ru,MDP_2_Er,MDP_3_None,MDP_4_None,MDP1PP_75_100,MDP2PP_20_30,MDP3PP_0,MDP4PP_0,HTEMP_50_100,HTIME_360_720,Hydrothermal Stirring,Hydrothermal Strong Reductant in Liquid_False,Hydrothermal Weak Reductant in Liquid_False,Mixed in Solid or Liquid_False,ATEMP_1200_1000,ATIME_360_720,Annealing Still/Strring_False,Annealing Atomosphere Inert_False,Annealing Atomosphere Reductive_False,Post-processing Acid Wash etc. _False,CL_0.6_1,SL_0,Support is not Carbon_False,Carbon Paper,LSV_5_10,EPC_0.1_1,307
10.1007/s40843-020-1571-y,Peoples R China,Beijing Univ Chem Technol,SCIENCE CHINA-MATERIALS,8.64,3/2/2021,11,689,0.015965167,MDP_1_Ru,MDP_2_Nd,MDP_3_None,MDP_4_None,MDP1PP_50_75,MDP2PP_40_51,MDP3PP_0,MDP4PP_0,HTEMP_50_100,HTIME_360_720,Hydrothermal Stirring,Hydrothermal Strong Reductant in Liquid_False,Hydrothermal Weak Reductant in Liquid_False,Mixed in Solid or Liquid_False,ATEMP_1200_1000,ATIME_360_720,Annealing Still/Strring_False,Annealing Atomosphere Inert_False,Annealing Atomosphere Reductive_False,Post-processing Acid Wash etc. _False,CL_0.6_1,SL_0,Support is not Carbon_False,Glassy Carbon,LSV_5_10,EPC_0.1_1,306
10.1021/acsami.0c01937,Peoples R China,Shaanxi Normal Univ,ACS APPLIED MATERIALS & INTERFACES,10.383,4/30/2020,54,995,0.054271357,MDP_1_Ir,MDP_2_None,MDP_3_None,MDP_4_None,MDP1PP_100,MDP2PP_0,MDP3PP_0,MDP4PP_0,HTEMP_150_200,HTIME_720_1440,Hydrothermal Still,Hydrothermal Strong Reductant in Liquid_False,Hydrothermal Weak Reductant in Liquid_True,Mixed in Solid or Liquid_False,ATEMP_RT,ATIME_0,Annealing Still/Strring_False,Annealing Atomosphere Inert_False,Annealing Atomosphere Reductive_False,Post-processing Acid Wash etc. _False,CL_0.3_0.6,SL_0,Support is not Carbon_False,Glassy Carbon,LSV_5_10,EPC_0.1_1,245
10.1002/aenm.201901313,Peoples R China,Chinese Acad Sci,ADVANCED ENERGY MATERIALS,29.698,10/22/2019,134,1186,0.112984823,MDP_1_Ru,MDP_2_Zn,MDP_3_None,MDP_4_None,MDP1PP_50_75,MDP2PP_30_40,MDP3PP_0,MDP4PP_0,HTEMP_RTEMP,HTIME_0_60,Hydrothermal Stirring,Hydrothermal Strong Reductant in Liquid_False,Hydrothermal Weak Reductant in Liquid_False,Mixed in Solid or Liquid_False,ATEMP_300_400,ATIME_60_120,Annealing Still/Strring_False,Annealing Atomosphere Inert_False,Annealing Atomosphere Reductive_False,Post-processing Acid Wash etc._True,CL_0.3_0.6,SL_0,Support is not Carbon_False,Carbon Paper,LSV_5_10,EPC_0.1_1,205
10.1002/cctc.202200199,Taiwan,Natl Cheng Kung Univ,CHEMCATCHEM,5.501,4/28/2022,0,267,0,MDP_1_Ir,MDP_2_Zr,MDP_3_None,MDP_4_None,MDP1PP_50_75,MDP2PP_30_40,MDP3PP_0,MDP4PP_0,HTEMP_50_100,HTIME_1440_2880,Hydrothermal Still,Hydrothermal Strong Reductant in Liquid_False,Hydrothermal Weak Reductant in Liquid_False,Mixed in Solid or Liquid_False,ATEMP_RT,ATIME_0,Annealing Still/Strring_False,Annealing Atomosphere Inert_False,Annealing Atomosphere Reductive_False,Post-processing Acid Wash etc. _False,CL_0.3_0.6,SL_0,Support is not Carbon_False,Carbon Paper,LSV_5_10,EPC_0.1_1,516
10.1002/aenm.202003561,Peoples R China,Qingdao Univ Sci & Technol,ADVANCED ENERGY MATERIALS,29.698,1/12/2021,17,738,0.02303523,MDP_1_La,MDP_2_Ir,MDP_3_None,MDP_4_None,MDP1PP_50_75,MDP2PP_30_40,MDP3PP_0,MDP4PP_0,HTEMP_RTEMP,HTIME_180_360,Hydrothermal Stirring,Hydrothermal Strong Reductant in Liquid_False,Hydrothermal Weak Reductant in Liquid_False,Mixed in Solid or Liquid_True,ATEMP_OVER1200,ATIME_180_360,Annealing Still/Strring_False,Annealing Atomosphere Inert_False,Annealing Atomosphere Reductive_False,Post-processing Acid Wash etc. _False,CL_0.3_0.6,SL_0,Support is not Carbon_False,Glassy Carbon,LSV_5_10,EPC_0.1_1,324
10.1002/aenm.202003561,Peoples R China,Qingdao Univ Sci & Technol,ADVANCED ENERGY MATERIALS,29.698,1/12/2021,17,738,0.02303523,MDP_1_La,MDP_2_Ir,MDP_3_None,MDP_4_None,MDP1PP_50_75,MDP2PP_30_40,MDP3PP_0,MDP4PP_0,HTEMP_RTEMP,HTIME_180_360,Hydrothermal Stirring,Hydrothermal Strong Reductant in Liquid_False,Hydrothermal Weak Reductant in Liquid_False,Mixed in Solid or Liquid_True,ATEMP_OVER1200,ATIME_180_360,Annealing Still/Strring_False,Annealing Atomosphere Inert_False,Annealing Atomosphere Reductive_False,Post-processing Acid Wash etc. _False,CL_0.3_0.6,SL_0,Support is not Carbon_False,Glassy Carbon,LSV_5_10,EPC_0.1_1,295
