Repository: ruiding-uchicago/DASH

This is the Machine Learning Databases and Script folder.
All scripts and data files are created by Dr. Rui Ding first author of research work:
<Leveraging Data Mining, Active Learning, and Domain Adaptation in a Multi-Stage, Machine Learning-Driven Approach for the Efficient Discovery of Advanced Acidic Oxygen Evolution Electrocatalysts>
https://arxiv.org/abs/2407.04877z
Please check the original paper for more details and the discussion.
Also, please cite if use the code in whole or in part.

File: Machine Learning Databases and Script/Unsupervised Data Mining/Apriori associate rule mining/Activity/OER_activity.csv (part 26 of 29)
DOI,Country,Facility,Journal,Impact Factor,Published Date,Cited Times,Number of days until 01/20/2023,Average cited times per day,Metal_Dopant_1,Metal_Dopant_2,Metal_Dopant_3,Metal_Dopant_4,Metal_Dopant_1 Proportion in Precursor ,Metal_Dopant_2 Proportion in Precursor ,Metal_Dopant_3 Proportion in Precursor ,Metal_Dopant_4 Proportion in Precursor ,Hydrothermal Temperature (Celcius degree),Hydrothermal Time (min),Hydrothermal Still/Strring (0/1),Hydrothermal Strong Reductant in Liquid (0/1),Hydrothermal Weak Reductant in Liquid (0/1),Mixed in Solid or Liquid (0/1),Annealing Temperature (Celcius Degree),Annealing Time (min),Annealing Still/Strring (0/1),Annealing Atomosphere Inert (0/1),Annealing Atomosphere Reductive (0/1),Post-processing Acid Wash etc. (0/1),Catalyst Loading (mg cm -2),Support Material Loading (mg cm -2),Support is not Carbon (0/1),Electrode Type_Glassy Carbon/Carbon Paper or Ti Mesh (0/1),LSV Scanning Speed (mV s-1),Electrolyte Proton Concentration (M),Overpotential (mV @10 mA cm-2)
10.1002/aenm.202003561,Peoples R China,Qingdao Univ Sci & Technol,ADVANCED ENERGY MATERIALS,29.698,1/12/2021,17,738,0.02303523,MDP_1_La,MDP_2_Ir,MDP_3_None,MDP_4_None,MDP1PP_50_75,MDP2PP_30_40,MDP3PP_0,MDP4PP_0,HTEMP_RTEMP,HTIME_180_360,Hydrothermal Stirring,Hydrothermal Strong Reductant in Liquid_False,Hydrothermal Weak Reductant in Liquid_False,Mixed in Solid or Liquid_True,ATEMP_1200_1000,ATIME_180_360,Annealing Still/Strring_False,Annealing Atomosphere Inert_False,Annealing Atomosphere Reductive_False,Post-processing Acid Wash etc. _False,CL_0.3_0.6,SL_0,Support is not Carbon_False,Glassy Carbon,LSV_5_10,EPC_0.1_1,318
10.1016/j.cej.2021.129604,Peoples R China,Qingdao Univ Sci & Technol,CHEMICAL ENGINEERING JOURNAL,16.744,7/5/2021,10,564,0.017730496,MDP_1_Sr,MDP_2_Ir,MDP_3_None,MDP_4_None,MDP1PP_50_75,MDP2PP_40_51,MDP3PP_0,MDP4PP_0,HTEMP_RTEMP,HTIME_180_360,Hydrothermal Stirring,Hydrothermal Strong Reductant in Liquid_False,Hydrothermal Weak Reductant in Liquid_False,Mixed in Solid or Liquid_True,ATEMP_800_1000,ATIME_720_1440,Annealing Still/Strring_False,Annealing Atomosphere Inert_False,Annealing Atomosphere Reductive_False,Post-processing Acid Wash etc. _False,CL_0.3_0.6,SL_0,Support is not Carbon_False,Glassy Carbon,LSV_5_10,EPC_0.1_1,256
10.1002/anie.202106631,Peoples R China,Qingdao Univ Sci & Technol,ANGEWANDTE CHEMIE-INTERNATIONAL EDITION,16.823,7/23/2021,100,546,0.183150183,MDP_1_Na,MDP_2_Ru,MDP_3_None,MDP_4_None,MDP1PP_75_100,MDP2PP_0_10,MDP3PP_0,MDP4PP_0,HTEMP_RTEMP,HTIME_180_360,Hydrothermal Stirring,Hydrothermal Strong Reductant in Liquid_False,Hydrothermal Weak Reductant in Liquid_False,Mixed in Solid or Liquid_False,ATEMP_400_500,ATIME_180_360,Annealing Still/Strring_False,Annealing Atomosphere Inert_False,Annealing Atomosphere Reductive_False,Post-processing Acid Wash etc. _False,CL_0.3_0.6,SL_0,Support is not Carbon_False,Glassy Carbon,LSV_5_10,EPC_0.1_1,250
10.1016/j.cej.2021.129604,Peoples R China,Qingdao Univ Sci & Technol,CHEMICAL ENGINEERING JOURNAL,16.744,7/5/2021,10,564,0.017730496,MDP_1_Sr,MDP_2_Ir,MDP_3_None,MDP_4_None,MDP1PP_50_75,MDP2PP_40_51,MDP3PP_0,MDP4PP_0,HTEMP_RTEMP,HTIME_720_1440,Hydrothermal Stirring,Hydrothermal Strong Reductant in Liquid_False,Hydrothermal Weak Reductant in Liquid_False,Mixed in Solid or Liquid_False,ATEMP_OVER1200,ATIME_180_360,Annealing Still/Strring_False,Annealing Atomosphere Inert_False,Annealing Atomosphere Reductive_False,Post-processing Acid Wash etc. _False,CL_0.3_0.6,SL_0,Support is not Carbon_False,Glassy Carbon,LSV_5_10,EPC_0.1_1,251
10.1016/j.cej.2021.129604,Peoples R China,Qingdao Univ Sci & Technol,CHEMICAL ENGINEERING JOURNAL,16.744,7/5/2021,10,564,0.017730496,MDP_1_Sr,MDP_2_Ir,MDP_3_None,MDP_4_None,MDP1PP_50_75,MDP2PP_40_51,MDP3PP_0,MDP4PP_0,HTEMP_RTEMP,HTIME_720_1440,Hydrothermal Stirring,Hydrothermal Strong Reductant in Liquid_False,Hydrothermal Weak Reductant in Liquid_False,Mixed in Solid or Liquid_False,ATEMP_1200_1000,ATIME_180_360,Annealing Still/Strring_False,Annealing Atomosphere Inert_False,Annealing Atomosphere Reductive_False,Post-processing Acid Wash etc. _False,CL_0.3_0.6,SL_0,Support is not Carbon_False,Glassy Carbon,LSV_5_10,EPC_0.1_1,245
10.1016/j.cej.2021.129604,Peoples R China,Qingdao Univ Sci & Technol,CHEMICAL ENGINEERING JOURNAL,16.744,7/5/2021,10,564,0.017730496,MDP_1_Sr,MDP_2_Ir,MDP_3_None,MDP_4_None,MDP1PP_50_75,MDP2PP_40_51,MDP3PP_0,MDP4PP_0,HTEMP_RTEMP,HTIME_720_1440,Hydrothermal Stirring,Hydrothermal Strong Reductant in Liquid_False,Hydrothermal Weak Reductant in Liquid_False,Mixed in Solid or Liquid_False,ATEMP_1200_1000,ATIME_180_360,Annealing Still/Strring_False,Annealing Atomosphere Inert_False,Annealing Atomosphere Reductive_False,Post-processing Acid Wash etc. _False,CL_0.3_0.6,SL_0,Support is not Carbon_False,Glassy Carbon,LSV_5_10,EPC_0.1_1,254
10.1002/anie.202106631,Peoples R China,Qingdao Univ Sci & Technol,ANGEWANDTE CHEMIE-INTERNATIONAL EDITION,16.823,7/23/2021,100,546,0.183150183,MDP_1_Na,MDP_2_Ru,MDP_3_None,MDP_4_None,MDP1PP_75_100,MDP2PP_0_10,MDP3PP_0,MDP4PP_0,HTEMP_RTEMP,HTIME_180_360,Hydrothermal Stirring,Hydrothermal Strong Reductant in Liquid_False,Hydrothermal Weak Reductant in Liquid_False,Mixed in Solid or Liquid_False,ATEMP_500_600,ATIME_180_360,Annealing Still/Strring_False,Annealing Atomosphere Inert_False,Annealing Atomosphere Reductive_False,Post-processing Acid Wash etc. _False,CL_0.3_0.6,SL_0,Support is not Carbon_False,Glassy Carbon,LSV_5_10,EPC_0.1_1,245
10.1002/anie.202106631,Peoples R China,Qingdao Univ Sci & Technol,ANGEWANDTE CHEMIE-INTERNATIONAL EDITION,16.823,7/23/2021,100,546,0.183150183,MDP_1_Na,MDP_2_Ru,MDP_3_None,MDP_4_None,MDP1PP_75_100,MDP2PP_0_10,MDP3PP_0,MDP4PP_0,HTEMP_RTEMP,HTIME_180_360,Hydrothermal Stirring,Hydrothermal Strong Reductant in Liquid_False,Hydrothermal Weak Reductant in Liquid_False,Mixed in Solid or Liquid_False,ATEMP_500_600,ATIME_180_360,Annealing Still/Strring_False,Annealing Atomosphere Inert_False,Annealing Atomosphere Reductive_False,Post-processing Acid Wash etc. _False,CL_0.3_0.6,SL_0,Support is not Carbon_False,Glassy Carbon,LSV_5_10,EPC_0.1_1,248
10.1002/anie.202106631,Peoples R China,Qingdao Univ Sci & Technol,ANGEWANDTE CHEMIE-INTERNATIONAL EDITION,16.823,7/23/2021,100,546,0.183150183,MDP_1_Na,MDP_2_Ru,MDP_3_None,MDP_4_None,MDP1PP_75_100,MDP2PP_0_10,MDP3PP_0,MDP4PP_0,HTEMP_RTEMP,HTIME_180_360,Hydrothermal Stirring,Hydrothermal Strong Reductant in Liquid_False,Hydrothermal Weak Reductant in Liquid_False,Mixed in Solid or Liquid_False,ATEMP_400_500,ATIME_180_360,Annealing Still/Strring_False,Annealing Atomosphere Inert_False,Annealing Atomosphere Reductive_False,Post-processing Acid Wash etc. _False,CL_0.3_0.6,SL_0,Support is not Carbon_False,Glassy Carbon,LSV_5_10,EPC_0.1_1,205
10.1002/anie.202106631,Peoples R China,Qingdao Univ Sci & Technol,ANGEWANDTE CHEMIE-INTERNATIONAL EDITION,16.823,7/23/2021,100,546,0.183150183,MDP_1_Na,MDP_2_Ru,MDP_3_None,MDP_4_None,MDP1PP_75_100,MDP2PP_0_10,MDP3PP_0,MDP4PP_0,HTEMP_RTEMP,HTIME_180_360,Hydrothermal Stirring,Hydrothermal Strong Reductant in Liquid_False,Hydrothermal Weak Reductant in Liquid_False,Mixed in Solid or Liquid_False,ATEMP_400_500,ATIME_180_360,Annealing Still/Strring_False,Annealing Atomosphere Inert_False,Annealing Atomosphere Reductive_False,Post-processing Acid Wash etc. _False,CL_0.3_0.6,SL_0,Support is not Carbon_False,Glassy Carbon,LSV_5_10,EPC_0.1_1,229
10.1002/anie.202106631,Peoples R China,Qingdao Univ Sci & Technol,ANGEWANDTE CHEMIE-INTERNATIONAL EDITION,16.823,7/23/2021,100,546,0.183150183,MDP_1_Na,MDP_2_Ru,MDP_3_None,MDP_4_None,MDP1PP_75_100,MDP2PP_0_10,MDP3PP_0,MDP4PP_0,HTEMP_RTEMP,HTIME_180_360,Hydrothermal Stirring,Hydrothermal Strong Reductant in Liquid_False,Hydrothermal Weak Reductant in Liquid_False,Mixed in Solid or Liquid_False,ATEMP_400_500,ATIME_60_120,Annealing Still/Strring_False,Annealing Atomosphere Inert_False,Annealing Atomosphere Reductive_False,Post-processing Acid Wash etc. _False,CL_0.3_0.6,SL_0,Support is not Carbon_False,Glassy Carbon,LSV_5_10,EPC_0.1_1,208
10.1002/anie.202106631,Peoples R China,Qingdao Univ Sci & Technol,ANGEWANDTE CHEMIE-INTERNATIONAL EDITION,16.823,7/23/2021,100,546,0.183150183,MDP_1_Na,MDP_2_Ru,MDP_3_None,MDP_4_None,MDP1PP_75_100,MDP2PP_0_10,MDP3PP_0,MDP4PP_0,HTEMP_RTEMP,HTIME_180_360,Hydrothermal Stirring,Hydrothermal Strong Reductant in Liquid_False,Hydrothermal Weak Reductant in Liquid_False,Mixed in Solid or Liquid_False,ATEMP_400_500,ATIME_0_60,Annealing Still/Strring_False,Annealing Atomosphere Inert_False,Annealing Atomosphere Reductive_False,Post-processing Acid Wash etc. _False,CL_0.3_0.6,SL_0,Support is not Carbon_False,Glassy Carbon,LSV_5_10,EPC_0.1_1,215
10.1021/acssuschemeng.2c02684,Peoples R China,Qingdao Univ Sci & Technol,ACS SUSTAINABLE CHEMISTRY & ENGINEERING,9.224,8/22/2022,0,151,0,MDP_1_Nd,MDP_2_Ir,MDP_3_None,MDP_4_None,MDP1PP_50_75,MDP2PP_30_40,MDP3PP_0,MDP4PP_0,HTEMP_RTEMP,HTIME_0_60,Hydrothermal Stirring,Hydrothermal Strong Reductant in Liquid_False,Hydrothermal Weak Reductant in Liquid_False,Mixed in Solid or Liquid_True,ATEMP_OVER1200,ATIME_180_360,Annealing Still/Strring_False,Annealing Atomosphere Inert_False,Annealing Atomosphere Reductive_False,Post-processing Acid Wash etc. _False,CL_0.3_0.6,SL_0,Support is not Carbon_False,Glassy Carbon,LSV_5_10,EPC_0.1_1,338
10.1021/acssuschemeng.2c02684,Peoples R China,Qingdao Univ Sci & Technol,ACS SUSTAINABLE CHEMISTRY & ENGINEERING,9.224,8/22/2022,0,151,0,MDP_1_Nd,MDP_2_Ir,MDP_3_None,MDP_4_None,MDP1PP_50_75,MDP2PP_30_40,MDP3PP_0,MDP4PP_0,HTEMP_RTEMP,HTIME_0_60,Hydrothermal Stirring,Hydrothermal Strong Reductant in Liquid_False,Hydrothermal Weak Reductant in Liquid_False,Mixed in Solid or Liquid_True,ATEMP_OVER1200,ATIME_180_360,Annealing Still/Strring_False,Annealing Atomosphere Inert_False,Annealing Atomosphere Reductive_False,Post-processing Acid Wash etc. _False,CL_0.3_0.6,SL_0,Support is not Carbon_False,Glassy Carbon,LSV_5_10,EPC_0.1_1,291
10.1021/acssuschemeng.2c02684,Peoples R China,Qingdao Univ Sci & Technol,ACS SUSTAINABLE CHEMISTRY & ENGINEERING,9.224,8/22/2022,0,151,0,MDP_1_Nd,MDP_2_Ir,MDP_3_None,MDP_4_None,MDP1PP_50_75,MDP2PP_30_40,MDP3PP_0,MDP4PP_0,HTEMP_RTEMP,HTIME_0_60,Hydrothermal Stirring,Hydrothermal Strong Reductant in Liquid_False,Hydrothermal Weak Reductant in Liquid_False,Mixed in Solid or Liquid_True,ATEMP_1200_1000,ATIME_180_360,Annealing Still/Strring_False,Annealing Atomosphere Inert_False,Annealing Atomosphere Reductive_False,Post-processing Acid Wash etc. _False,CL_0.3_0.6,SL_0,Support is not Carbon_False,Glassy Carbon,LSV_5_10,EPC_0.1_1,341
10.1002/advs.202201654,Peoples R China,Chinese Acad Sci,ADVANCED SCIENCE,17.521,6/26/2022,2,208,0.009615385,MDP_1_Ru,MDP_2_Co,MDP_3_None,MDP_4_None,MDP1PP_50_75,MDP2PP_30_40,MDP3PP_0,MDP4PP_0,HTEMP_RTEMP,HTIME_1440_2880,Hydrothermal Stirring,Hydrothermal Strong Reductant in Liquid_False,Hydrothermal Weak Reductant in Liquid_False,Mixed in Solid or Liquid_False,ATEMP_300_400,ATIME_120_180,Annealing Still/Strring_False,Annealing Atomosphere Inert_False,Annealing Atomosphere Reductive_False,Post-processing Acid Wash etc. _False,CL_0.3_0.6,SL_0,Support is not Carbon_False,Glassy Carbon,LSV_5_10,EPC_0.1_1,281
10.1016/j.apcatb.2022.121884,Peoples R China,Chongqing Univ,APPLIED CATALYSIS B-ENVIRONMENTAL,24.319,9/23/2022,0,119,0,MDP_1_Pb,MDP_2_Ru,MDP_3_None,MDP_4_None,MDP1PP_50_75,MDP2PP_40_51,MDP3PP_0,MDP4PP_0,HTEMP_25_50,HTIME_180_360,Hydrothermal Stirring,Hydrothermal Strong Reductant in Liquid_False,Hydrothermal Weak Reductant in Liquid_False,Mixed in Solid or Liquid_False,ATEMP_400_500,ATIME_360_720,Annealing Still/Strring_False,Annealing Atomosphere Inert_False,Annealing Atomosphere Reductive_False,Post-processing Acid Wash etc._True,CL_0.3_0.6,SL_0,Support is not Carbon_False,Glassy Carbon,LSV_5_10,EPC_0.1_1,202
10.1016/j.apcatb.2022.121884,Peoples R China,Chongqing Univ,APPLIED CATALYSIS B-ENVIRONMENTAL,24.319,9/23/2022,0,119,0,MDP_1_Pb,MDP_2_Ru,MDP_3_None,MDP_4_None,MDP1PP_50_75,MDP2PP_40_51,MDP3PP_0,MDP4PP_0,HTEMP_25_50,HTIME_180_360,Hydrothermal Stirring,Hydrothermal Strong Reductant in Liquid_False,Hydrothermal Weak Reductant in Liquid_False,Mixed in Solid or Liquid_False,ATEMP_400_500,ATIME_360_720,Annealing Still/Strring_False,Annealing Atomosphere Inert_False,Annealing Atomosphere Reductive_False,Post-processing Acid Wash etc._True,CL_0.3_0.6,SL_0,Support is not Carbon_False,Glassy Carbon,LSV_5_10,EPC_0.1_1,187
10.1016/j.apcatb.2022.121884,Peoples R China,Chongqing Univ,APPLIED CATALYSIS B-ENVIRONMENTAL,24.319,9/23/2022,0,119,0,MDP_1_Pb,MDP_2_Ru,MDP_3_None,MDP_4_None,MDP1PP_50_75,MDP2PP_40_51,MDP3PP_0,MDP4PP_0,HTEMP_25_50,HTIME_180_360,Hydrothermal Stirring,Hydrothermal Strong Reductant in Liquid_False,Hydrothermal Weak Reductant in Liquid_False,Mixed in Solid or Liquid_False,ATEMP_300_400,ATIME_360_720,Annealing Still/Strring_False,Annealing Atomosphere Inert_False,Annealing Atomosphere Reductive_False,Post-processing Acid Wash etc._True,CL_0.3_0.6,SL_0,Support is not Carbon_False,Glassy Carbon,LSV_5_10,EPC_0.1_1,173
10.1002/advs.202201654,Peoples R China,Chinese Acad Sci,ADVANCED SCIENCE,17.521,6/26/2022,2,208,0.009615385,MDP_1_Ru,MDP_2_Co,MDP_3_None,MDP_4_None,MDP1PP_50_75,MDP2PP_30_40,MDP3PP_0,MDP4PP_0,HTEMP_RTEMP,HTIME_1440_2880,Hydrothermal Stirring,Hydrothermal Strong Reductant in Liquid_False,Hydrothermal Weak Reductant in Liquid_False,Mixed in Solid or Liquid_False,ATEMP_300_400,ATIME_120_180,Annealing Still/Strring_False,Annealing Atomosphere Inert_False,Annealing Atomosphere Reductive_False,Post-processing Acid Wash etc._True,CL_0.2_0.3,SL_0,Support is not Carbon_False,Glassy Carbon,LSV_5_10,EPC_0.1_1,243
10.1002/adma.202206351,Peoples R China,Hefei National Research Center for Physical Sciences at the Microscale,"Advanced materials (Deerfield Beach, Fla.)",32.086,1/9/2023,0,11,0,MDP_1_Ru,MDP_2_None,MDP_3_None,MDP_4_None,MDP1PP_100,MDP2PP_0,MDP3PP_0,MDP4PP_0,HTEMP_RTEMP,HTIME_0_60,Hydrothermal Stirring,Hydrothermal Strong Reductant in Liquid_False,Hydrothermal Weak Reductant in Liquid_False,Mixed in Solid or Liquid_False,ATEMP_200_300,ATIME_180_360,Annealing Still/Strring_False,Annealing Atomosphere Inert_False,Annealing Atomosphere Reductive_False,Post-processing Acid Wash etc. _False,CL_0.2_0.3,SL_0,Support is not Carbon_False,Glassy Carbon,LSV_5_10,EPC_0.1_1,191
10.1016/j.joule.2021.10.002,Peoples R China,Soochow Univ,JOULE,46.048,1/4/2022,12,381,0.031496063,MDP_1_Ir,MDP_2_None,MDP_3_None,MDP_4_None,MDP1PP_100,MDP2PP_0,MDP3PP_0,MDP4PP_0,HTEMP_RTEMP,HTIME_0_60,Hydrothermal Still,Hydrothermal Strong Reductant in Liquid_False,Hydrothermal Weak Reductant in Liquid_False,Mixed in Solid or Liquid_True,ATEMP_500_600,ATIME_0_60,Annealing Still/Strring_True,Annealing Atomosphere Inert_False,Annealing Atomosphere Reductive_False,Post-processing Acid Wash etc. _False,CL_0.2_0.3,SL_0,Support is not Carbon_False,Glassy Carbon,LSV_5_10,EPC_0.1_1,188
10.1016/j.checat.2022.01.012,Peoples R China,Hunan Univ,CHEM CATALYSIS,0,3/17/2022,7,314,0.022292994,MDP_1_Cu,MDP_2_Ru,MDP_3_None,MDP_4_None,MDP1PP_75_100,MDP2PP_20_30,MDP3PP_0,MDP4PP_0,HTEMP_RTEMP,HTIME_60_180,Hydrothermal Stirring,Hydrothermal Strong Reductant in Liquid_False,Hydrothermal Weak Reductant in Liquid_False,Mixed in Solid or Liquid_False,ATEMP_RT,ATIME_0,Annealing Still/Strring_False,Annealing Atomosphere Inert_False,Annealing Atomosphere Reductive_False,Post-processing Acid Wash etc._True,CL_0.2_0.3,SL_0,Support is not Carbon_False,Glassy Carbon,LSV_5_10,EPC_0.1_1,243
10.1039/D0TA07093A,Portugal,Int Iberian Nanotechnol Lab INL,JOURNAL OF MATERIALS CHEMISTRY A,14.511,12/24/2020,21,757,0.027741083,MDP_1_Ir,MDP_2_None,MDP_3_None,MDP_4_None,MDP1PP_100,MDP2PP_0,MDP3PP_0,MDP4PP_0,HTEMP_RTEMP,HTIME_0_60,Hydrothermal Stirring,Hydrothermal Strong Reductant in Liquid_False,Hydrothermal Weak Reductant in Liquid_False,Mixed in Solid or Liquid_False,ATEMP_400_500,ATIME_0_60,Annealing Still/Strring_False,Annealing Atomosphere Inert_False,Annealing Atomosphere Reductive_False,Post-processing Acid Wash etc. _False,CL_0.2_0.3,SL_0,Support is not Carbon_False,Carbon Paper,LSV_5_10,EPC_0.1_1,304
10.1021/acssuschemeng.5b00531,Peoples R China,Tongji Univ,ACS SUSTAINABLE CHEMISTRY & ENGINEERING,9.224,3/1/2016,43,2516,0.01709062,MDP_1_Ti,MDP_2_Nb,MDP_3_Ir,MDP_4_None,MDP1PP_50_75,MDP2PP_10_20,MDP3PP_15_25,MDP4PP_0,HTEMP_RTEMP,HTIME_0_60,Hydrothermal Stirring,Hydrothermal Strong Reductant in Liquid_False,Hydrothermal Weak Reductant in Liquid_False,Mixed in Solid or Liquid_False,ATEMP_500_600,ATIME_60_120,Annealing Still/Strring_False,Annealing Atomosphere Inert_False,Annealing Atomosphere Reductive_False,Post-processing Acid Wash etc. _False,CL_0.2_0.3,SL_0,Support is not Carbon_True,Glassy Carbon,LSV_5_10,EPC_0.1_1,306
10.1021/acssuschemeng.5b00531,Peoples R China,Tongji Univ,ACS SUSTAINABLE CHEMISTRY & ENGINEERING,9.224,3/1/2016,43,2516,0.01709062,MDP_1_Ti,MDP_2_Ir,MDP_3_Nb,MDP_4_None,MDP1PP_75_100,MDP2PP_10_20,MDP3PP_5_15,MDP4PP_0,HTEMP_RTEMP,HTIME_0_60,Hydrothermal Stirring,Hydrothermal Strong Reductant in Liquid_False,Hydrothermal Weak Reductant in Liquid_False,Mixed in Solid or Liquid_False,ATEMP_500_600,ATIME_60_120,Annealing Still/Strring_False,Annealing Atomosphere Inert_False,Annealing Atomosphere Reductive_False,Post-processing Acid Wash etc. _False,CL_0.2_0.3,SL_0,Support is not Carbon_True,Glassy Carbon,LSV_5_10,EPC_0.1_1,316
10.1021/acssuschemeng.5b00531,Peoples R China,Tongji Univ,ACS SUSTAINABLE CHEMISTRY & ENGINEERING,9.224,3/1/2016,43,2516,0.01709062,MDP_1_Ti,MDP_2_Ir,MDP_3_Nb,MDP_4_None,MDP1PP_75_100,MDP2PP_10_20,MDP3PP_0_5,MDP4PP_0,HTEMP_RTEMP,HTIME_0_60,Hydrothermal Stirring,Hydrothermal Strong Reductant in Liquid_False,Hydrothermal Weak Reductant in Liquid_False,Mixed in Solid or Liquid_False,ATEMP_500_600,ATIME_60_120,Annealing Still/Strring_False,Annealing Atomosphere Inert_False,Annealing Atomosphere Reductive_False,Post-processing Acid Wash etc. _False,CL_0.2_0.3,SL_0,Support is not Carbon_True,Glassy Carbon,LSV_5_10,EPC_0.1_1,315
10.1021/acssuschemeng.5b00531,Peoples R China,Tongji Univ,ACS SUSTAINABLE CHEMISTRY & ENGINEERING,9.224,3/1/2016,43,2516,0.01709062,MDP_1_Ti,MDP_2_Ir,MDP_3_None,MDP_4_None,MDP1PP_75_100,MDP2PP_10_20,MDP3PP_0,MDP4PP_0,HTEMP_RTEMP,HTIME_0_60,Hydrothermal Stirring,Hydrothermal Strong Reductant in Liquid_False,Hydrothermal Weak Reductant in Liquid_False,Mixed in Solid or Liquid_False,ATEMP_500_600,ATIME_60_120,Annealing Still/Strring_False,Annealing Atomosphere Inert_False,Annealing Atomosphere Reductive_False,Post-processing Acid Wash etc. _False,CL_0.2_0.3,SL_0,Support is not Carbon_True,Glassy Carbon,LSV_5_10,EPC_0.1_1,335
10.1039/D2TA06066C,South Korea,Korea Inst Sci & Technol KIST,JOURNAL OF MATERIALS CHEMISTRY A,14.511,10/13/2022,0,99,0,MDP_1_Mn,MDP_2_Ru,MDP_3_None,MDP_4_None,MDP1PP_75_100,MDP2PP_0,MDP3PP_15_25,MDP4PP_0,HTEMP_RTEMP,HTIME_60_180,Hydrothermal Stirring,Hydrothermal Strong Reductant in Liquid_False,Hydrothermal Weak Reductant in Liquid_False,Mixed in Solid or Liquid_False,ATEMP_400_500,ATIME_120_180,Annealing Still/Strring_False,Annealing Atomosphere Inert_False,Annealing Atomosphere Reductive_False,Post-processing Acid Wash etc. _False,CL_0.2_0.3,SL_0,Support is not Carbon_False,Glassy Carbon,LSV_5_10,EPC_0.1_1,421
10.1039/D2TA06066C,South Korea,Korea Inst Sci & Technol KIST,JOURNAL OF MATERIALS CHEMISTRY A,14.511,10/13/2022,0,99,0,MDP_1_F,MDP_2_Mn,MDP_3_Ru,MDP_4_None,MDP1PP_75_100,MDP2PP_0_10,MDP3PP_0_5,MDP4PP_0,HTEMP_RTEMP,HTIME_60_180,Hydrothermal Stirring,Hydrothermal Strong Reductant in Liquid_False,Hydrothermal Weak Reductant in Liquid_False,Mixed in Solid or Liquid_False,ATEMP_400_500,ATIME_120_180,Annealing Still/Strring_False,Annealing Atomosphere Inert_False,Annealing Atomosphere Reductive_False,Post-processing Acid Wash etc. _False,CL_0.2_0.3,SL_0,Support is not Carbon_False,Glassy Carbon,LSV_5_10,EPC_0.1_1,257
10.1038/s41467-021-26336-2,Peoples R China,Soochow Univ,NATURE COMMUNICATIONS,17.694,10/26/2021,42,451,0.093126386,MDP_1_Ir,MDP_2_None,MDP_3_None,MDP_4_None,MDP1PP_100,MDP2PP_0,MDP3PP_0,MDP4PP_0,HTEMP_RTEMP,HTIME_0_60,Hydrothermal Still,Hydrothermal Strong Reductant in Liquid_False,Hydrothermal Weak Reductant in Liquid_False,Mixed in Solid or Liquid_True,ATEMP_800_1000,ATIME_180_360,Annealing Still/Strring_True,Annealing Atomosphere Inert_False,Annealing Atomosphere Reductive_False,Post-processing Acid Wash etc. _False,CL_0.2_0.3,SL_0,Support is not Carbon_False,Glassy Carbon,LSV_5_10,EPC_0.1_1,197
10.1038/s41467-021-26336-2,Peoples R China,Soochow Univ,NATURE COMMUNICATIONS,17.694,10/26/2021,42,451,0.093126386,MDP_1_Ir,MDP_2_None,MDP_3_None,MDP_4_None,MDP1PP_100,MDP2PP_0,MDP3PP_0,MDP4PP_0,HTEMP_RTEMP,HTIME_0_60,Hydrothermal Still,Hydrothermal Strong Reductant in Liquid_False,Hydrothermal Weak Reductant in Liquid_False,Mixed in Solid or Liquid_True,ATEMP_800_1000,ATIME_120_180,Annealing Still/Strring_True,Annealing Atomosphere Inert_False,Annealing Atomosphere Reductive_False,Post-processing Acid Wash etc. _False,CL_0.2_0.3,SL_0,Support is not Carbon_False,Glassy Carbon,LSV_5_10,EPC_0.1_1,297
10.1039/C8TA07950A,Germany,Max Planck Inst Solid State Res,JOURNAL OF MATERIALS CHEMISTRY A,14.511,11/22/2018,47,1520,0.030921053,MDP_1_Ir,MDP_2_K,MDP_3_Na,MDP_4_None,MDP1PP_50_75,MDP2PP_20_30,MDP3PP_5_15,MDP4PP_0,HTEMP_RTEMP,HTIME_180_360,Hydrothermal Stirring,Hydrothermal Strong Reductant in Liquid_False,Hydrothermal Weak Reductant in Liquid_False,Mixed in Solid or Liquid_False,ATEMP_800_1000,ATIME_720_1440,Annealing Still/Strring_False,Annealing Atomosphere Inert_False,Annealing Atomosphere Reductive_False,Post-processing Acid Wash etc._True,CL_0.2_0.3,SL_0,Support is not Carbon_False,Carbon Paper,LSV_5_10,EPC_0.1_1,344
10.1039/D2TA00966H,Peoples R China,Qingdao Univ Sci & Technol,JOURNAL OF MATERIALS CHEMISTRY A,14.511,4/6/2022,2,289,0.006920415,MDP_1_Ru,MDP_2_Ho,MDP_3_None,MDP_4_None,MDP1PP_50_75,MDP2PP_40_51,MDP3PP_0,MDP4PP_0,HTEMP_RTEMP,HTIME_720_1440,Hydrothermal Stirring,Hydrothermal Strong Reductant in Liquid_False,Hydrothermal Weak Reductant in Liquid_False,Mixed in Solid or Liquid_False,ATEMP_800_1000,ATIME_360_720,Annealing Still/Strring_False,Annealing Atomosphere Inert_False,Annealing Atomosphere Reductive_False,Post-processing Acid Wash etc. _False,CL_0.2_0.3,SL_0,Support is not Carbon_False,Glassy Carbon,LSV_5_10,EPC_0.1_1,280
10.1039/D2TA00966H,Peoples R China,Qingdao Univ Sci & Technol,JOURNAL OF MATERIALS CHEMISTRY A,14.511,4/6/2022,2,289,0.006920415,MDP_1_Ru,MDP_2_Y,MDP_3_None,MDP_4_None,MDP1PP_50_75,MDP2PP_40_51,MDP3PP_0,MDP4PP_0,HTEMP_RTEMP,HTIME_720_1440,Hydrothermal Stirring,Hydrothermal Strong Reductant in Liquid_False,Hydrothermal Weak Reductant in Liquid_False,Mixed in Solid or Liquid_False,ATEMP_800_1000,ATIME_360_720,Annealing Still/Strring_False,Annealing Atomosphere Inert_False,Annealing Atomosphere Reductive_False,Post-processing Acid Wash etc. _False,CL_0.2_0.3,SL_0,Support is not Carbon_False,Glassy Carbon,LSV_5_10,EPC_0.1_1,312
10.1039/D2TA00966H,Peoples R China,Qingdao Univ Sci & Technol,JOURNAL OF MATERIALS CHEMISTRY A,14.511,4/6/2022,2,289,0.006920415,MDP_1_Ru,MDP_2_Ho,MDP_3_None,MDP_4_None,MDP1PP_50_75,MDP2PP_40_51,MDP3PP_0,MDP4PP_0,HTEMP_RTEMP,HTIME_720_1440,Hydrothermal Stirring,Hydrothermal Strong Reductant in Liquid_False,Hydrothermal Weak Reductant in Liquid_False,Mixed in Solid or Liquid_False,ATEMP_800_1000,ATIME_360_720,Annealing Still/Strring_False,Annealing Atomosphere Inert_False,Annealing Atomosphere Reductive_False,Post-processing Acid Wash etc. _False,CL_0.2_0.3,SL_0,Support is not Carbon_False,Carbon Paper,LSV_5_10,EPC_0.1_1,215
10.1039/D2TA00966H,Peoples R China,Qingdao Univ Sci & Technol,JOURNAL OF MATERIALS CHEMISTRY A,14.511,4/6/2022,2,289,0.006920415,MDP_1_Ru,MDP_2_None,MDP_3_None,MDP_4_None,MDP1PP_100,MDP2PP_0,MDP3PP_0,MDP4PP_0,HTEMP_RTEMP,HTIME_720_1440,Hydrothermal Stirring,Hydrothermal Strong Reductant in Liquid_False,Hydrothermal Weak Reductant in Liquid_False,Mixed in Solid or Liquid_False,ATEMP_800_1000,ATIME_360_720,Annealing Still/Strring_False,Annealing Atomosphere Inert_False,Annealing Atomosphere Reductive_False,Post-processing Acid Wash etc. _False,CL_0.2_0.3,SL_0,Support is not Carbon_False,Glassy Carbon,LSV_5_10,EPC_0.1_1,420
10.1021/acsomega.8b00015,Peoples R China,East China Univ Sci & Technol,ACS OMEGA,4.132,4/3/2018,17,1753,0.009697661,MDP_1_Ca,MDP_2_Ir,MDP_3_None,MDP_4_None,MDP1PP_50_75,MDP2PP_40_51,MDP3PP_0,MDP4PP_0,HTEMP_150_200,HTIME_60_180,Hydrothermal Still,Hydrothermal Strong Reductant in Liquid_False,Hydrothermal Weak Reductant in Liquid_False,Mixed in Solid or Liquid_False,ATEMP_600_800,ATIME_360_720,Annealing Still/Strring_False,Annealing Atomosphere Inert_False,Annealing Atomosphere Reductive_False,Post-processing Acid Wash etc._True,CL_0.2_0.3,SL_0,Support is not Carbon_False,Glassy Carbon,LSV_5_10,EPC_0.1_1,347
10.1021/acsami.2c01617,Peoples R China,East China Univ Sci & Technol,ACS APPLIED MATERIALS & INTERFACES,10.383,7/13/2022,0,191,0,MDP_1_Lu,MDP_2_Ir,MDP_3_None,MDP_4_None,MDP1PP_50_75,MDP2PP_40_51,MDP3PP_0,MDP4PP_0,HTEMP_150_200,HTIME_720_1440,Hydrothermal Still,Hydrothermal Strong Reductant in Liquid_False,Hydrothermal Weak Reductant in Liquid_False,Mixed in Solid or Liquid_False,ATEMP_300_400,ATIME_360_720,Annealing Still/Strring_False,Annealing Atomosphere Inert_False,Annealing Atomosphere Reductive_False,Post-processing Acid Wash etc. _False,CL_0.2_0.3,SL_0,Support is not Carbon_False,Carbon Paper,LSV_5_10,EPC_0.1_1,306
10.1021/acsami.2c01617,Peoples R China,East China Univ Sci & Technol,ACS APPLIED MATERIALS & INTERFACES,10.383,7/13/2022,0,191,0,MDP_1_Lu,MDP_2_Ir,MDP_3_None,MDP_4_None,MDP1PP_50_75,MDP2PP_40_51,MDP3PP_0,MDP4PP_0,HTEMP_150_200,HTIME_720_1440,Hydrothermal Still,Hydrothermal Strong Reductant in Liquid_False,Hydrothermal Weak Reductant in Liquid_False,Mixed in Solid or Liquid_False,ATEMP_300_400,ATIME_360_720,Annealing Still/Strring_False,Annealing Atomosphere Inert_False,Annealing Atomosphere Reductive_False,Post-processing Acid Wash etc. _False,CL_0.2_0.3,SL_0,Support is not Carbon_False,Carbon Paper,LSV_5_10,EPC_0.1_1,314
10.1021/acsami.2c01617,Peoples R China,East China Univ Sci & Technol,ACS APPLIED MATERIALS & INTERFACES,10.383,7/13/2022,0,191,0,MDP_1_Ir,MDP_2_Lu,MDP_3_None,MDP_4_None,MDP1PP_50_75,MDP2PP_40_51,MDP3PP_0,MDP4PP_0,HTEMP_150_200,HTIME_720_1440,Hydrothermal Still,Hydrothermal Strong Reductant in Liquid_False,Hydrothermal Weak Reductant in Liquid_False,Mixed in Solid or Liquid_False,ATEMP_300_400,ATIME_360_720,Annealing Still/Strring_False,Annealing Atomosphere Inert_False,Annealing Atomosphere Reductive_False,Post-processing Acid Wash etc. _False,CL_0.2_0.3,SL_0,Support is not Carbon_False,Carbon Paper,LSV_5_10,EPC_0.1_1,302
10.1021/acsami.2c01617,Peoples R China,East China Univ Sci & Technol,ACS APPLIED MATERIALS & INTERFACES,10.383,7/13/2022,0,191,0,MDP_1_Lu,MDP_2_Ir,MDP_3_None,MDP_4_None,MDP1PP_50_75,MDP2PP_40_51,MDP3PP_0,MDP4PP_0,HTEMP_150_200,HTIME_720_1440,Hydrothermal Still,Hydrothermal Strong Reductant in Liquid_False,Hydrothermal Weak Reductant in Liquid_False,Mixed in Solid or Liquid_False,ATEMP_300_400,ATIME_360_720,Annealing Still/Strring_False,Annealing Atomosphere Inert_False,Annealing Atomosphere Reductive_False,Post-processing Acid Wash etc. _False,CL_0.2_0.3,SL_0,Support is not Carbon_False,Carbon Paper,LSV_5_10,EPC_0.1_1,318
10.1021/acsami.2c01617,Peoples R China,East China Univ Sci & Technol,ACS APPLIED MATERIALS & INTERFACES,10.383,7/13/2022,0,191,0,MDP_1_Ir,MDP_2_Lu,MDP_3_None,MDP_4_None,MDP1PP_50_75,MDP2PP_30_40,MDP3PP_0,MDP4PP_0,HTEMP_150_200,HTIME_720_1440,Hydrothermal Still,Hydrothermal Strong Reductant in Liquid_False,Hydrothermal Weak Reductant in Liquid_False,Mixed in Solid or Liquid_False,ATEMP_300_400,ATIME_360_720,Annealing Still/Strring_False,Annealing Atomosphere Inert_False,Annealing Atomosphere Reductive_False,Post-processing Acid Wash etc. _False,CL_0.2_0.3,SL_0,Support is not Carbon_False,Carbon Paper,LSV_5_10,EPC_0.1_1,314
10.1021/acsami.2c01617,Peoples R China,East China Univ Sci & Technol,ACS APPLIED MATERIALS & INTERFACES,10.383,7/13/2022,0,191,0,MDP_1_Lu,MDP_2_Ir,MDP_3_None,MDP_4_None,MDP1PP_50_75,MDP2PP_30_40,MDP3PP_0,MDP4PP_0,HTEMP_150_200,HTIME_720_1440,Hydrothermal Still,Hydrothermal Strong Reductant in Liquid_False,Hydrothermal Weak Reductant in Liquid_False,Mixed in Solid or Liquid_False,ATEMP_300_400,ATIME_360_720,Annealing Still/Strring_False,Annealing Atomosphere Inert_False,Annealing Atomosphere Reductive_False,Post-processing Acid Wash etc. _False,CL_0.2_0.3,SL_0,Support is not Carbon_False,Carbon Paper,LSV_5_10,EPC_0.1_1,358
10.1021/acsami.2c01617,Peoples R China,East China Univ Sci & Technol,ACS APPLIED MATERIALS & INTERFACES,10.383,7/13/2022,0,191,0,MDP_1_Ir,MDP_2_Lu,MDP_3_None,MDP_4_None,MDP1PP_75_100,MDP2PP_20_30,MDP3PP_0,MDP4PP_0,HTEMP_150_200,HTIME_720_1440,Hydrothermal Still,Hydrothermal Strong Reductant in Liquid_False,Hydrothermal Weak Reductant in Liquid_False,Mixed in Solid or Liquid_False,ATEMP_300_400,ATIME_360_720,Annealing Still/Strring_False,Annealing Atomosphere Inert_False,Annealing Atomosphere Reductive_False,Post-processing Acid Wash etc. _False,CL_0.2_0.3,SL_0,Support is not Carbon_False,Carbon Paper,LSV_5_10,EPC_0.1_1,316
10.1021/acsami.2c01617,Peoples R China,East China Univ Sci & Technol,ACS APPLIED MATERIALS & INTERFACES,10.383,7/13/2022,0,191,0,MDP_1_Ir,MDP_2_Lu,MDP_3_None,MDP_4_None,MDP1PP_75_100,MDP2PP_0_10,MDP3PP_0,MDP4PP_0,HTEMP_150_200,HTIME_720_1440,Hydrothermal Still,Hydrothermal Strong Reductant in Liquid_False,Hydrothermal Weak Reductant in Liquid_False,Mixed in Solid or Liquid_False,ATEMP_300_400,ATIME_360_720,Annealing Still/Strring_False,Annealing Atomosphere Inert_False,Annealing Atomosphere Reductive_False,Post-processing Acid Wash etc. _False,CL_0.2_0.3,SL_0,Support is not Carbon_False,Carbon Paper,LSV_5_10,EPC_0.1_1,346
10.1038/s41929-021-00703-0,Peoples R China,Donghua Univ,NATURE CATALYSIS,40.706,12/27/2021,66,389,0.16966581,MDP_1_Ru,MDP_2_None,MDP_3_None,MDP_4_None,MDP1PP_100,MDP2PP_0,MDP3PP_0,MDP4PP_0,HTEMP_RTEMP,HTIME_60_180,Hydrothermal Stirring,Hydrothermal Strong Reductant in Liquid_False,Hydrothermal Weak Reductant in Liquid_False,Mixed in Solid or Liquid_False,ATEMP_500_600,ATIME_180_360,Annealing Still/Strring_False,Annealing Atomosphere Inert_False,Annealing Atomosphere Reductive_False,Post-processing Acid Wash etc. _False,CL_0.2_0.3,SL_0,Support is not Carbon_False,Glassy Carbon,LSV_5_10,EPC_0.1_1,250
10.1038/s41929-021-00703-0,Peoples R China,Donghua Univ,NATURE CATALYSIS,40.706,12/27/2021,66,389,0.16966581,MDP_1_Mn,MDP_2_Ru,MDP_3_None,MDP_4_None,MDP1PP_50_75,MDP2PP_20_30,MDP3PP_0,MDP4PP_0,HTEMP_RTEMP,HTIME_720_1440,Hydrothermal Stirring,Hydrothermal Strong Reductant in Liquid_False,Hydrothermal Weak Reductant in Liquid_False,Mixed in Solid or Liquid_False,ATEMP_200_300,ATIME_60_120,Annealing Still/Strring_False,Annealing Atomosphere Inert_False,Annealing Atomosphere Reductive_False,Post-processing Acid Wash etc. _False,CL_0.2_0.3,SL_0,Support is not Carbon_False,Glassy Carbon,LSV_5_10,EPC_0.1_1,161
10.1038/s41929-021-00703-0,Peoples R China,Donghua Univ,NATURE CATALYSIS,40.706,12/27/2021,66,389,0.16966581,MDP_1_Mn,MDP_2_Ru,MDP_3_None,MDP_4_None,MDP1PP_75_100,MDP2PP_0_10,MDP3PP_0,MDP4PP_0,HTEMP_RTEMP,HTIME_720_1440,Hydrothermal Stirring,Hydrothermal Strong Reductant in Liquid_False,Hydrothermal Weak Reductant in Liquid_False,Mixed in Solid or Liquid_False,ATEMP_200_300,ATIME_60_120,Annealing Still/Strring_False,Annealing Atomosphere Inert_False,Annealing Atomosphere Reductive_False,Post-processing Acid Wash etc. _False,CL_0.2_0.3,SL_0,Support is not Carbon_False,Glassy Carbon,LSV_5_10,EPC_0.1_1,234
10.1038/s41929-021-00703-0,Peoples R China,Donghua Univ,NATURE CATALYSIS,40.706,12/27/2021,66,389,0.16966581,MDP_1_Mn,MDP_2_Ru,MDP_3_None,MDP_4_None,MDP1PP_75_100,MDP2PP_0_10,MDP3PP_0,MDP4PP_0,HTEMP_RTEMP,HTIME_720_1440,Hydrothermal Stirring,Hydrothermal Strong Reductant in Liquid_False,Hydrothermal Weak Reductant in Liquid_False,Mixed in Solid or Liquid_False,ATEMP_200_300,ATIME_60_120,Annealing Still/Strring_False,Annealing Atomosphere Inert_False,Annealing Atomosphere Reductive_False,Post-processing Acid Wash etc. _False,CL_0.2_0.3,SL_0,Support is not Carbon_False,Glassy Carbon,LSV_5_10,EPC_0.1_1,287
10.1021/acscatal.9b05611,Portugal,Int Iberian Nanotechnol Lab INL,ACS CATALYSIS,13.7,4/28/2020,68,997,0.068204614,MDP_1_Ir,MDP_2_Ru,MDP_3_Te,MDP_4_None,MDP1PP_25_50,MDP2PP_30_40,MDP3PP_25_34,MDP4PP_0,HTEMP_150_200,HTIME_720_1440,Hydrothermal Still,Hydrothermal Strong Reductant in Liquid_False,Hydrothermal Weak Reductant in Liquid_False,Mixed in Solid or Liquid_False,ATEMP_RT,ATIME_0,Annealing Still/Strring_False,Annealing Atomosphere Inert_False,Annealing Atomosphere Reductive_False,Post-processing Acid Wash etc. _False,CL_0.1_0.2,SL_0,Support is not Carbon_False,Glassy Carbon,LSV_5_10,EPC_0.1_1,244
10.1002/elsa.202100111,Peoples R China,Qingdao University of Science and Technology,ELECTROCHEMICAL SCIENCE ADVANCES,0,7/6/2021,0,563,0,MDP_1_Pd,MDP_2_Ru,MDP_3_None,MDP_4_None,MDP1PP_50_75,MDP2PP_40_51,MDP3PP_0,MDP4PP_0,HTEMP_RTEMP,HTIME_180_360,Hydrothermal Stirring,Hydrothermal Strong Reductant in Liquid_False,Hydrothermal Weak Reductant in Liquid_False,Mixed in Solid or Liquid_True,ATEMP_800_1000,ATIME_60_120,Annealing Still/Strring_False,Annealing Atomosphere Inert_False,Annealing Atomosphere Reductive_False,Post-processing Acid Wash etc. _False,CL_0.1_0.2,SL_0,Support is not Carbon_False,Glassy Carbon,LSV_5_10,EPC_0.1_1,243
10.1002/elsa.202100111,Peoples R China,Qingdao University of Science and Technology,ELECTROCHEMICAL SCIENCE ADVANCES,0,7/6/2021,0,563,0,MDP_1_Pd,MDP_2_Ru,MDP_3_None,MDP_4_None,MDP1PP_50_75,MDP2PP_30_40,MDP3PP_0,MDP4PP_0,HTEMP_RTEMP,HTIME_180_360,Hydrothermal Stirring,Hydrothermal Strong Reductant in Liquid_False,Hydrothermal Weak Reductant in Liquid_False,Mixed in Solid or Liquid_True,ATEMP_800_1000,ATIME_60_120,Annealing Still/Strring_False,Annealing Atomosphere Inert_False,Annealing Atomosphere Reductive_False,Post-processing Acid Wash etc. _False,CL_0.1_0.2,SL_0,Support is not Carbon_False,Glassy Carbon,LSV_5_10,EPC_0.1_1,227
10.1002/elsa.202100111,Peoples R China,Qingdao University of Science and Technology,ELECTROCHEMICAL SCIENCE ADVANCES,0,7/6/2021,0,563,0,MDP_1_Ru,MDP_2_Pd,MDP_3_None,MDP_4_None,MDP1PP_50_75,MDP2PP_30_40,MDP3PP_0,MDP4PP_0,HTEMP_RTEMP,HTIME_180_360,Hydrothermal Stirring,Hydrothermal Strong Reductant in Liquid_False,Hydrothermal Weak Reductant in Liquid_False,Mixed in Solid or Liquid_True,ATEMP_800_1000,ATIME_60_120,Annealing Still/Strring_False,Annealing Atomosphere Inert_False,Annealing Atomosphere Reductive_False,Post-processing Acid Wash etc. _False,CL_0.1_0.2,SL_0,Support is not Carbon_False,Glassy Carbon,LSV_5_10,EPC_0.1_1,245
10.1021/acsami.0c05906,Singapore,Nanyang Technol Univ,ACS APPLIED MATERIALS & INTERFACES,10.383,7/16/2020,19,918,0.020697168,MDP_1_W,MDP_2_Ir,MDP_3_None,MDP_4_None,MDP1PP_50_75,MDP2PP_30_40,MDP3PP_0,MDP4PP_0,HTEMP_50_100,HTIME_2880,Hydrothermal Stirring,Hydrothermal Strong Reductant in Liquid_False,Hydrothermal Weak Reductant in Liquid_False,Mixed in Solid or Liquid_False,ATEMP_600_800,ATIME_180_360,Annealing Still/Strring_False,Annealing Atomosphere Inert_False,Annealing Atomosphere Reductive_False,Post-processing Acid Wash etc. _False,CL_0.1_0.2,SL_0,Support is not Carbon_False,Glassy Carbon,LSV_5_10,EPC_0.1_1,427
10.1021/acsami.0c05906,Singapore,Nanyang Technol Univ,ACS APPLIED MATERIALS & INTERFACES,10.383,7/16/2020,19,918,0.020697168,MDP_1_W,MDP_2_Ir,MDP_3_None,MDP_4_None,MDP1PP_75_100,MDP2PP_10_20,MDP3PP_0,MDP4PP_0,HTEMP_50_100,HTIME_2880,Hydrothermal Stirring,Hydrothermal Strong Reductant in Liquid_False,Hydrothermal Weak Reductant in Liquid_False,Mixed in Solid or Liquid_False,ATEMP_600_800,ATIME_180_360,Annealing Still/Strring_False,Annealing Atomosphere Inert_False,Annealing Atomosphere Reductive_False,Post-processing Acid Wash etc. _False,CL_0.1_0.2,SL_0,Support is not Carbon_False,Glassy Carbon,LSV_5_10,EPC_0.1_1,466
10.1021/acsami.0c05906,Singapore,Nanyang Technol Univ,ACS APPLIED MATERIALS & INTERFACES,10.383,7/16/2020,19,918,0.020697168,MDP_1_W,MDP_2_Ir,MDP_3_None,MDP_4_None,MDP1PP_75_100,MDP2PP_0_10,MDP3PP_0,MDP4PP_0,HTEMP_50_100,HTIME_2880,Hydrothermal Stirring,Hydrothermal Strong Reductant in Liquid_False,Hydrothermal Weak Reductant in Liquid_False,Mixed in Solid or Liquid_False,ATEMP_600_800,ATIME_180_360,Annealing Still/Strring_False,Annealing Atomosphere Inert_False,Annealing Atomosphere Reductive_False,Post-processing Acid Wash etc. _False,CL_0.1_0.2,SL_0,Support is not Carbon_False,Glassy Carbon,LSV_5_10,EPC_0.1_1,531
10.1021/acsami.0c05906,Singapore,Nanyang Technol Univ,ACS APPLIED MATERIALS & INTERFACES,10.383,7/16/2020,19,918,0.020697168,MDP_1_W,MDP_2_Ir,MDP_3_None,MDP_4_None,MDP1PP_50_75,MDP2PP_30_40,MDP3PP_0,MDP4PP_0,HTEMP_50_100,HTIME_2880,Hydrothermal Stirring,Hydrothermal Strong Reductant in Liquid_False,Hydrothermal Weak Reductant in Liquid_False,Mixed in Solid or Liquid_False,ATEMP_1200_1000,ATIME_0_60,Annealing Still/Strring_False,Annealing Atomosphere Inert_False,Annealing Atomosphere Reductive_True,Post-processing Acid Wash etc. _False,CL_0.1_0.2,SL_0,Support is not Carbon_False,Glassy Carbon,LSV_5_10,EPC_0.1_1,388
10.1021/acsami.0c05906,Singapore,Nanyang Technol Univ,ACS APPLIED MATERIALS & INTERFACES,10.383,7/16/2020,19,918,0.020697168,MDP_1_W,MDP_2_Ir,MDP_3_None,MDP_4_None,MDP1PP_50_75,MDP2PP_30_40,MDP3PP_0,MDP4PP_0,HTEMP_50_100,HTIME_2880,Hydrothermal Stirring,Hydrothermal Strong Reductant in Liquid_False,Hydrothermal Weak Reductant in Liquid_False,Mixed in Solid or Liquid_False,ATEMP_800_1000,ATIME_0_60,Annealing Still/Strring_False,Annealing Atomosphere Inert_False,Annealing Atomosphere Reductive_True,Post-processing Acid Wash etc. _False,CL_0.1_0.2,SL_0,Support is not Carbon_False,Glassy Carbon,LSV_5_10,EPC_0.1_1,303
10.1021/acsami.0c05906,Singapore,Nanyang Technol Univ,ACS APPLIED MATERIALS & INTERFACES,10.383,7/16/2020,19,918,0.020697168,MDP_1_W,MDP_2_Ir,MDP_3_None,MDP_4_None,MDP1PP_75_100,MDP2PP_10_20,MDP3PP_0,MDP4PP_0,HTEMP_50_100,HTIME_2880,Hydrothermal Stirring,Hydrothermal Strong Reductant in Liquid_False,Hydrothermal Weak Reductant in Liquid_False,Mixed in Solid or Liquid_False,ATEMP_800_1000,ATIME_0_60,Annealing Still/Strring_False,Annealing Atomosphere Inert_False,Annealing Atomosphere Reductive_True,Post-processing Acid Wash etc. _False,CL_0.1_0.2,SL_0,Support is not Carbon_False,Glassy Carbon,LSV_5_10,EPC_0.1_1,331
10.1021/acsami.0c05906,Singapore,Nanyang Technol Univ,ACS APPLIED MATERIALS & INTERFACES,10.383,7/16/2020,19,918,0.020697168,MDP_1_W,MDP_2_Ir,MDP_3_None,MDP_4_None,MDP1PP_75_100,MDP2PP_0_10,MDP3PP_0,MDP4PP_0,HTEMP_50_100,HTIME_2880,Hydrothermal Stirring,Hydrothermal Strong Reductant in Liquid_False,Hydrothermal Weak Reductant in Liquid_False,Mixed in Solid or Liquid_False,ATEMP_800_1000,ATIME_0_60,Annealing Still/Strring_False,Annealing Atomosphere Inert_False,Annealing Atomosphere Reductive_True,Post-processing Acid Wash etc. _False,CL_0.1_0.2,SL_0,Support is not Carbon_False,Glassy Carbon,LSV_5_10,EPC_0.1_1,396
10.1021/acsami.0c05906,Singapore,Nanyang Technol Univ,ACS APPLIED MATERIALS & INTERFACES,10.383,7/16/2020,19,918,0.020697168,MDP_1_W,MDP_2_Ir,MDP_3_None,MDP_4_None,MDP1PP_50_75,MDP2PP_30_40,MDP3PP_0,MDP4PP_0,HTEMP_50_100,HTIME_2880,Hydrothermal Stirring,Hydrothermal Strong Reductant in Liquid_False,Hydrothermal Weak Reductant in Liquid_False,Mixed in Solid or Liquid_False,ATEMP_800_1000,ATIME_0_60,Annealing Still/Strring_False,Annealing Atomosphere Inert_False,Annealing Atomosphere Reductive_True,Post-processing Acid Wash etc. _False,CL_0.1_0.2,SL_0,Support is not Carbon_False,Glassy Carbon,LSV_5_10,EPC_0.1_1,327
10.1021/jacs.7b07079,Germany,Max Planck Inst Chem Energy Convers,JOURNAL OF THE AMERICAN CHEMICAL SOCIETY,16.383,8/30/2017,120,1969,0.060944642,MDP_1_K,MDP_2_Ir,MDP_3_None,MDP_4_None,MDP1PP_100,MDP2PP_0,MDP3PP_0,MDP4PP_0,HTEMP_250_300,HTIME_60_180,Hydrothermal Stirring,Hydrothermal Strong Reductant in Liquid_False,Hydrothermal Weak Reductant in Liquid_False,Mixed in Solid or Liquid_False,ATEMP_RT,ATIME_0,Annealing Still/Strring_False,Annealing Atomosphere Inert_True,Annealing Atomosphere Reductive_False,Post-processing Acid Wash etc. _False,CL_0.1_0.2,SL_0,Support is not Carbon_False,Glassy Carbon,LSV_5_10,EPC_0.1_1,294
