Repository: ruiding-uchicago/DASH

This is the Machine Learning Databases and Script folder.
All scripts and data files are created by Dr. Rui Ding first author of research work:
<Leveraging Data Mining, Active Learning, and Domain Adaptation in a Multi-Stage, Machine Learning-Driven Approach for the Efficient Discovery of Advanced Acidic Oxygen Evolution Electrocatalysts>
https://arxiv.org/abs/2407.04877z
Please check the original paper for more details and the discussion.
Also, please cite if use the code in whole or in part.

File: Machine Learning Databases and Script/Unsupervised Data Mining/Apriori associate rule mining/Activity/OER_activity.csv (part 27 of 29)
DOI,Country,Facility,Journal,Impact Factor,Published Date,Cited Times,Number of days until 01/20/2023,Average cited times per day,Metal_Dopant_1,Metal_Dopant_2,Metal_Dopant_3,Metal_Dopant_4,Metal_Dopant_1 Proportion in Precursor ,Metal_Dopant_2 Proportion in Precursor ,Metal_Dopant_3 Proportion in Precursor ,Metal_Dopant_4 Proportion in Precursor ,Hydrothermal Temperature (Celcius degree),Hydrothermal Time (min),Hydrothermal Still/Strring (0/1),Hydrothermal Strong Reductant in Liquid (0/1),Hydrothermal Weak Reductant in Liquid (0/1),Mixed in Solid or Liquid (0/1),Annealing Temperature (Celcius Degree),Annealing Time (min),Annealing Still/Strring (0/1),Annealing Atomosphere Inert (0/1),Annealing Atomosphere Reductive (0/1),Post-processing Acid Wash etc. (0/1),Catalyst Loading (mg cm -2),Support Material Loading (mg cm -2),Support is not Carbon (0/1),Electrode Type_Glassy Carbon/Carbon Paper or Ti Mesh (0/1),LSV Scanning Speed (mV s-1),Electrolyte Proton Concentration (M),Overpotential (mV @10 mA cm-2)
10.1021/jacs.1c01525,Australia,Univ Adelaide,JOURNAL OF THE AMERICAN CHEMICAL SOCIETY,16.383,4/22/2021,135,638,0.211598746,MDP_1_Co,MDP_2_Ir,MDP_3_None,MDP_4_None,MDP1PP_75_100,MDP2PP_20_30,MDP3PP_0,MDP4PP_0,HTEMP_RTEMP,HTIME_180_360,Hydrothermal Stirring,Hydrothermal Strong Reductant in Liquid_False,Hydrothermal Weak Reductant in Liquid_False,Mixed in Solid or Liquid_False,ATEMP_400_500,ATIME_180_360,Annealing Still/Strring_False,Annealing Atomosphere Inert_False,Annealing Atomosphere Reductive_False,Post-processing Acid Wash etc. _False,CL_0.1_0.2,SL_0,Support is not Carbon_False,Glassy Carbon,LSV_5_10,EPC_0.1_1,315
10.1021/jacs.1c01525,Australia,Univ Adelaide,JOURNAL OF THE AMERICAN CHEMICAL SOCIETY,16.383,4/22/2021,135,638,0.211598746,MDP_1_Co,MDP_2_Ir,MDP_3_None,MDP_4_None,MDP1PP_75_100,MDP2PP_0_10,MDP3PP_0,MDP4PP_0,HTEMP_RTEMP,HTIME_180_360,Hydrothermal Stirring,Hydrothermal Strong Reductant in Liquid_False,Hydrothermal Weak Reductant in Liquid_False,Mixed in Solid or Liquid_False,ATEMP_400_500,ATIME_180_360,Annealing Still/Strring_False,Annealing Atomosphere Inert_False,Annealing Atomosphere Reductive_False,Post-processing Acid Wash etc. _False,CL_0.1_0.2,SL_0,Support is not Carbon_False,Glassy Carbon,LSV_5_10,EPC_0.1_1,296
10.1021/jacs.1c01525,Australia,Univ Adelaide,JOURNAL OF THE AMERICAN CHEMICAL SOCIETY,16.383,4/22/2021,135,638,0.211598746,MDP_1_Co,MDP_2_Ir,MDP_3_None,MDP_4_None,MDP1PP_75_100,MDP2PP_0_10,MDP3PP_0,MDP4PP_0,HTEMP_RTEMP,HTIME_180_360,Hydrothermal Stirring,Hydrothermal Strong Reductant in Liquid_False,Hydrothermal Weak Reductant in Liquid_False,Mixed in Solid or Liquid_False,ATEMP_400_500,ATIME_180_360,Annealing Still/Strring_False,Annealing Atomosphere Inert_False,Annealing Atomosphere Reductive_False,Post-processing Acid Wash etc. _False,CL_0.1_0.2,SL_0,Support is not Carbon_False,Glassy Carbon,LSV_5_10,EPC_0.1_1,347
10.1021/jacs.1c01525,Australia,Univ Adelaide,JOURNAL OF THE AMERICAN CHEMICAL SOCIETY,16.383,4/22/2021,135,638,0.211598746,MDP_1_Co,MDP_2_Ir,MDP_3_None,MDP_4_None,MDP1PP_75_100,MDP2PP_0_10,MDP3PP_0,MDP4PP_0,HTEMP_RTEMP,HTIME_180_360,Hydrothermal Stirring,Hydrothermal Strong Reductant in Liquid_False,Hydrothermal Weak Reductant in Liquid_False,Mixed in Solid or Liquid_False,ATEMP_400_500,ATIME_180_360,Annealing Still/Strring_False,Annealing Atomosphere Inert_False,Annealing Atomosphere Reductive_False,Post-processing Acid Wash etc. _False,CL_0.1_0.2,SL_0,Support is not Carbon_False,Glassy Carbon,LSV_5_10,EPC_0.1_1,380
10.1021/jacs.1c01525,Australia,Univ Adelaide,JOURNAL OF THE AMERICAN CHEMICAL SOCIETY,16.383,4/22/2021,135,638,0.211598746,MDP_1_Co,MDP_2_Ir,MDP_3_None,MDP_4_None,MDP1PP_75_100,MDP2PP_0_10,MDP3PP_0,MDP4PP_0,HTEMP_RTEMP,HTIME_180_360,Hydrothermal Stirring,Hydrothermal Strong Reductant in Liquid_False,Hydrothermal Weak Reductant in Liquid_False,Mixed in Solid or Liquid_False,ATEMP_400_500,ATIME_180_360,Annealing Still/Strring_False,Annealing Atomosphere Inert_False,Annealing Atomosphere Reductive_False,Post-processing Acid Wash etc. _False,CL_0.1_0.2,SL_0,Support is not Carbon_False,Glassy Carbon,LSV_5_10,EPC_0.1_1,425
10.1016/j.micromeso.2020.110567,South Korea,Gwangju Inst Sci & Technol,MICROPOROUS AND MESOPOROUS MATERIALS,5.876,10/27/2020,7,815,0.008588957,MDP_1_Na,MDP_2_Si,MDP_3_Ru,MDP_4_None,MDP1PP_50_75,MDP2PP_20_30,MDP3PP_0_5,MDP4PP_0,HTEMP_RTEMP,HTIME_60_180,Hydrothermal Stirring,Hydrothermal Strong Reductant in Liquid_False,Hydrothermal Weak Reductant in Liquid_False,Mixed in Solid or Liquid_False,ATEMP_500_600,ATIME_120_180,Annealing Still/Strring_False,Annealing Atomosphere Inert_False,Annealing Atomosphere Reductive_False,Post-processing Acid Wash etc._True,CL_0.1_0.2,SL_0,Support is not Carbon_False,Glassy Carbon,LSV_5_10,EPC_0.1_1,268
10.1016/j.micromeso.2020.110567,South Korea,Gwangju Inst Sci & Technol,MICROPOROUS AND MESOPOROUS MATERIALS,5.876,10/27/2020,7,815,0.008588957,MDP_1_Na,MDP_2_Si,MDP_3_Ru,MDP_4_None,MDP1PP_75_100,MDP2PP_10_20,MDP3PP_0_5,MDP4PP_0,HTEMP_RTEMP,HTIME_60_180,Hydrothermal Stirring,Hydrothermal Strong Reductant in Liquid_False,Hydrothermal Weak Reductant in Liquid_False,Mixed in Solid or Liquid_False,ATEMP_300_400,ATIME_120_180,Annealing Still/Strring_False,Annealing Atomosphere Inert_False,Annealing Atomosphere Reductive_False,Post-processing Acid Wash etc._True,CL_0.1_0.2,SL_0,Support is not Carbon_False,Glassy Carbon,LSV_5_10,EPC_0.1_1,282
10.1016/j.micromeso.2020.110567,South Korea,Gwangju Inst Sci & Technol,MICROPOROUS AND MESOPOROUS MATERIALS,5.876,10/27/2020,7,815,0.008588957,MDP_1_Na,MDP_2_Si,MDP_3_Ru,MDP_4_None,MDP1PP_50_75,MDP2PP_20_30,MDP3PP_0_5,MDP4PP_0,HTEMP_RTEMP,HTIME_60_180,Hydrothermal Stirring,Hydrothermal Strong Reductant in Liquid_False,Hydrothermal Weak Reductant in Liquid_False,Mixed in Solid or Liquid_False,ATEMP_300_400,ATIME_120_180,Annealing Still/Strring_False,Annealing Atomosphere Inert_False,Annealing Atomosphere Reductive_False,Post-processing Acid Wash etc._True,CL_0.1_0.2,SL_0,Support is not Carbon_False,Glassy Carbon,LSV_5_10,EPC_0.1_1,263
10.1016/j.electacta.2021.138885,South Korea,Gwangju Inst Sci & Technol,ELECTROCHIMICA ACTA,7.336,8/18/2021,5,520,0.009615385,MDP_1_Na,MDP_2_Ir,MDP_3_None,MDP_4_None,MDP1PP_75_100,MDP2PP_0_10,MDP3PP_0,MDP4PP_0,HTEMP_RTEMP,HTIME_180_360,Hydrothermal Stirring,Hydrothermal Strong Reductant in Liquid_False,Hydrothermal Weak Reductant in Liquid_False,Mixed in Solid or Liquid_False,ATEMP_500_600,ATIME_0_60,Annealing Still/Strring_False,Annealing Atomosphere Inert_False,Annealing Atomosphere Reductive_False,Post-processing Acid Wash etc. _False,CL_0.1_0.2,SL_0,Support is not Carbon_False,Glassy Carbon,LSV_5_10,EPC_0.1_1,346
10.1016/j.electacta.2021.138885,South Korea,Gwangju Inst Sci & Technol,ELECTROCHIMICA ACTA,7.336,8/18/2021,5,520,0.009615385,MDP_1_Na,MDP_2_Ir,MDP_3_None,MDP_4_None,MDP1PP_75_100,MDP2PP_0_10,MDP3PP_0,MDP4PP_0,HTEMP_RTEMP,HTIME_180_360,Hydrothermal Stirring,Hydrothermal Strong Reductant in Liquid_False,Hydrothermal Weak Reductant in Liquid_False,Mixed in Solid or Liquid_False,ATEMP_400_500,ATIME_0_60,Annealing Still/Strring_False,Annealing Atomosphere Inert_False,Annealing Atomosphere Reductive_False,Post-processing Acid Wash etc. _False,CL_0.1_0.2,SL_0,Support is not Carbon_False,Glassy Carbon,LSV_5_10,EPC_0.1_1,309
10.1016/j.electacta.2021.138885,South Korea,Gwangju Inst Sci & Technol,ELECTROCHIMICA ACTA,7.336,8/18/2021,5,520,0.009615385,MDP_1_Na,MDP_2_Ir,MDP_3_None,MDP_4_None,MDP1PP_75_100,MDP2PP_0_10,MDP3PP_0,MDP4PP_0,HTEMP_RTEMP,HTIME_180_360,Hydrothermal Stirring,Hydrothermal Strong Reductant in Liquid_False,Hydrothermal Weak Reductant in Liquid_False,Mixed in Solid or Liquid_False,ATEMP_400_500,ATIME_0_60,Annealing Still/Strring_False,Annealing Atomosphere Inert_False,Annealing Atomosphere Reductive_False,Post-processing Acid Wash etc. _False,CL_0.1_0.2,SL_0,Support is not Carbon_False,Glassy Carbon,LSV_5_10,EPC_0.1_1,313
10.1016/j.electacta.2021.138885,South Korea,Gwangju Inst Sci & Technol,ELECTROCHIMICA ACTA,7.336,8/18/2021,5,520,0.009615385,MDP_1_Na,MDP_2_Ir,MDP_3_None,MDP_4_None,MDP1PP_75_100,MDP2PP_0_10,MDP3PP_0,MDP4PP_0,HTEMP_RTEMP,HTIME_180_360,Hydrothermal Stirring,Hydrothermal Strong Reductant in Liquid_False,Hydrothermal Weak Reductant in Liquid_False,Mixed in Solid or Liquid_False,ATEMP_300_400,ATIME_0_60,Annealing Still/Strring_False,Annealing Atomosphere Inert_False,Annealing Atomosphere Reductive_False,Post-processing Acid Wash etc. _False,CL_0.1_0.2,SL_0,Support is not Carbon_False,Glassy Carbon,LSV_5_10,EPC_0.1_1,316
10.1021/acsaem.9b01642,Wales,Cardiff Univ,ACS APPLIED ENERGY MATERIALS,6.959,2/21/2020,16,1064,0.015037594,MDP_1_Li,MDP_2_Ir,MDP_3_None,MDP_4_None,MDP1PP_75_100,MDP2PP_10_20,MDP3PP_0,MDP4PP_0,HTEMP_RTEMP,HTIME_720_1440,Hydrothermal Stirring,Hydrothermal Strong Reductant in Liquid_False,Hydrothermal Weak Reductant in Liquid_False,Mixed in Solid or Liquid_False,ATEMP_RT,ATIME_0,Annealing Still/Strring_False,Annealing Atomosphere Inert_False,Annealing Atomosphere Reductive_False,Post-processing Acid Wash etc. _False,CL_0.1_0.2,SL_0,Support is not Carbon_False,Glassy Carbon,LSV_5_10,EPC_0.1_1,273
10.1021/acsaem.9b01642,Wales,Cardiff Univ,ACS APPLIED ENERGY MATERIALS,6.959,2/21/2020,16,1064,0.015037594,MDP_1_Na,MDP_2_Ir,MDP_3_None,MDP_4_None,MDP1PP_75_100,MDP2PP_10_20,MDP3PP_0,MDP4PP_0,HTEMP_RTEMP,HTIME_720_1440,Hydrothermal Stirring,Hydrothermal Strong Reductant in Liquid_False,Hydrothermal Weak Reductant in Liquid_False,Mixed in Solid or Liquid_False,ATEMP_RT,ATIME_0,Annealing Still/Strring_False,Annealing Atomosphere Inert_False,Annealing Atomosphere Reductive_False,Post-processing Acid Wash etc. _False,CL_0.1_0.2,SL_0,Support is not Carbon_False,Glassy Carbon,LSV_5_10,EPC_0.1_1,288
10.1021/acsaem.9b01642,Wales,Cardiff Univ,ACS APPLIED ENERGY MATERIALS,6.959,2/21/2020,16,1064,0.015037594,MDP_1_K,MDP_2_Ir,MDP_3_None,MDP_4_None,MDP1PP_75_100,MDP2PP_10_20,MDP3PP_0,MDP4PP_0,HTEMP_RTEMP,HTIME_720_1440,Hydrothermal Stirring,Hydrothermal Strong Reductant in Liquid_False,Hydrothermal Weak Reductant in Liquid_False,Mixed in Solid or Liquid_False,ATEMP_RT,ATIME_0,Annealing Still/Strring_False,Annealing Atomosphere Inert_False,Annealing Atomosphere Reductive_False,Post-processing Acid Wash etc. _False,CL_0.1_0.2,SL_0,Support is not Carbon_False,Glassy Carbon,LSV_5_10,EPC_0.1_1,339
10.1021/acsaem.9b01642,Wales,Cardiff Univ,ACS APPLIED ENERGY MATERIALS,6.959,2/21/2020,16,1064,0.015037594,MDP_1_Li,MDP_2_Ir,MDP_3_None,MDP_4_None,MDP1PP_75_100,MDP2PP_0_10,MDP3PP_0,MDP4PP_0,HTEMP_RTEMP,HTIME_720_1440,Hydrothermal Stirring,Hydrothermal Strong Reductant in Liquid_False,Hydrothermal Weak Reductant in Liquid_False,Mixed in Solid or Liquid_False,ATEMP_RT,ATIME_0,Annealing Still/Strring_False,Annealing Atomosphere Inert_False,Annealing Atomosphere Reductive_False,Post-processing Acid Wash etc. _False,CL_0.1_0.2,SL_0,Support is not Carbon_False,Glassy Carbon,LSV_5_10,EPC_0.1_1,256
10.1021/acsaem.9b01642,Wales,Cardiff Univ,ACS APPLIED ENERGY MATERIALS,6.959,2/21/2020,16,1064,0.015037594,MDP_1_Na,MDP_2_Ir,MDP_3_None,MDP_4_None,MDP1PP_75_100,MDP2PP_0_10,MDP3PP_0,MDP4PP_0,HTEMP_RTEMP,HTIME_720_1440,Hydrothermal Stirring,Hydrothermal Strong Reductant in Liquid_False,Hydrothermal Weak Reductant in Liquid_False,Mixed in Solid or Liquid_False,ATEMP_RT,ATIME_0,Annealing Still/Strring_False,Annealing Atomosphere Inert_False,Annealing Atomosphere Reductive_False,Post-processing Acid Wash etc. _False,CL_0.1_0.2,SL_0,Support is not Carbon_False,Glassy Carbon,LSV_5_10,EPC_0.1_1,366
10.1021/acsaem.9b01642,Wales,Cardiff Univ,ACS APPLIED ENERGY MATERIALS,6.959,2/21/2020,16,1064,0.015037594,MDP_1_K,MDP_2_Ir,MDP_3_None,MDP_4_None,MDP1PP_75_100,MDP2PP_0_10,MDP3PP_0,MDP4PP_0,HTEMP_RTEMP,HTIME_720_1440,Hydrothermal Stirring,Hydrothermal Strong Reductant in Liquid_False,Hydrothermal Weak Reductant in Liquid_False,Mixed in Solid or Liquid_False,ATEMP_RT,ATIME_0,Annealing Still/Strring_False,Annealing Atomosphere Inert_False,Annealing Atomosphere Reductive_False,Post-processing Acid Wash etc. _False,CL_0.1_0.2,SL_0,Support is not Carbon_False,Glassy Carbon,LSV_5_10,EPC_0.1_1,430
10.1016/j.jpowsour.2021.229689,South Korea,Gwangju Inst Sci & Technol,JOURNAL OF POWER SOURCES,9.794,5/5/2021,7,625,0.0112,MDP_1_Ir,MDP_2_Na,MDP_3_None,MDP_4_None,MDP1PP_50_75,MDP2PP_40_51,MDP3PP_0,MDP4PP_0,HTEMP_100_150,HTIME_180_360,Hydrothermal Stirring,Hydrothermal Strong Reductant in Liquid_False,Hydrothermal Weak Reductant in Liquid_True,Mixed in Solid or Liquid_False,ATEMP_RT,ATIME_0,Annealing Still/Strring_False,Annealing Atomosphere Inert_False,Annealing Atomosphere Reductive_False,Post-processing Acid Wash etc. _False,CL_0.1_0.2,SL_0,Support is not Carbon_False,Glassy Carbon,LSV_5_10,EPC_0.1_1,278
10.1016/j.jpowsour.2021.229689,South Korea,Gwangju Inst Sci & Technol,JOURNAL OF POWER SOURCES,9.794,5/5/2021,7,625,0.0112,MDP_1_Na,MDP_2_Ir,MDP_3_None,MDP_4_None,MDP1PP_50_75,MDP2PP_30_40,MDP3PP_0,MDP4PP_0,HTEMP_100_150,HTIME_180_360,Hydrothermal Stirring,Hydrothermal Strong Reductant in Liquid_False,Hydrothermal Weak Reductant in Liquid_True,Mixed in Solid or Liquid_False,ATEMP_RT,ATIME_0,Annealing Still/Strring_False,Annealing Atomosphere Inert_False,Annealing Atomosphere Reductive_False,Post-processing Acid Wash etc. _False,CL_0.1_0.2,SL_0,Support is not Carbon_False,Glassy Carbon,LSV_5_10,EPC_0.1_1,272
10.1016/j.jpowsour.2021.229689,South Korea,Gwangju Inst Sci & Technol,JOURNAL OF POWER SOURCES,9.794,5/5/2021,7,625,0.0112,MDP_1_Na,MDP_2_Ir,MDP_3_None,MDP_4_None,MDP1PP_75_100,MDP2PP_20_30,MDP3PP_0,MDP4PP_0,HTEMP_100_150,HTIME_180_360,Hydrothermal Stirring,Hydrothermal Strong Reductant in Liquid_False,Hydrothermal Weak Reductant in Liquid_True,Mixed in Solid or Liquid_False,ATEMP_RT,ATIME_0,Annealing Still/Strring_False,Annealing Atomosphere Inert_False,Annealing Atomosphere Reductive_False,Post-processing Acid Wash etc. _False,CL_0.1_0.2,SL_0,Support is not Carbon_False,Glassy Carbon,LSV_5_10,EPC_0.1_1,278
10.1016/j.jpowsour.2021.229689,South Korea,Gwangju Inst Sci & Technol,JOURNAL OF POWER SOURCES,9.794,5/5/2021,7,625,0.0112,MDP_1_Na,MDP_2_Ir,MDP_3_None,MDP_4_None,MDP1PP_75_100,MDP2PP_10_20,MDP3PP_0,MDP4PP_0,HTEMP_100_150,HTIME_180_360,Hydrothermal Stirring,Hydrothermal Strong Reductant in Liquid_False,Hydrothermal Weak Reductant in Liquid_True,Mixed in Solid or Liquid_False,ATEMP_RT,ATIME_0,Annealing Still/Strring_False,Annealing Atomosphere Inert_False,Annealing Atomosphere Reductive_False,Post-processing Acid Wash etc. _False,CL_0.1_0.2,SL_0,Support is not Carbon_False,Glassy Carbon,LSV_5_10,EPC_0.1_1,276
10.1016/j.jpowsour.2021.229689,South Korea,Gwangju Inst Sci & Technol,JOURNAL OF POWER SOURCES,9.794,5/5/2021,7,625,0.0112,MDP_1_Na,MDP_2_Ir,MDP_3_None,MDP_4_None,MDP1PP_75_100,MDP2PP_10_20,MDP3PP_0,MDP4PP_0,HTEMP_100_150,HTIME_180_360,Hydrothermal Stirring,Hydrothermal Strong Reductant in Liquid_False,Hydrothermal Weak Reductant in Liquid_False,Mixed in Solid or Liquid_False,ATEMP_RT,ATIME_0,Annealing Still/Strring_False,Annealing Atomosphere Inert_False,Annealing Atomosphere Reductive_False,Post-processing Acid Wash etc. _False,CL_0.1_0.2,SL_0,Support is not Carbon_False,Glassy Carbon,LSV_5_10,EPC_0.1_1,404
10.1016/j.jpowsour.2021.229689,South Korea,Gwangju Inst Sci & Technol,JOURNAL OF POWER SOURCES,9.794,5/5/2021,7,625,0.0112,MDP_1_Na,MDP_2_Ir,MDP_3_None,MDP_4_None,MDP1PP_75_100,MDP2PP_0_10,MDP3PP_0,MDP4PP_0,HTEMP_100_150,HTIME_180_360,Hydrothermal Stirring,Hydrothermal Strong Reductant in Liquid_False,Hydrothermal Weak Reductant in Liquid_True,Mixed in Solid or Liquid_False,ATEMP_RT,ATIME_0,Annealing Still/Strring_False,Annealing Atomosphere Inert_False,Annealing Atomosphere Reductive_False,Post-processing Acid Wash etc. _False,CL_0.1_0.2,SL_0,Support is not Carbon_False,Glassy Carbon,LSV_5_10,EPC_0.1_1,289
10.1016/j.jpowsour.2021.229689,South Korea,Gwangju Inst Sci & Technol,JOURNAL OF POWER SOURCES,9.794,5/5/2021,7,625,0.0112,MDP_1_Ir,MDP_2_None,MDP_3_None,MDP_4_None,MDP1PP_100,MDP2PP_0,MDP3PP_0,MDP4PP_0,HTEMP_100_150,HTIME_180_360,Hydrothermal Stirring,Hydrothermal Strong Reductant in Liquid_False,Hydrothermal Weak Reductant in Liquid_True,Mixed in Solid or Liquid_False,ATEMP_RT,ATIME_0,Annealing Still/Strring_False,Annealing Atomosphere Inert_False,Annealing Atomosphere Reductive_False,Post-processing Acid Wash etc. _False,CL_0.1_0.2,SL_0,Support is not Carbon_False,Glassy Carbon,LSV_5_10,EPC_0.1_1,322
10.1021/acscatal.0c03866,Wales,Cardiff Univ,ACS CATALYSIS,13.7,2/9/2021,22,710,0.030985915,MDP_1_Li,MDP_2_Ir,MDP_3_Ni,MDP_4_None,MDP1PP_75_100,MDP2PP_0_10,MDP3PP_0_5,MDP4PP_0,HTEMP_100_150,HTIME_180_360,Hydrothermal Stirring,Hydrothermal Strong Reductant in Liquid_False,Hydrothermal Weak Reductant in Liquid_False,Mixed in Solid or Liquid_False,ATEMP_RT,ATIME_0,Annealing Still/Strring_False,Annealing Atomosphere Inert_False,Annealing Atomosphere Reductive_False,Post-processing Acid Wash etc. _False,CL_0.1_0.2,SL_0,Support is not Carbon_False,Glassy Carbon,LSV_5_10,EPC_0.1_1,328
10.1021/acscatal.0c03866,Wales,Cardiff Univ,ACS CATALYSIS,13.7,2/9/2021,22,710,0.030985915,MDP_1_Li,MDP_2_Ir,MDP_3_None,MDP_4_None,MDP1PP_75_100,MDP2PP_0_10,MDP3PP_0,MDP4PP_0,HTEMP_100_150,HTIME_180_360,Hydrothermal Stirring,Hydrothermal Strong Reductant in Liquid_False,Hydrothermal Weak Reductant in Liquid_False,Mixed in Solid or Liquid_False,ATEMP_RT,ATIME_0,Annealing Still/Strring_False,Annealing Atomosphere Inert_False,Annealing Atomosphere Reductive_False,Post-processing Acid Wash etc. _False,CL_0.1_0.2,SL_0,Support is not Carbon_False,Glassy Carbon,LSV_5_10,EPC_0.1_1,260
10.1021/acscatal.0c03866,Wales,Cardiff Univ,ACS CATALYSIS,13.7,2/9/2021,22,710,0.030985915,MDP_1_Li,MDP_2_Ir,MDP_3_None,MDP_4_None,MDP1PP_75_100,MDP2PP_0_10,MDP3PP_0_5,MDP4PP_0,HTEMP_50_100,HTIME_60_180,Hydrothermal Stirring,Hydrothermal Strong Reductant in Liquid_False,Hydrothermal Weak Reductant in Liquid_False,Mixed in Solid or Liquid_False,ATEMP_RT,ATIME_0,Annealing Still/Strring_False,Annealing Atomosphere Inert_False,Annealing Atomosphere Reductive_False,Post-processing Acid Wash etc. _False,CL_0.1_0.2,SL_0,Support is not Carbon_False,Glassy Carbon,LSV_5_10,EPC_0.1_1,269
10.1016/j.nanoen.2017.02.045,Germany,German Aerosp Ctr DLR,NANO ENERGY,19.069,5/17/2017,81,2074,0.039054966,MDP_1_Ir,MDP_2_Ru,MDP_3_None,MDP_4_None,MDP1PP_50_75,MDP2PP_30_40,MDP3PP_0,MDP4PP_0,HTEMP_RTEMP,HTIME_180_360,Hydrothermal Stirring,Hydrothermal Strong Reductant in Liquid_True,Hydrothermal Weak Reductant in Liquid_False,Mixed in Solid or Liquid_False,ATEMP_400_500,ATIME_0_60,Annealing Still/Strring_False,Annealing Atomosphere Inert_False,Annealing Atomosphere Reductive_False,Post-processing Acid Wash etc. _False,CL_0.05_0.1,SL_0,Support is not Carbon_False,Glassy Carbon,LSV_5_10,EPC_0.1_1,362
10.1021/acsmaterialslett.1c00428,USA,Univ Calif Berkeley,ACS MATERIALS LETTERS,11.17,10/28/2021,3,449,0.006681514,MDP_1_Ir,MDP_2_Au,MDP_3_Co,MDP_4_None,MDP1PP_25_50,MDP2PP_30_40,MDP3PP_25_34,MDP4PP_0,HTEMP_RTEMP,HTIME_0_60,Hydrothermal Stirring,Hydrothermal Strong Reductant in Liquid_False,Hydrothermal Weak Reductant in Liquid_False,Mixed in Solid or Liquid_False,ATEMP_500_600,ATIME_720_1440,Annealing Still/Strring_False,Annealing Atomosphere Inert_False,Annealing Atomosphere Reductive_True,Post-processing Acid Wash etc. _False,CL_0.05_0.1,SL_0,Support is not Carbon_False,Carbon Paper,LSV_5_10,EPC_0.1_1,330
10.1021/acsmaterialslett.1c00428,USA,Univ Calif Berkeley,ACS MATERIALS LETTERS,11.17,10/28/2021,3,449,0.006681514,MDP_1_Ir,MDP_2_Au,MDP_3_Ni,MDP_4_None,MDP1PP_25_50,MDP2PP_30_40,MDP3PP_25_34,MDP4PP_0,HTEMP_RTEMP,HTIME_0_60,Hydrothermal Stirring,Hydrothermal Strong Reductant in Liquid_False,Hydrothermal Weak Reductant in Liquid_False,Mixed in Solid or Liquid_False,ATEMP_500_600,ATIME_720_1440,Annealing Still/Strring_False,Annealing Atomosphere Inert_False,Annealing Atomosphere Reductive_True,Post-processing Acid Wash etc. _False,CL_0.05_0.1,SL_0,Support is not Carbon_False,Carbon Paper,LSV_5_10,EPC_0.1_1,335
10.1002/adma.201805104,Peoples R China,Chinese Acad Sci,ADVANCED MATERIALS,32.086,3/7/2019,67,1415,0.047349823,MDP_1_Ir,MDP_2_Pr,MDP_3_None,MDP_4_None,MDP1PP_50_75,MDP2PP_40_51,MDP3PP_0,MDP4PP_0,HTEMP_100_150,HTIME_180_360,Hydrothermal Stirring,Hydrothermal Strong Reductant in Liquid_False,Hydrothermal Weak Reductant in Liquid_False,Mixed in Solid or Liquid_False,ATEMP_800_1000,ATIME_OVER1440,Annealing Still/Strring_False,Annealing Atomosphere Inert_False,Annealing Atomosphere Reductive_False,Post-processing Acid Wash etc. _False,CL_0.05_0.1,SL_0,Support is not Carbon_False,Glassy Carbon,LSV_5_10,EPC_0.1_1,298
10.1002/adma.201805104,Peoples R China,Chinese Acad Sci,ADVANCED MATERIALS,32.086,3/7/2019,67,1415,0.047349823,MDP_1_Ir,MDP_2_Nd,MDP_3_None,MDP_4_None,MDP1PP_50_75,MDP2PP_40_51,MDP3PP_0,MDP4PP_0,HTEMP_100_150,HTIME_180_360,Hydrothermal Stirring,Hydrothermal Strong Reductant in Liquid_False,Hydrothermal Weak Reductant in Liquid_False,Mixed in Solid or Liquid_False,ATEMP_800_1000,ATIME_OVER1440,Annealing Still/Strring_False,Annealing Atomosphere Inert_False,Annealing Atomosphere Reductive_False,Post-processing Acid Wash etc. _False,CL_0.05_0.1,SL_0,Support is not Carbon_False,Glassy Carbon,LSV_5_10,EPC_0.1_1,325
10.1002/adma.201805104,Peoples R China,Chinese Acad Sci,ADVANCED MATERIALS,32.086,3/7/2019,67,1415,0.047349823,MDP_1_Ir,MDP_2_Gd,MDP_3_None,MDP_4_None,MDP1PP_50_75,MDP2PP_40_51,MDP3PP_0,MDP4PP_0,HTEMP_100_150,HTIME_180_360,Hydrothermal Stirring,Hydrothermal Strong Reductant in Liquid_False,Hydrothermal Weak Reductant in Liquid_False,Mixed in Solid or Liquid_False,ATEMP_800_1000,ATIME_OVER1440,Annealing Still/Strring_False,Annealing Atomosphere Inert_False,Annealing Atomosphere Reductive_False,Post-processing Acid Wash etc. _False,CL_0.05_0.1,SL_0,Support is not Carbon_False,Glassy Carbon,LSV_5_10,EPC_0.1_1,354
10.1002/adma.201805104,Peoples R China,Chinese Acad Sci,ADVANCED MATERIALS,32.086,3/7/2019,67,1415,0.047349823,MDP_1_Ir,MDP_2_Tb,MDP_3_None,MDP_4_None,MDP1PP_50_75,MDP2PP_40_51,MDP3PP_0,MDP4PP_0,HTEMP_100_150,HTIME_180_360,Hydrothermal Stirring,Hydrothermal Strong Reductant in Liquid_False,Hydrothermal Weak Reductant in Liquid_False,Mixed in Solid or Liquid_False,ATEMP_800_1000,ATIME_OVER1440,Annealing Still/Strring_False,Annealing Atomosphere Inert_False,Annealing Atomosphere Reductive_False,Post-processing Acid Wash etc. _False,CL_0.05_0.1,SL_0,Support is not Carbon_False,Glassy Carbon,LSV_5_10,EPC_0.1_1,387
10.1002/adma.201805104,Peoples R China,Chinese Acad Sci,ADVANCED MATERIALS,32.086,3/7/2019,67,1415,0.047349823,MDP_1_Ir,MDP_2_Ho,MDP_3_None,MDP_4_None,MDP1PP_50_75,MDP2PP_40_51,MDP3PP_0,MDP4PP_0,HTEMP_100_150,HTIME_180_360,Hydrothermal Stirring,Hydrothermal Strong Reductant in Liquid_False,Hydrothermal Weak Reductant in Liquid_False,Mixed in Solid or Liquid_False,ATEMP_800_1000,ATIME_OVER1440,Annealing Still/Strring_False,Annealing Atomosphere Inert_False,Annealing Atomosphere Reductive_False,Post-processing Acid Wash etc. _False,CL_0.05_0.1,SL_0,Support is not Carbon_False,Glassy Carbon,LSV_5_10,EPC_0.1_1,409
10.1021/acsmaterialslett.1c00428,USA,Univ Calif Berkeley,ACS MATERIALS LETTERS,11.17,10/28/2021,3,449,0.006681514,MDP_1_Ir,MDP_2_Au,MDP_3_Cu,MDP_4_None,MDP1PP_25_50,MDP2PP_30_40,MDP3PP_25_34,MDP4PP_0,HTEMP_RTEMP,HTIME_0_60,Hydrothermal Stirring,Hydrothermal Strong Reductant in Liquid_False,Hydrothermal Weak Reductant in Liquid_False,Mixed in Solid or Liquid_False,ATEMP_500_600,ATIME_720_1440,Annealing Still/Strring_False,Annealing Atomosphere Inert_False,Annealing Atomosphere Reductive_True,Post-processing Acid Wash etc. _False,CL_0.05_0.1,SL_0,Support is not Carbon_False,Carbon Paper,LSV_5_10,EPC_0.1_1,376
10.1002/adma.201900510,Australia,Univ Adelaide,ADVANCED MATERIALS,32.086,5/8/2019,311,1353,0.229859571,MDP_1_Ru,MDP_2_Ir,MDP_3_Co,MDP_4_None,MDP1PP_25_50,MDP2PP_40_51,MDP3PP_5_15,MDP4PP_0,HTEMP_150_200,HTIME_180_360,Hydrothermal Stirring,Hydrothermal Strong Reductant in Liquid_False,Hydrothermal Weak Reductant in Liquid_True,Mixed in Solid or Liquid_False,ATEMP_RT,ATIME_0,Annealing Still/Strring_False,Annealing Atomosphere Inert_False,Annealing Atomosphere Reductive_False,Post-processing Acid Wash etc. _False,CL_0.05_0.1,SL_0,Support is not Carbon_False,Glassy Carbon,LSV_5_10,EPC_0.1_1,236
10.1002/adma.201900510,Australia,Univ Adelaide,ADVANCED MATERIALS,32.086,5/8/2019,311,1353,0.229859571,MDP_1_Ru,MDP_2_Ir,MDP_3_Ni,MDP_4_None,MDP1PP_25_50,MDP2PP_40_51,MDP3PP_5_15,MDP4PP_0,HTEMP_150_200,HTIME_180_360,Hydrothermal Stirring,Hydrothermal Strong Reductant in Liquid_False,Hydrothermal Weak Reductant in Liquid_True,Mixed in Solid or Liquid_False,ATEMP_RT,ATIME_0,Annealing Still/Strring_False,Annealing Atomosphere Inert_False,Annealing Atomosphere Reductive_False,Post-processing Acid Wash etc. _False,CL_0.05_0.1,SL_0,Support is not Carbon_False,Glassy Carbon,LSV_5_10,EPC_0.1_1,313
10.1002/adma.201900510,Australia,Univ Adelaide,ADVANCED MATERIALS,32.086,5/8/2019,311,1353,0.229859571,MDP_1_Ru,MDP_2_Ir,MDP_3_Fe,MDP_4_None,MDP1PP_25_50,MDP2PP_40_51,MDP3PP_5_15,MDP4PP_0,HTEMP_150_200,HTIME_180_360,Hydrothermal Stirring,Hydrothermal Strong Reductant in Liquid_False,Hydrothermal Weak Reductant in Liquid_True,Mixed in Solid or Liquid_False,ATEMP_RT,ATIME_0,Annealing Still/Strring_False,Annealing Atomosphere Inert_False,Annealing Atomosphere Reductive_False,Post-processing Acid Wash etc. _False,CL_0.05_0.1,SL_0,Support is not Carbon_False,Glassy Carbon,LSV_5_10,EPC_0.1_1,392
10.1002/adma.201900510,Australia,Univ Adelaide,ADVANCED MATERIALS,32.086,5/8/2019,311,1353,0.229859571,MDP_1_Ru,MDP_2_Ir,MDP_3_None,MDP_4_None,MDP1PP_50_75,MDP2PP_40_51,MDP3PP_0,MDP4PP_0,HTEMP_150_200,HTIME_180_360,Hydrothermal Stirring,Hydrothermal Strong Reductant in Liquid_False,Hydrothermal Weak Reductant in Liquid_True,Mixed in Solid or Liquid_False,ATEMP_RT,ATIME_0,Annealing Still/Strring_False,Annealing Atomosphere Inert_False,Annealing Atomosphere Reductive_False,Post-processing Acid Wash etc. _False,CL_0.05_0.1,SL_0,Support is not Carbon_False,Glassy Carbon,LSV_5_10,EPC_0.1_1,345
10.1007/s40843-021-1687-5,Peoples R China,Xiamen Univ,SCIENCE CHINA-MATERIALS,8.64,6/15/2021,11,584,0.018835616,MDP_1_Ir,MDP_2_B,MDP_3_None,MDP_4_None,MDP1PP_50_75,MDP2PP_40_51,MDP3PP_0,MDP4PP_0,HTEMP_50_100,HTIME_360_720,Hydrothermal Still,Hydrothermal Strong Reductant in Liquid_False,Hydrothermal Weak Reductant in Liquid_False,Mixed in Solid or Liquid_False,ATEMP_RT,ATIME_0,Annealing Still/Strring_False,Annealing Atomosphere Inert_False,Annealing Atomosphere Reductive_False,Post-processing Acid Wash etc. _False,CL_0.05_0.1,SL_0,Support is not Carbon_False,Glassy Carbon,LSV_5_10,EPC_0.1_1,256
10.1039/C5TA05384F,Peoples R China,Jilin Univ,JOURNAL OF MATERIALS CHEMISTRY A,14.511,1/1/2015,87,2941,0.029581775,MDP_1_Cu,MDP_2_Ir,MDP_3_None,MDP_4_None,MDP1PP_50_75,MDP2PP_40_51,MDP3PP_0,MDP4PP_0,HTEMP_250_300,HTIME_60_180,Hydrothermal Stirring,Hydrothermal Strong Reductant in Liquid_False,Hydrothermal Weak Reductant in Liquid_True,Mixed in Solid or Liquid_False,ATEMP_RT,ATIME_0,Annealing Still/Strring_False,Annealing Atomosphere Inert_False,Annealing Atomosphere Reductive_False,Post-processing Acid Wash etc. _False,CL_0.05_0.1,SL_0,Support is not Carbon_False,Glassy Carbon,LSV_5_10,EPC_0.1_1,288
10.1021/acssuschemeng.7b01628,Peoples R China,Qufu Normal Univ,ACS SUSTAINABLE CHEMISTRY & ENGINEERING,9.224,11/1/2017,40,1906,0.020986359,MDP_1_Ni,MDP_2_Ir,MDP_3_None,MDP_4_None,MDP1PP_50_75,MDP2PP_40_51,MDP3PP_0,MDP4PP_0,HTEMP_250_300,HTIME_60_180,Hydrothermal Stirring,Hydrothermal Strong Reductant in Liquid_False,Hydrothermal Weak Reductant in Liquid_True,Mixed in Solid or Liquid_False,ATEMP_RT,ATIME_0,Annealing Still/Strring_False,Annealing Atomosphere Inert_False,Annealing Atomosphere Reductive_False,Post-processing Acid Wash etc. _False,CL_0.05_0.1,SL_0,Support is not Carbon_False,Glassy Carbon,LSV_5_10,EPC_0.1_1,302
10.1039/C5TA05384F,Peoples R China,Jilin Univ,JOURNAL OF MATERIALS CHEMISTRY A,14.511,1/1/2015,87,2941,0.029581775,MDP_1_Ir,MDP_2_Cu,MDP_3_None,MDP_4_None,MDP1PP_50_75,MDP2PP_40_51,MDP3PP_0,MDP4PP_0,HTEMP_250_300,HTIME_60_180,Hydrothermal Stirring,Hydrothermal Strong Reductant in Liquid_False,Hydrothermal Weak Reductant in Liquid_True,Mixed in Solid or Liquid_False,ATEMP_RT,ATIME_0,Annealing Still/Strring_False,Annealing Atomosphere Inert_False,Annealing Atomosphere Reductive_False,Post-processing Acid Wash etc. _False,CL_0.05_0.1,SL_0,Support is not Carbon_False,Glassy Carbon,LSV_5_10,EPC_0.1_1,292
10.1039/C5TA05384F,Peoples R China,Jilin Univ,JOURNAL OF MATERIALS CHEMISTRY A,14.511,1/1/2015,87,2941,0.029581775,MDP_1_Cu,MDP_2_Ir,MDP_3_None,MDP_4_None,MDP1PP_50_75,MDP2PP_40_51,MDP3PP_0,MDP4PP_0,HTEMP_250_300,HTIME_60_180,Hydrothermal Stirring,Hydrothermal Strong Reductant in Liquid_False,Hydrothermal Weak Reductant in Liquid_True,Mixed in Solid or Liquid_False,ATEMP_RT,ATIME_0,Annealing Still/Strring_False,Annealing Atomosphere Inert_False,Annealing Atomosphere Reductive_False,Post-processing Acid Wash etc. _False,CL_0.05_0.1,SL_0,Support is not Carbon_False,Glassy Carbon,LSV_5_10,EPC_0.1_1,295
10.1021/acssuschemeng.7b01628,Peoples R China,Qufu Normal Univ,ACS SUSTAINABLE CHEMISTRY & ENGINEERING,9.224,11/1/2017,40,1906,0.020986359,MDP_1_Ni,MDP_2_Ir,MDP_3_None,MDP_4_None,MDP1PP_50_75,MDP2PP_40_51,MDP3PP_0,MDP4PP_0,HTEMP_250_300,HTIME_60_180,Hydrothermal Stirring,Hydrothermal Strong Reductant in Liquid_False,Hydrothermal Weak Reductant in Liquid_True,Mixed in Solid or Liquid_False,ATEMP_RT,ATIME_0,Annealing Still/Strring_False,Annealing Atomosphere Inert_False,Annealing Atomosphere Reductive_False,Post-processing Acid Wash etc. _False,CL_0.05_0.1,SL_0,Support is not Carbon_False,Glassy Carbon,LSV_5_10,EPC_0.1_1,313
10.1021/acssuschemeng.7b01628,Peoples R China,Qufu Normal Univ,ACS SUSTAINABLE CHEMISTRY & ENGINEERING,9.224,11/1/2017,40,1906,0.020986359,MDP_1_Ir,MDP_2_Ni,MDP_3_None,MDP_4_None,MDP1PP_50_75,MDP2PP_40_51,MDP3PP_0,MDP4PP_0,HTEMP_250_300,HTIME_60_180,Hydrothermal Stirring,Hydrothermal Strong Reductant in Liquid_False,Hydrothermal Weak Reductant in Liquid_True,Mixed in Solid or Liquid_False,ATEMP_RT,ATIME_0,Annealing Still/Strring_False,Annealing Atomosphere Inert_False,Annealing Atomosphere Reductive_False,Post-processing Acid Wash etc. _False,CL_0.05_0.1,SL_0,Support is not Carbon_False,Glassy Carbon,LSV_5_10,EPC_0.1_1,309
10.1021/acssuschemeng.7b01628,Peoples R China,Qufu Normal Univ,ACS SUSTAINABLE CHEMISTRY & ENGINEERING,9.224,11/1/2017,40,1906,0.020986359,MDP_1_Ir,MDP_2_Ni,MDP_3_None,MDP_4_None,MDP1PP_50_75,MDP2PP_30_40,MDP3PP_0,MDP4PP_0,HTEMP_250_300,HTIME_60_180,Hydrothermal Stirring,Hydrothermal Strong Reductant in Liquid_False,Hydrothermal Weak Reductant in Liquid_True,Mixed in Solid or Liquid_False,ATEMP_RT,ATIME_0,Annealing Still/Strring_False,Annealing Atomosphere Inert_False,Annealing Atomosphere Reductive_False,Post-processing Acid Wash etc. _False,CL_0.05_0.1,SL_0,Support is not Carbon_False,Glassy Carbon,LSV_5_10,EPC_0.1_1,312
10.1016/j.chempr.2018.11.010,Australia,Univ Adelaide,CHEM,25.832,2/27/2019,227,1423,0.159522136,MDP_1_Ir,MDP_2_Ru,MDP_3_None,MDP_4_None,MDP1PP_50_75,MDP2PP_40_51,MDP3PP_0,MDP4PP_0,HTEMP_150_200,HTIME_180_360,Hydrothermal Stirring,Hydrothermal Strong Reductant in Liquid_False,Hydrothermal Weak Reductant in Liquid_True,Mixed in Solid or Liquid_False,ATEMP_RT,ATIME_0,Annealing Still/Strring_False,Annealing Atomosphere Inert_False,Annealing Atomosphere Reductive_False,Post-processing Acid Wash etc. _False,CL_0.05_0.1,SL_0,Support is not Carbon_False,Glassy Carbon,LSV_5_10,EPC_0.1_1,342
10.1016/j.chempr.2018.11.010,Australia,Univ Adelaide,CHEM,25.832,2/27/2019,227,1423,0.159522136,MDP_1_Ru,MDP_2_Ir,MDP_3_None,MDP_4_None,MDP1PP_50_75,MDP2PP_40_51,MDP3PP_0,MDP4PP_0,HTEMP_150_200,HTIME_60_180,Hydrothermal Stirring,Hydrothermal Strong Reductant in Liquid_False,Hydrothermal Weak Reductant in Liquid_True,Mixed in Solid or Liquid_False,ATEMP_RT,ATIME_0,Annealing Still/Strring_False,Annealing Atomosphere Inert_False,Annealing Atomosphere Reductive_False,Post-processing Acid Wash etc. _False,CL_0.05_0.1,SL_0,Support is not Carbon_False,Glassy Carbon,LSV_5_10,EPC_0.1_1,284
10.1021/acscatal.0c04117,Portugal,Int Iberian Nanotechnol Lab INL,ACS CATALYSIS,13.7,4/3/2021,33,657,0.050228311,MDP_1_Ir,MDP_2_Ru,MDP_3_None,MDP_4_None,MDP1PP_50_75,MDP2PP_40_51,MDP3PP_0,MDP4PP_0,HTEMP_150_200,HTIME_0_60,Hydrothermal Stirring,Hydrothermal Strong Reductant in Liquid_False,Hydrothermal Weak Reductant in Liquid_False,Mixed in Solid or Liquid_False,ATEMP_500_600,ATIME_0_60,Annealing Still/Strring_False,Annealing Atomosphere Inert_True,Annealing Atomosphere Reductive_False,Post-processing Acid Wash etc. _False,CL_0.05_0.1,SL_0,Support is not Carbon_False,Glassy Carbon,LSV_5_10,EPC_0.1_1,448
10.1021/acsmaterialslett.1c00428,USA,Univ Calif Berkeley,ACS MATERIALS LETTERS,11.17,10/28/2021,3,449,0.006681514,MDP_1_Ir,MDP_2_Co,MDP_3_None,MDP_4_None,MDP1PP_50_75,MDP2PP_40_51,MDP3PP_0,MDP4PP_0,HTEMP_RTEMP,HTIME_0_60,Hydrothermal Stirring,Hydrothermal Strong Reductant in Liquid_False,Hydrothermal Weak Reductant in Liquid_False,Mixed in Solid or Liquid_False,ATEMP_500_600,ATIME_720_1440,Annealing Still/Strring_False,Annealing Atomosphere Inert_False,Annealing Atomosphere Reductive_True,Post-processing Acid Wash etc. _False,CL_0.05,SL_0,Support is not Carbon_False,Carbon Paper,LSV_5_10,EPC_0.1_1,356
10.1021/acsmaterialslett.1c00428,USA,Univ Calif Berkeley,ACS MATERIALS LETTERS,11.17,10/28/2021,3,449,0.006681514,MDP_1_Ir,MDP_2_Ni,MDP_3_None,MDP_4_None,MDP1PP_50_75,MDP2PP_40_51,MDP3PP_0,MDP4PP_0,HTEMP_RTEMP,HTIME_0_60,Hydrothermal Stirring,Hydrothermal Strong Reductant in Liquid_False,Hydrothermal Weak Reductant in Liquid_False,Mixed in Solid or Liquid_False,ATEMP_500_600,ATIME_720_1440,Annealing Still/Strring_False,Annealing Atomosphere Inert_False,Annealing Atomosphere Reductive_True,Post-processing Acid Wash etc. _False,CL_0.05,SL_0,Support is not Carbon_False,Carbon Paper,LSV_5_10,EPC_0.1_1,357
10.1021/acsmaterialslett.1c00428,USA,Univ Calif Berkeley,ACS MATERIALS LETTERS,11.17,10/28/2021,3,449,0.006681514,MDP_1_Ir,MDP_2_Cu,MDP_3_None,MDP_4_None,MDP1PP_50_75,MDP2PP_40_51,MDP3PP_0,MDP4PP_0,HTEMP_RTEMP,HTIME_0_60,Hydrothermal Stirring,Hydrothermal Strong Reductant in Liquid_False,Hydrothermal Weak Reductant in Liquid_False,Mixed in Solid or Liquid_False,ATEMP_500_600,ATIME_720_1440,Annealing Still/Strring_False,Annealing Atomosphere Inert_False,Annealing Atomosphere Reductive_True,Post-processing Acid Wash etc. _False,CL_0.05,SL_0,Support is not Carbon_False,Carbon Paper,LSV_5_10,EPC_0.1_1,400
10.1002/adma.201903616,Peoples R China,Beijing Univ Chem Technol,ADVANCED MATERIALS,32.086,8/26/2019,76,1243,0.061142397,MDP_1_Ir,MDP_2_Co,MDP_3_None,MDP_4_None,MDP1PP_75_100,MDP2PP_20_30,MDP3PP_0,MDP4PP_0,HTEMP_150_200,HTIME_720_1440,Hydrothermal Still,Hydrothermal Strong Reductant in Liquid_False,Hydrothermal Weak Reductant in Liquid_True,Mixed in Solid or Liquid_False,ATEMP_RT,ATIME_0,Annealing Still/Strring_False,Annealing Atomosphere Inert_False,Annealing Atomosphere Reductive_False,Post-processing Acid Wash etc. _False,CL_0.05,SL_0,Support is not Carbon_False,Glassy Carbon,LSV_5_10,EPC_0.1_1,280
10.1021/acsmaterialslett.1c00428,USA,Univ Calif Berkeley,ACS MATERIALS LETTERS,11.17,10/28/2021,3,449,0.006681514,MDP_1_Ir,MDP_2_Au,MDP_3_None,MDP_4_None,MDP1PP_50_75,MDP2PP_40_51,MDP3PP_0,MDP4PP_0,HTEMP_RTEMP,HTIME_0_60,Hydrothermal Stirring,Hydrothermal Strong Reductant in Liquid_False,Hydrothermal Weak Reductant in Liquid_False,Mixed in Solid or Liquid_False,ATEMP_500_600,ATIME_720_1440,Annealing Still/Strring_False,Annealing Atomosphere Inert_False,Annealing Atomosphere Reductive_True,Post-processing Acid Wash etc. _False,CL_0.05,SL_0,Support is not Carbon_False,Carbon Paper,LSV_5_10,EPC_0.1_1,351
10.1021/acsmaterialslett.1c00428,USA,Univ Calif Berkeley,ACS MATERIALS LETTERS,11.17,10/28/2021,3,449,0.006681514,MDP_1_Ir,MDP_2_None,MDP_3_None,MDP_4_None,MDP1PP_100,MDP2PP_0,MDP3PP_0,MDP4PP_0,HTEMP_RTEMP,HTIME_0_60,Hydrothermal Stirring,Hydrothermal Strong Reductant in Liquid_False,Hydrothermal Weak Reductant in Liquid_False,Mixed in Solid or Liquid_False,ATEMP_500_600,ATIME_720_1440,Annealing Still/Strring_False,Annealing Atomosphere Inert_False,Annealing Atomosphere Reductive_True,Post-processing Acid Wash etc. _False,CL_0.05,SL_0,Support is not Carbon_False,Carbon Paper,LSV_5_10,EPC_0.1_1,394
10.1007/s40843-021-1687-5,Peoples R China,Xiamen Univ,SCIENCE CHINA-MATERIALS,8.64,6/15/2021,11,584,0.018835616,MDP_1_Ir,MDP_2_B,MDP_3_None,MDP_4_None,MDP1PP_50_75,MDP2PP_40_51,MDP3PP_0,MDP4PP_0,HTEMP_50_100,HTIME_360_720,Hydrothermal Still,Hydrothermal Strong Reductant in Liquid_False,Hydrothermal Weak Reductant in Liquid_False,Mixed in Solid or Liquid_False,ATEMP_RT,ATIME_0,Annealing Still/Strring_False,Annealing Atomosphere Inert_False,Annealing Atomosphere Reductive_False,Post-processing Acid Wash etc. _False,CL_0.05,SL_0,Support is not Carbon_False,Glassy Carbon,LSV_5_10,EPC_0.1_1,276
10.1039/C5SC00518C,Germany,Tech Univ Berlin,CHEMICAL SCIENCE,9.969,6/17/2015,254,2774,0.091564528,MDP_1_Ir,MDP_2_None,MDP_3_None,MDP_4_None,MDP1PP_100,MDP2PP_0,MDP3PP_0,MDP4PP_0,HTEMP_50_100,HTIME_360_720,Hydrothermal Stirring,Hydrothermal Strong Reductant in Liquid_False,Hydrothermal Weak Reductant in Liquid_True,Mixed in Solid or Liquid_False,ATEMP_RT,ATIME_0,Annealing Still/Strring_False,Annealing Atomosphere Inert_False,Annealing Atomosphere Reductive_False,Post-processing Acid Wash etc. _False,CL_0.05,SL_0,Support is not Carbon_False,Glassy Carbon,LSV_5_10,EPC_0.1_1,419
10.1007/s40843-021-1687-5,Peoples R China,Xiamen Univ,SCIENCE CHINA-MATERIALS,8.64,6/15/2021,11,584,0.018835616,MDP_1_Ir,MDP_2_B,MDP_3_None,MDP_4_None,MDP1PP_50_75,MDP2PP_40_51,MDP3PP_0,MDP4PP_0,HTEMP_50_100,HTIME_360_720,Hydrothermal Still,Hydrothermal Strong Reductant in Liquid_False,Hydrothermal Weak Reductant in Liquid_False,Mixed in Solid or Liquid_False,ATEMP_RT,ATIME_0,Annealing Still/Strring_False,Annealing Atomosphere Inert_False,Annealing Atomosphere Reductive_False,Post-processing Acid Wash etc. _False,CL_0.05,SL_0,Support is not Carbon_False,Glassy Carbon,LSV_5_10,EPC_0.1_1,292
10.1007/s40843-021-1687-5,Peoples R China,Xiamen Univ,SCIENCE CHINA-MATERIALS,8.64,6/15/2021,11,584,0.018835616,MDP_1_Ru,MDP_2_B,MDP_3_None,MDP_4_None,MDP1PP_50_75,MDP2PP_40_51,MDP3PP_0,MDP4PP_0,HTEMP_50_100,HTIME_360_720,Hydrothermal Still,Hydrothermal Strong Reductant in Liquid_False,Hydrothermal Weak Reductant in Liquid_False,Mixed in Solid or Liquid_False,ATEMP_RT,ATIME_0,Annealing Still/Strring_False,Annealing Atomosphere Inert_False,Annealing Atomosphere Reductive_False,Post-processing Acid Wash etc. _False,CL_0.05,SL_0,Support is not Carbon_False,Glassy Carbon,LSV_5_10,EPC_0.1_1,229
10.1007/s40843-021-1687-5,Peoples R China,Xiamen Univ,SCIENCE CHINA-MATERIALS,8.64,6/15/2021,11,584,0.018835616,MDP_1_Ir,MDP_2_None,MDP_3_None,MDP_4_None,MDP1PP_100,MDP2PP_0,MDP3PP_0,MDP4PP_0,HTEMP_50_100,HTIME_360_720,Hydrothermal Still,Hydrothermal Strong Reductant in Liquid_False,Hydrothermal Weak Reductant in Liquid_False,Mixed in Solid or Liquid_False,ATEMP_RT,ATIME_0,Annealing Still/Strring_False,Annealing Atomosphere Inert_False,Annealing Atomosphere Reductive_False,Post-processing Acid Wash etc. _False,CL_0.05,SL_0,Support is not Carbon_False,Glassy Carbon,LSV_5_10,EPC_0.1_1,328
10.1007/s40843-021-1687-5,Peoples R China,Xiamen Univ,SCIENCE CHINA-MATERIALS,8.64,6/15/2021,11,584,0.018835616,MDP_1_Ru,MDP_2_None,MDP_3_None,MDP_4_None,MDP1PP_100,MDP2PP_0,MDP3PP_0,MDP4PP_0,HTEMP_50_100,HTIME_360_720,Hydrothermal Still,Hydrothermal Strong Reductant in Liquid_False,Hydrothermal Weak Reductant in Liquid_False,Mixed in Solid or Liquid_False,ATEMP_RT,ATIME_0,Annealing Still/Strring_False,Annealing Atomosphere Inert_False,Annealing Atomosphere Reductive_False,Post-processing Acid Wash etc. _False,CL_0.05,SL_0,Support is not Carbon_False,Glassy Carbon,LSV_5_10,EPC_0.1_1,240
10.1002/celc.202001513,Peoples R China,Tianjin Univ,CHEMELECTROCHEM,4.782,2/23/2021,7,696,0.010057471,MDP_1_Mn,MDP_2_Ir,MDP_3_None,MDP_4_None,MDP1PP_75_100,MDP2PP_0_10,MDP3PP_0,MDP4PP_0,HTEMP_RTEMP,HTIME_0_60,Hydrothermal Stirring,Hydrothermal Strong Reductant in Liquid_True,Hydrothermal Weak Reductant in Liquid_False,Mixed in Solid or Liquid_False,ATEMP_400_500,ATIME_180_360,Annealing Still/Strring_False,Annealing Atomosphere Inert_False,Annealing Atomosphere Reductive_False,Post-processing Acid Wash etc. _False,CL_0.05,SL_0.2_0.5,Support is not Carbon_True,Glassy Carbon,LSV_0_5,EPC_0.1_1,353
