Repository: ruiding-uchicago/DASH

This is the Machine Learning Databases and Script folder.
All scripts and data files are created by Dr. Rui Ding first author of research work:
<Leveraging Data Mining, Active Learning, and Domain Adaptation in a Multi-Stage, Machine Learning-Driven Approach for the Efficient Discovery of Advanced Acidic Oxygen Evolution Electrocatalysts>
https://arxiv.org/abs/2407.04877z
Please check the original paper for more details and the discussion.
Also, please cite if use the code in whole or in part.

File: Machine Learning Databases and Script/Unsupervised Data Mining/Apriori associate rule mining/Activity/OER_activity.csv (part 28 of 29)
DOI,Country,Facility,Journal,Impact Factor,Published Date,Cited Times,Number of days until 01/20/2023,Average cited times per day,Metal_Dopant_1,Metal_Dopant_2,Metal_Dopant_3,Metal_Dopant_4,Metal_Dopant_1 Proportion in Precursor ,Metal_Dopant_2 Proportion in Precursor ,Metal_Dopant_3 Proportion in Precursor ,Metal_Dopant_4 Proportion in Precursor ,Hydrothermal Temperature (Celcius degree),Hydrothermal Time (min),Hydrothermal Still/Strring (0/1),Hydrothermal Strong Reductant in Liquid (0/1),Hydrothermal Weak Reductant in Liquid (0/1),Mixed in Solid or Liquid (0/1),Annealing Temperature (Celcius Degree),Annealing Time (min),Annealing Still/Strring (0/1),Annealing Atomosphere Inert (0/1),Annealing Atomosphere Reductive (0/1),Post-processing Acid Wash etc. (0/1),Catalyst Loading (mg cm -2),Support Material Loading (mg cm -2),Support is not Carbon (0/1),Electrode Type_Glassy Carbon/Carbon Paper or Ti Mesh (0/1),LSV Scanning Speed (mV s-1),Electrolyte Proton Concentration (M),Overpotential (mV @10 mA cm-2)
10.1002/celc.202001513,Peoples R China,Tianjin Univ,CHEMELECTROCHEM,4.782,2/23/2021,7,696,0.010057471,MDP_1_Mn,MDP_2_Ir,MDP_3_None,MDP_4_None,MDP1PP_75_100,MDP2PP_0_10,MDP3PP_0,MDP4PP_0,HTEMP_RTEMP,HTIME_0_60,Hydrothermal Stirring,Hydrothermal Strong Reductant in Liquid_True,Hydrothermal Weak Reductant in Liquid_False,Mixed in Solid or Liquid_False,ATEMP_400_500,ATIME_180_360,Annealing Still/Strring_False,Annealing Atomosphere Inert_False,Annealing Atomosphere Reductive_False,Post-processing Acid Wash etc. _False,CL_0.05,SL_0.2_0.5,Support is not Carbon_True,Glassy Carbon,LSV_0_5,EPC_0.1_1,372
10.1002/celc.202001513,Peoples R China,Tianjin Univ,CHEMELECTROCHEM,4.782,2/23/2021,7,696,0.010057471,MDP_1_Mn,MDP_2_Ir,MDP_3_None,MDP_4_None,MDP1PP_75_100,MDP2PP_0_10,MDP3PP_0,MDP4PP_0,HTEMP_RTEMP,HTIME_0_60,Hydrothermal Stirring,Hydrothermal Strong Reductant in Liquid_True,Hydrothermal Weak Reductant in Liquid_False,Mixed in Solid or Liquid_False,ATEMP_400_500,ATIME_180_360,Annealing Still/Strring_False,Annealing Atomosphere Inert_False,Annealing Atomosphere Reductive_False,Post-processing Acid Wash etc. _False,CL_0.05,SL_0.2_0.5,Support is not Carbon_True,Glassy Carbon,LSV_0_5,EPC_0.1_1,337
10.1002/celc.202001513,Peoples R China,Tianjin Univ,CHEMELECTROCHEM,4.782,2/23/2021,7,696,0.010057471,MDP_1_Mn,MDP_2_Ir,MDP_3_None,MDP_4_None,MDP1PP_75_100,MDP2PP_0_10,MDP3PP_0,MDP4PP_0,HTEMP_RTEMP,HTIME_0_60,Hydrothermal Stirring,Hydrothermal Strong Reductant in Liquid_True,Hydrothermal Weak Reductant in Liquid_False,Mixed in Solid or Liquid_False,ATEMP_400_500,ATIME_180_360,Annealing Still/Strring_False,Annealing Atomosphere Inert_False,Annealing Atomosphere Reductive_False,Post-processing Acid Wash etc. _False,CL_0.05,SL_0.2_0.5,Support is not Carbon_True,Glassy Carbon,LSV_0_5,EPC_0.1_1,316
10.1002/smtd.202101236,South Korea,Korea Univ,SMALL METHODS,15.367,11/25/2021,6,421,0.014251781,MDP_1_Ru,MDP_2_Ir,MDP_3_Mn,MDP_4_None,MDP1PP_50_75,MDP2PP_20_30,MDP3PP_15_25,MDP4PP_0,HTEMP_50_100,HTIME_0_60,Hydrothermal Stirring,Hydrothermal Strong Reductant in Liquid_False,Hydrothermal Weak Reductant in Liquid_True,Mixed in Solid or Liquid_False,ATEMP_200_300,ATIME_60_120,Annealing Still/Strring_False,Annealing Atomosphere Inert_True,Annealing Atomosphere Reductive_False,Post-processing Acid Wash etc. _False,CL_0.1_0.2,SL_0.1_0.2,Support is not Carbon_False,Glassy Carbon,LSV_0_5,EPC_0.1_1,229
10.1002/smtd.202101236,South Korea,Korea Univ,SMALL METHODS,15.367,11/25/2021,6,421,0.014251781,MDP_1_Ru,MDP_2_Ir,MDP_3_Mn,MDP_4_None,MDP1PP_50_75,MDP2PP_30_40,MDP3PP_0_5,MDP4PP_0,HTEMP_50_100,HTIME_0_60,Hydrothermal Stirring,Hydrothermal Strong Reductant in Liquid_False,Hydrothermal Weak Reductant in Liquid_True,Mixed in Solid or Liquid_False,ATEMP_200_300,ATIME_60_120,Annealing Still/Strring_False,Annealing Atomosphere Inert_True,Annealing Atomosphere Reductive_False,Post-processing Acid Wash etc. _False,CL_0.1_0.2,SL_0.1_0.2,Support is not Carbon_False,Glassy Carbon,LSV_0_5,EPC_0.1_1,198
10.1002/smtd.202101236,South Korea,Korea Univ,SMALL METHODS,15.367,11/25/2021,6,421,0.014251781,MDP_1_Ru,MDP_2_Ir,MDP_3_None,MDP_4_None,MDP1PP_50_75,MDP2PP_30_40,MDP3PP_0,MDP4PP_0,HTEMP_50_100,HTIME_0_60,Hydrothermal Stirring,Hydrothermal Strong Reductant in Liquid_False,Hydrothermal Weak Reductant in Liquid_True,Mixed in Solid or Liquid_False,ATEMP_200_300,ATIME_60_120,Annealing Still/Strring_False,Annealing Atomosphere Inert_True,Annealing Atomosphere Reductive_False,Post-processing Acid Wash etc. _False,CL_0.1_0.2,SL_0.1_0.2,Support is not Carbon_False,Glassy Carbon,LSV_0_5,EPC_0.1_1,219
10.1002/smtd.202101236,South Korea,Korea Univ,SMALL METHODS,15.367,11/25/2021,6,421,0.014251781,MDP_1_Ru,MDP_2_Ir,MDP_3_None,MDP_4_None,MDP1PP_75_100,MDP2PP_20_30,MDP3PP_0,MDP4PP_0,HTEMP_RTEMP,HTIME_360_720,Hydrothermal Stirring,Hydrothermal Strong Reductant in Liquid_True,Hydrothermal Weak Reductant in Liquid_False,Mixed in Solid or Liquid_False,ATEMP_RT,ATIME_0,Annealing Still/Strring_False,Annealing Atomosphere Inert_False,Annealing Atomosphere Reductive_False,Post-processing Acid Wash etc. _False,CL_0.1_0.2,SL_0.1_0.2,Support is not Carbon_False,Glassy Carbon,LSV_0_5,EPC_0.1_1,232
10.1016/j.electacta.2020.135738,Peoples R China,Tianjin Univ,ELECTROCHIMICA ACTA,7.336,4/7/2020,7,1018,0.006876228,MDP_1_Ir,MDP_2_Co,MDP_3_None,MDP_4_None,MDP1PP_50_75,MDP2PP_40_51,MDP3PP_0,MDP4PP_0,HTEMP_RTEMP,HTIME_60_180,Hydrothermal Stirring,Hydrothermal Strong Reductant in Liquid_True,Hydrothermal Weak Reductant in Liquid_False,Mixed in Solid or Liquid_False,ATEMP_RT,ATIME_0,Annealing Still/Strring_False,Annealing Atomosphere Inert_False,Annealing Atomosphere Reductive_False,Post-processing Acid Wash etc._True,CL_0.1_0.2,SL_0.1_0.2,Support is not Carbon_False,Glassy Carbon,LSV_0_5,EPC_0.1_1,299
10.1016/j.electacta.2020.135738,Peoples R China,Tianjin Univ,ELECTROCHIMICA ACTA,7.336,4/7/2020,7,1018,0.006876228,MDP_1_Ir,MDP_2_Co,MDP_3_None,MDP_4_None,MDP1PP_75_100,MDP2PP_10_20,MDP3PP_0,MDP4PP_0,HTEMP_RTEMP,HTIME_60_180,Hydrothermal Stirring,Hydrothermal Strong Reductant in Liquid_True,Hydrothermal Weak Reductant in Liquid_False,Mixed in Solid or Liquid_False,ATEMP_RT,ATIME_0,Annealing Still/Strring_False,Annealing Atomosphere Inert_False,Annealing Atomosphere Reductive_False,Post-processing Acid Wash etc._True,CL_0.1_0.2,SL_0.1_0.2,Support is not Carbon_False,Glassy Carbon,LSV_0_5,EPC_0.1_1,303
10.1016/j.electacta.2020.135738,Peoples R China,Tianjin Univ,ELECTROCHIMICA ACTA,7.336,4/7/2020,7,1018,0.006876228,MDP_1_Ir,MDP_2_Co,MDP_3_None,MDP_4_None,MDP1PP_75_100,MDP2PP_0_10,MDP3PP_0,MDP4PP_0,HTEMP_RTEMP,HTIME_60_180,Hydrothermal Stirring,Hydrothermal Strong Reductant in Liquid_True,Hydrothermal Weak Reductant in Liquid_False,Mixed in Solid or Liquid_False,ATEMP_RT,ATIME_0,Annealing Still/Strring_False,Annealing Atomosphere Inert_False,Annealing Atomosphere Reductive_False,Post-processing Acid Wash etc._True,CL_0.1_0.2,SL_0.1_0.2,Support is not Carbon_False,Glassy Carbon,LSV_0_5,EPC_0.1_1,284
10.1002/adma.201805546,South Korea,Korea Univ,ADVANCED MATERIALS,32.086,1/22/2019,71,1459,0.048663468,MDP_1_Ru,MDP_2_Pt,MDP_3_Ni,MDP_4_None,MDP1PP_50_75,MDP2PP_30_40,MDP3PP_15_25,MDP4PP_0,HTEMP_250_300,HTIME_0_60,Hydrothermal Stirring,Hydrothermal Strong Reductant in Liquid_False,Hydrothermal Weak Reductant in Liquid_True,Mixed in Solid or Liquid_False,ATEMP_400_500,ATIME_60_120,Annealing Still/Strring_False,Annealing Atomosphere Inert_False,Annealing Atomosphere Reductive_False,Post-processing Acid Wash etc. _False,CL_0.05,SL_0_0.1,Support is not Carbon_False,Glassy Carbon,LSV_0_5,EPC_0.1_1,326
10.1002/adma.201805546,South Korea,Korea Univ,ADVANCED MATERIALS,32.086,1/22/2019,71,1459,0.048663468,MDP_1_Ru,MDP_2_Pt,MDP_3_Ni,MDP_4_None,MDP1PP_50_75,MDP2PP_30_40,MDP3PP_15_25,MDP4PP_0,HTEMP_250_300,HTIME_0_60,Hydrothermal Stirring,Hydrothermal Strong Reductant in Liquid_False,Hydrothermal Weak Reductant in Liquid_True,Mixed in Solid or Liquid_False,ATEMP_400_500,ATIME_60_120,Annealing Still/Strring_False,Annealing Atomosphere Inert_False,Annealing Atomosphere Reductive_False,Post-processing Acid Wash etc._True,CL_0.05,SL_0_0.1,Support is not Carbon_False,Glassy Carbon,LSV_0_5,EPC_0.1_1,236
10.1002/adma.201805546,South Korea,Korea Univ,ADVANCED MATERIALS,32.086,1/22/2019,71,1459,0.048663468,MDP_1_Ru,MDP_2_None,MDP_3_None,MDP_4_None,MDP1PP_100,MDP2PP_0,MDP3PP_0,MDP4PP_0,HTEMP_250_300,HTIME_60_180,Hydrothermal Stirring,Hydrothermal Strong Reductant in Liquid_False,Hydrothermal Weak Reductant in Liquid_True,Mixed in Solid or Liquid_False,ATEMP_RT,ATIME_0,Annealing Still/Strring_False,Annealing Atomosphere Inert_False,Annealing Atomosphere Reductive_False,Post-processing Acid Wash etc. _False,CL_0.05,SL_0_0.1,Support is not Carbon_False,Glassy Carbon,LSV_0_5,EPC_0.1_1,377
10.1016/j.jechem.2020.02.002,Peoples R China,Jilin Univ,JOURNAL OF ENERGY CHEMISTRY,13.599,6/30/2020,27,934,0.028907923,MDP_1_Ba,MDP_2_Ir,MDP_3_Pr,MDP_4_None,MDP1PP_50_75,MDP2PP_30_40,MDP3PP_5_15,MDP4PP_0,HTEMP_RTEMP,HTIME_180_360,Hydrothermal Stirring,Hydrothermal Strong Reductant in Liquid_False,Hydrothermal Weak Reductant in Liquid_False,Mixed in Solid or Liquid_True,ATEMP_1200_1000,ATIME_OVER1440,Annealing Still/Strring_False,Annealing Atomosphere Inert_False,Annealing Atomosphere Reductive_False,Post-processing Acid Wash etc. _False,CL_0.3_0.6,SL_0,Support is not Carbon_False,Glassy Carbon,LSV_0_5,EPC_0.1_1,278
10.1016/j.jechem.2020.02.002,Peoples R China,Jilin Univ,JOURNAL OF ENERGY CHEMISTRY,13.599,6/30/2020,27,934,0.028907923,MDP_1_Ba,MDP_2_Ir,MDP_3_Nb,MDP_4_None,MDP1PP_50_75,MDP2PP_30_40,MDP3PP_5_15,MDP4PP_0,HTEMP_RTEMP,HTIME_180_360,Hydrothermal Stirring,Hydrothermal Strong Reductant in Liquid_False,Hydrothermal Weak Reductant in Liquid_False,Mixed in Solid or Liquid_True,ATEMP_1200_1000,ATIME_OVER1440,Annealing Still/Strring_False,Annealing Atomosphere Inert_False,Annealing Atomosphere Reductive_False,Post-processing Acid Wash etc. _False,CL_0.3_0.6,SL_0,Support is not Carbon_False,Glassy Carbon,LSV_0_5,EPC_0.1_1,334
10.1016/j.jechem.2020.02.002,Peoples R China,Jilin Univ,JOURNAL OF ENERGY CHEMISTRY,13.599,6/30/2020,27,934,0.028907923,MDP_1_Ba,MDP_2_Ir,MDP_3_Bi,MDP_4_None,MDP1PP_50_75,MDP2PP_30_40,MDP3PP_5_15,MDP4PP_0,HTEMP_RTEMP,HTIME_180_360,Hydrothermal Stirring,Hydrothermal Strong Reductant in Liquid_False,Hydrothermal Weak Reductant in Liquid_False,Mixed in Solid or Liquid_True,ATEMP_800_1000,ATIME_OVER1440,Annealing Still/Strring_False,Annealing Atomosphere Inert_False,Annealing Atomosphere Reductive_False,Post-processing Acid Wash etc. _False,CL_0.3_0.6,SL_0,Support is not Carbon_False,Glassy Carbon,LSV_0_5,EPC_0.1_1,297
10.1002/smll.202202513,Peoples R China,Beijing Univ Chem Technol,SMALL,15.153,7/10/2022,3,194,0.015463918,MDP_1_Y,MDP_2_Ru,MDP_3_Ir,MDP_4_None,MDP1PP_50_75,MDP2PP_30_40,MDP3PP_15_25,MDP4PP_0,HTEMP_50_100,HTIME_360_720,Hydrothermal Still,Hydrothermal Strong Reductant in Liquid_False,Hydrothermal Weak Reductant in Liquid_False,Mixed in Solid or Liquid_False,ATEMP_1200_1000,ATIME_360_720,Annealing Still/Strring_False,Annealing Atomosphere Inert_False,Annealing Atomosphere Reductive_False,Post-processing Acid Wash etc. _False,CL_0.3_0.6,SL_0,Support is not Carbon_False,Carbon Paper,LSV_0_5,EPC_0.1_1,220
10.1016/j.electacta.2022.141199,Peoples R China,Tianjin Univ,ELECTROCHIMICA ACTA,7.336,10/5/2022,0,107,0,MDP_1_Co,MDP_2_Ir,MDP_3_None,MDP_4_None,MDP1PP_75_100,MDP2PP_20_30,MDP3PP_0,MDP4PP_0,HTEMP_RTEMP,HTIME_180_360,Hydrothermal Stirring,Hydrothermal Strong Reductant in Liquid_True,Hydrothermal Weak Reductant in Liquid_False,Mixed in Solid or Liquid_False,ATEMP_400_500,ATIME_360_720,Annealing Still/Strring_False,Annealing Atomosphere Inert_False,Annealing Atomosphere Reductive_False,Post-processing Acid Wash etc. _False,CL_0.2_0.3,SL_0,Support is not Carbon_False,Glassy Carbon,LSV_0_5,EPC_0.1_1,262
10.1021/acsmaterialslett.0c00123,Canada,Univ Toronto,ACS MATERIALS LETTERS,11.17,7/27/2020,6,907,0.006615215,MDP_1_Mn,MDP_2_None,MDP_3_None,MDP_4_None,MDP1PP_100,MDP2PP_0,MDP3PP_0,MDP4PP_0,HTEMP_100_150,HTIME_2880,Hydrothermal Still,Hydrothermal Strong Reductant in Liquid_False,Hydrothermal Weak Reductant in Liquid_True,Mixed in Solid or Liquid_False,ATEMP_RT,ATIME_0,Annealing Still/Strring_False,Annealing Atomosphere Inert_True,Annealing Atomosphere Reductive_False,Post-processing Acid Wash etc. _False,CL_1_5,SL_OVER5,Support is not Carbon_False,Carbon Paper,LSV_0_5,EPC_0.1_1,827
10.1021/acsmaterialslett.0c00123,Canada,Univ Toronto,ACS MATERIALS LETTERS,11.17,7/27/2020,6,907,0.006615215,MDP_1_Mn,MDP_2_None,MDP_3_None,MDP_4_None,MDP1PP_100,MDP2PP_0,MDP3PP_0,MDP4PP_0,HTEMP_100_150,HTIME_2880,Hydrothermal Still,Hydrothermal Strong Reductant in Liquid_False,Hydrothermal Weak Reductant in Liquid_True,Mixed in Solid or Liquid_False,ATEMP_RT,ATIME_0,Annealing Still/Strring_False,Annealing Atomosphere Inert_True,Annealing Atomosphere Reductive_False,Post-processing Acid Wash etc. _False,CL_1_5,SL_OVER5,Support is not Carbon_False,Carbon Paper,LSV_0_5,EPC_0.1_1,809
10.1021/acsmaterialslett.0c00123,Canada,Univ Toronto,ACS MATERIALS LETTERS,11.17,7/27/2020,6,907,0.006615215,MDP_1_Mn,MDP_2_None,MDP_3_None,MDP_4_None,MDP1PP_100,MDP2PP_0,MDP3PP_0,MDP4PP_0,HTEMP_100_150,HTIME_2880,Hydrothermal Still,Hydrothermal Strong Reductant in Liquid_False,Hydrothermal Weak Reductant in Liquid_True,Mixed in Solid or Liquid_False,ATEMP_RT,ATIME_0,Annealing Still/Strring_False,Annealing Atomosphere Inert_True,Annealing Atomosphere Reductive_False,Post-processing Acid Wash etc. _False,CL_1_5,SL_1_5,Support is not Carbon_False,Carbon Paper,LSV_0_5,EPC_0.1_1,749
10.1021/acsmaterialslett.0c00123,Canada,Univ Toronto,ACS MATERIALS LETTERS,11.17,7/27/2020,6,907,0.006615215,MDP_1_Mn,MDP_2_None,MDP_3_None,MDP_4_None,MDP1PP_100,MDP2PP_0,MDP3PP_0,MDP4PP_0,HTEMP_100_150,HTIME_2880,Hydrothermal Still,Hydrothermal Strong Reductant in Liquid_False,Hydrothermal Weak Reductant in Liquid_True,Mixed in Solid or Liquid_False,ATEMP_RT,ATIME_0,Annealing Still/Strring_False,Annealing Atomosphere Inert_True,Annealing Atomosphere Reductive_False,Post-processing Acid Wash etc. _False,CL_1_5,SL_1_5,Support is not Carbon_False,Carbon Paper,LSV_0_5,EPC_0.1_1,904
10.1038/s41467-020-18064-w,Singapore,Nanyang Technol Univ,NATURE COMMUNICATIONS,17.694,8/25/2020,125,878,0.142369021,MDP_1_Ir,MDP_2_None,MDP_3_None,MDP_4_None,MDP1PP_100,MDP2PP_0,MDP3PP_0,MDP4PP_0,HTEMP_RTEMP,HTIME_180_360,Hydrothermal Stirring,Hydrothermal Strong Reductant in Liquid_False,Hydrothermal Weak Reductant in Liquid_False,Mixed in Solid or Liquid_True,ATEMP_800_1000,ATIME_60_120,Annealing Still/Strring_False,Annealing Atomosphere Inert_True,Annealing Atomosphere Reductive_False,Post-processing Acid Wash etc. _False,CL_0.05,SL_0.2_0.5,Support is not Carbon_False,Glassy Carbon,LSV_0_5,EPC_0.1_1,264
10.1021/jacs.1c11241,Peoples R China,Fudan Univ,JOURNAL OF THE AMERICAN CHEMICAL SOCIETY,16.383,4/27/2022,20,268,0.074626866,MDP_1_Ir,MDP_2_None,MDP_3_None,MDP_4_None,MDP1PP_100,MDP2PP_0,MDP3PP_0,MDP4PP_0,HTEMP_100_150,HTIME_720_1440,Hydrothermal Still,Hydrothermal Strong Reductant in Liquid_False,Hydrothermal Weak Reductant in Liquid_False,Mixed in Solid or Liquid_False,ATEMP_400_500,ATIME_120_180,Annealing Still/Strring_False,Annealing Atomosphere Inert_True,Annealing Atomosphere Reductive_False,Post-processing Acid Wash etc. _False,CL_0.05_0.1,SL_0.1_0.2,Support is not Carbon_False,Glassy Carbon,LSV_0_5,EPC_0.1_1,310
10.1021/acsaem.8b01349,Peoples R China,East China Univ Sci & Technol,ACS APPLIED ENERGY MATERIALS,6.959,2/27/2019,12,1423,0.008432888,MDP_1_Co,MDP_2_Ir,MDP_3_None,MDP_4_None,MDP1PP_75_100,MDP2PP_0_10,MDP3PP_0,MDP4PP_0,HTEMP_100_150,HTIME_360_720,Hydrothermal Still,Hydrothermal Strong Reductant in Liquid_False,Hydrothermal Weak Reductant in Liquid_False,Mixed in Solid or Liquid_False,ATEMP_400_500,ATIME_360_720,Annealing Still/Strring_False,Annealing Atomosphere Inert_False,Annealing Atomosphere Reductive_False,Post-processing Acid Wash etc. _False,CL_0.05,SL_0.1_0.2,Support is not Carbon_True,Carbon Paper,LSV_0_5,EPC_0.1_1,335
10.1021/acsaem.8b01349,Peoples R China,East China Univ Sci & Technol,ACS APPLIED ENERGY MATERIALS,6.959,2/27/2019,12,1423,0.008432888,MDP_1_Co,MDP_2_Ir,MDP_3_None,MDP_4_None,MDP1PP_75_100,MDP2PP_10_20,MDP3PP_0,MDP4PP_0,HTEMP_100_150,HTIME_360_720,Hydrothermal Still,Hydrothermal Strong Reductant in Liquid_False,Hydrothermal Weak Reductant in Liquid_False,Mixed in Solid or Liquid_False,ATEMP_400_500,ATIME_360_720,Annealing Still/Strring_False,Annealing Atomosphere Inert_False,Annealing Atomosphere Reductive_False,Post-processing Acid Wash etc. _False,CL_0.05,SL_0.1_0.2,Support is not Carbon_True,Carbon Paper,LSV_0_5,EPC_0.1_1,315
10.1021/jacs.1c11241,Peoples R China,Fudan Univ,JOURNAL OF THE AMERICAN CHEMICAL SOCIETY,16.383,4/27/2022,20,268,0.074626866,MDP_1_Ir,MDP_2_None,MDP_3_None,MDP_4_None,MDP1PP_100,MDP2PP_0,MDP3PP_0,MDP4PP_0,HTEMP_100_150,HTIME_720_1440,Hydrothermal Still,Hydrothermal Strong Reductant in Liquid_False,Hydrothermal Weak Reductant in Liquid_False,Mixed in Solid or Liquid_False,ATEMP_400_500,ATIME_120_180,Annealing Still/Strring_False,Annealing Atomosphere Inert_True,Annealing Atomosphere Reductive_False,Post-processing Acid Wash etc. _False,CL_0.1_0.2,SL_0.1_0.2,Support is not Carbon_False,Glassy Carbon,LSV_0_5,EPC_0.1_1,190
10.1021/acsaem.8b01349,Peoples R China,East China Univ Sci & Technol,ACS APPLIED ENERGY MATERIALS,6.959,2/27/2019,12,1423,0.008432888,MDP_1_Co,MDP_2_Ir,MDP_3_None,MDP_4_None,MDP1PP_75_100,MDP2PP_20_30,MDP3PP_0,MDP4PP_0,HTEMP_100_150,HTIME_360_720,Hydrothermal Still,Hydrothermal Strong Reductant in Liquid_False,Hydrothermal Weak Reductant in Liquid_False,Mixed in Solid or Liquid_False,ATEMP_400_500,ATIME_360_720,Annealing Still/Strring_False,Annealing Atomosphere Inert_False,Annealing Atomosphere Reductive_False,Post-processing Acid Wash etc. _False,CL_0.05_0.1,SL_0.1_0.2,Support is not Carbon_True,Carbon Paper,LSV_0_5,EPC_0.1_1,310
10.1021/acsami.7b12775,Peoples R China,East China Univ Sci & Technol,ACS APPLIED MATERIALS & INTERFACES,10.383,12/6/2017,53,1871,0.028327098,MDP_1_Mn,MDP_2_Ir,MDP_3_None,MDP_4_None,MDP1PP_50_75,MDP2PP_20_30,MDP3PP_0,MDP4PP_0,HTEMP_RTEMP,HTIME_0_60,Hydrothermal Stirring,Hydrothermal Strong Reductant in Liquid_False,Hydrothermal Weak Reductant in Liquid_False,Mixed in Solid or Liquid_False,ATEMP_400_500,ATIME_360_720,Annealing Still/Strring_False,Annealing Atomosphere Inert_False,Annealing Atomosphere Reductive_False,Post-processing Acid Wash etc. _False,CL_0.05_0.1,SL_0.1_0.2,Support is not Carbon_True,Carbon Paper,LSV_0_5,EPC_0.1_1,273
10.1021/jacs.1c11241,Peoples R China,Fudan Univ,JOURNAL OF THE AMERICAN CHEMICAL SOCIETY,16.383,4/27/2022,20,268,0.074626866,MDP_1_Ir,MDP_2_None,MDP_3_None,MDP_4_None,MDP1PP_100,MDP2PP_0,MDP3PP_0,MDP4PP_0,HTEMP_100_150,HTIME_720_1440,Hydrothermal Still,Hydrothermal Strong Reductant in Liquid_False,Hydrothermal Weak Reductant in Liquid_False,Mixed in Solid or Liquid_False,ATEMP_400_500,ATIME_120_180,Annealing Still/Strring_False,Annealing Atomosphere Inert_True,Annealing Atomosphere Reductive_False,Post-processing Acid Wash etc. _False,CL_0.1_0.2,SL_0.1_0.2,Support is not Carbon_False,Glassy Carbon,LSV_0_5,EPC_0.1_1,212
10.1038/s41467-019-09791-w,Spain,CSIC,NATURE COMMUNICATIONS,17.694,5/17/2019,129,1344,0.095982143,MDP_1_Ru,MDP_2_Sr,MDP_3_Na,MDP_4_None,MDP1PP_50_75,MDP2PP_40_51,MDP3PP_5_15,MDP4PP_0,HTEMP_100_150,HTIME_360_720,Hydrothermal Stirring,Hydrothermal Strong Reductant in Liquid_False,Hydrothermal Weak Reductant in Liquid_False,Mixed in Solid or Liquid_False,ATEMP_1200_1000,ATIME_720_1440,Annealing Still/Strring_False,Annealing Atomosphere Inert_False,Annealing Atomosphere Reductive_False,Post-processing Acid Wash etc. _False,CL_0.3_0.6,SL_0.1_0.2,Support is not Carbon_False,Glassy Carbon,LSV_0_5,EPC_0.1_1,234
10.1038/s41467-019-09791-w,Spain,CSIC,NATURE COMMUNICATIONS,17.694,5/17/2019,129,1344,0.095982143,MDP_1_Ru,MDP_2_Sr,MDP_3_Na,MDP_4_None,MDP1PP_50_75,MDP2PP_40_51,MDP3PP_5_15,MDP4PP_0,HTEMP_100_150,HTIME_360_720,Hydrothermal Stirring,Hydrothermal Strong Reductant in Liquid_False,Hydrothermal Weak Reductant in Liquid_False,Mixed in Solid or Liquid_False,ATEMP_1200_1000,ATIME_720_1440,Annealing Still/Strring_False,Annealing Atomosphere Inert_False,Annealing Atomosphere Reductive_False,Post-processing Acid Wash etc. _False,CL_0.3_0.6,SL_0.1_0.2,Support is not Carbon_False,Glassy Carbon,LSV_0_5,EPC_0.1_1,169
10.1038/s41467-019-09791-w,Spain,CSIC,NATURE COMMUNICATIONS,17.694,5/17/2019,129,1344,0.095982143,MDP_1_Ru,MDP_2_Sr,MDP_3_Na,MDP_4_None,MDP1PP_50_75,MDP2PP_40_51,MDP3PP_0_5,MDP4PP_0,HTEMP_100_150,HTIME_360_720,Hydrothermal Stirring,Hydrothermal Strong Reductant in Liquid_False,Hydrothermal Weak Reductant in Liquid_False,Mixed in Solid or Liquid_False,ATEMP_800_1000,ATIME_720_1440,Annealing Still/Strring_False,Annealing Atomosphere Inert_False,Annealing Atomosphere Reductive_False,Post-processing Acid Wash etc. _False,CL_0.3_0.6,SL_0.1_0.2,Support is not Carbon_False,Glassy Carbon,LSV_0_5,EPC_0.1_1,164
10.1038/s41467-019-09791-w,Spain,CSIC,NATURE COMMUNICATIONS,17.694,5/17/2019,129,1344,0.095982143,MDP_1_Ru,MDP_2_Sr,MDP_3_None,MDP_4_None,MDP1PP_50_75,MDP2PP_40_51,MDP3PP_0,MDP4PP_0,HTEMP_100_150,HTIME_360_720,Hydrothermal Stirring,Hydrothermal Strong Reductant in Liquid_False,Hydrothermal Weak Reductant in Liquid_False,Mixed in Solid or Liquid_False,ATEMP_800_1000,ATIME_720_1440,Annealing Still/Strring_False,Annealing Atomosphere Inert_False,Annealing Atomosphere Reductive_False,Post-processing Acid Wash etc. _False,CL_0.3_0.6,SL_0.1_0.2,Support is not Carbon_False,Glassy Carbon,LSV_0_5,EPC_0.1_1,172
10.1021/acsaem.8b01349,Peoples R China,East China Univ Sci & Technol,ACS APPLIED ENERGY MATERIALS,6.959,2/27/2019,12,1423,0.008432888,MDP_1_Co,MDP_2_Ir,MDP_3_None,MDP_4_None,MDP1PP_50_75,MDP2PP_30_40,MDP3PP_0,MDP4PP_0,HTEMP_100_150,HTIME_360_720,Hydrothermal Still,Hydrothermal Strong Reductant in Liquid_False,Hydrothermal Weak Reductant in Liquid_False,Mixed in Solid or Liquid_False,ATEMP_400_500,ATIME_360_720,Annealing Still/Strring_False,Annealing Atomosphere Inert_False,Annealing Atomosphere Reductive_False,Post-processing Acid Wash etc. _False,CL_0.1_0.2,SL_0_0.1,Support is not Carbon_True,Carbon Paper,LSV_0_5,EPC_0.1_1,322
10.1021/acsami.7b12775,Peoples R China,East China Univ Sci & Technol,ACS APPLIED MATERIALS & INTERFACES,10.383,12/6/2017,53,1871,0.028327098,MDP_1_Mn,MDP_2_Ir,MDP_3_None,MDP_4_None,MDP1PP_50_75,MDP2PP_30_40,MDP3PP_0,MDP4PP_0,HTEMP_RTEMP,HTIME_0_60,Hydrothermal Stirring,Hydrothermal Strong Reductant in Liquid_False,Hydrothermal Weak Reductant in Liquid_False,Mixed in Solid or Liquid_False,ATEMP_400_500,ATIME_360_720,Annealing Still/Strring_False,Annealing Atomosphere Inert_False,Annealing Atomosphere Reductive_False,Post-processing Acid Wash etc. _False,CL_0.1_0.2,SL_0_0.1,Support is not Carbon_True,Carbon Paper,LSV_0_5,EPC_0.1_1,295
10.1021/acsami.7b12775,Peoples R China,East China Univ Sci & Technol,ACS APPLIED MATERIALS & INTERFACES,10.383,12/6/2017,53,1871,0.028327098,MDP_1_Mn,MDP_2_Ir,MDP_3_None,MDP_4_None,MDP1PP_50_75,MDP2PP_40_51,MDP3PP_0,MDP4PP_0,HTEMP_RTEMP,HTIME_0_60,Hydrothermal Stirring,Hydrothermal Strong Reductant in Liquid_False,Hydrothermal Weak Reductant in Liquid_False,Mixed in Solid or Liquid_False,ATEMP_400_500,ATIME_360_720,Annealing Still/Strring_False,Annealing Atomosphere Inert_False,Annealing Atomosphere Reductive_False,Post-processing Acid Wash etc. _False,CL_0.1_0.2,SL_0_0.1,Support is not Carbon_True,Carbon Paper,LSV_0_5,EPC_0.1_1,303
10.1021/acsami.7b12775,Peoples R China,East China Univ Sci & Technol,ACS APPLIED MATERIALS & INTERFACES,10.383,12/6/2017,53,1871,0.028327098,MDP_1_Mn,MDP_2_Ir,MDP_3_None,MDP_4_None,MDP1PP_50_75,MDP2PP_40_51,MDP3PP_0,MDP4PP_0,HTEMP_RTEMP,HTIME_0_60,Hydrothermal Stirring,Hydrothermal Strong Reductant in Liquid_False,Hydrothermal Weak Reductant in Liquid_False,Mixed in Solid or Liquid_False,ATEMP_400_500,ATIME_360_720,Annealing Still/Strring_False,Annealing Atomosphere Inert_False,Annealing Atomosphere Reductive_False,Post-processing Acid Wash etc. _False,CL_0.1_0.2,SL_0_0.1,Support is not Carbon_True,Carbon Paper,LSV_0_5,EPC_0.1_1,308
10.1021/acsami.7b12775,Peoples R China,East China Univ Sci & Technol,ACS APPLIED MATERIALS & INTERFACES,10.383,12/6/2017,53,1871,0.028327098,MDP_1_Ir,MDP_2_Mn,MDP_3_None,MDP_4_None,MDP1PP_50_75,MDP2PP_30_40,MDP3PP_0,MDP4PP_0,HTEMP_RTEMP,HTIME_0_60,Hydrothermal Stirring,Hydrothermal Strong Reductant in Liquid_False,Hydrothermal Weak Reductant in Liquid_False,Mixed in Solid or Liquid_False,ATEMP_400_500,ATIME_360_720,Annealing Still/Strring_False,Annealing Atomosphere Inert_False,Annealing Atomosphere Reductive_False,Post-processing Acid Wash etc. _False,CL_0.1_0.2,SL_0_0.1,Support is not Carbon_True,Carbon Paper,LSV_0_5,EPC_0.1_1,324
10.1021/acsmaterialslett.0c00123,Canada,Univ Toronto,ACS MATERIALS LETTERS,11.17,7/27/2020,6,907,0.006615215,MDP_1_Mn,MDP_2_None,MDP_3_None,MDP_4_None,MDP1PP_100,MDP2PP_0,MDP3PP_0,MDP4PP_0,HTEMP_100_150,HTIME_2880,Hydrothermal Still,Hydrothermal Strong Reductant in Liquid_False,Hydrothermal Weak Reductant in Liquid_True,Mixed in Solid or Liquid_False,ATEMP_RT,ATIME_0,Annealing Still/Strring_False,Annealing Atomosphere Inert_True,Annealing Atomosphere Reductive_False,Post-processing Acid Wash etc. _False,CL_1_5,SL_0,Support is not Carbon_False,Carbon Paper,LSV_0_5,EPC_0.1_1,943
10.1021/acsami.9b11287,Peoples R China,Jilin Univ,ACS APPLIED MATERIALS & INTERFACES,10.383,12/2/2019,32,1145,0.027947598,MDP_1_Sr,MDP_2_Ir,MDP_3_Co,MDP_4_None,MDP1PP_75_100,MDP2PP_10_20,MDP3PP_0_5,MDP4PP_0,HTEMP_150_200,HTIME_720_1440,Hydrothermal Stirring,Hydrothermal Strong Reductant in Liquid_False,Hydrothermal Weak Reductant in Liquid_False,Mixed in Solid or Liquid_False,ATEMP_500_600,ATIME_180_360,Annealing Still/Strring_False,Annealing Atomosphere Inert_False,Annealing Atomosphere Reductive_False,Post-processing Acid Wash etc. _False,CL_0.3_0.6,SL_0,Support is not Carbon_False,Glassy Carbon,LSV_0_5,EPC_0.1_1,289
10.1021/acsami.9b11287,Peoples R China,Jilin Univ,ACS APPLIED MATERIALS & INTERFACES,10.383,12/2/2019,32,1145,0.027947598,MDP_1_Sr,MDP_2_Ir,MDP_3_Co,MDP_4_None,MDP1PP_75_100,MDP2PP_10_20,MDP3PP_0_5,MDP4PP_0,HTEMP_150_200,HTIME_720_1440,Hydrothermal Stirring,Hydrothermal Strong Reductant in Liquid_False,Hydrothermal Weak Reductant in Liquid_False,Mixed in Solid or Liquid_False,ATEMP_500_600,ATIME_180_360,Annealing Still/Strring_False,Annealing Atomosphere Inert_False,Annealing Atomosphere Reductive_False,Post-processing Acid Wash etc. _False,CL_0.3_0.6,SL_0,Support is not Carbon_False,Glassy Carbon,LSV_0_5,EPC_0.1_1,284
10.1021/acsami.9b11287,Peoples R China,Jilin Univ,ACS APPLIED MATERIALS & INTERFACES,10.383,12/2/2019,32,1145,0.027947598,MDP_1_Sr,MDP_2_Ir,MDP_3_Co,MDP_4_None,MDP1PP_75_100,MDP2PP_10_20,MDP3PP_0_5,MDP4PP_0,HTEMP_150_200,HTIME_720_1440,Hydrothermal Stirring,Hydrothermal Strong Reductant in Liquid_False,Hydrothermal Weak Reductant in Liquid_False,Mixed in Solid or Liquid_False,ATEMP_500_600,ATIME_180_360,Annealing Still/Strring_False,Annealing Atomosphere Inert_False,Annealing Atomosphere Reductive_False,Post-processing Acid Wash etc. _False,CL_0.3_0.6,SL_0,Support is not Carbon_False,Glassy Carbon,LSV_0_5,EPC_0.1_1,234
10.1021/acsami.9b11287,Peoples R China,Jilin Univ,ACS APPLIED MATERIALS & INTERFACES,10.383,12/2/2019,32,1145,0.027947598,MDP_1_Sr,MDP_2_Ir,MDP_3_Fe,MDP_4_None,MDP1PP_75_100,MDP2PP_10_20,MDP3PP_0_5,MDP4PP_0,HTEMP_150_200,HTIME_720_1440,Hydrothermal Stirring,Hydrothermal Strong Reductant in Liquid_False,Hydrothermal Weak Reductant in Liquid_False,Mixed in Solid or Liquid_False,ATEMP_500_600,ATIME_180_360,Annealing Still/Strring_False,Annealing Atomosphere Inert_False,Annealing Atomosphere Reductive_False,Post-processing Acid Wash etc. _False,CL_0.3_0.6,SL_0,Support is not Carbon_False,Glassy Carbon,LSV_0_5,EPC_0.1_1,290
10.1021/acsami.9b11287,Peoples R China,Jilin Univ,ACS APPLIED MATERIALS & INTERFACES,10.383,12/2/2019,32,1145,0.027947598,MDP_1_Sr,MDP_2_Ir,MDP_3_Ni,MDP_4_None,MDP1PP_75_100,MDP2PP_10_20,MDP3PP_0_5,MDP4PP_0,HTEMP_150_200,HTIME_720_1440,Hydrothermal Stirring,Hydrothermal Strong Reductant in Liquid_False,Hydrothermal Weak Reductant in Liquid_False,Mixed in Solid or Liquid_False,ATEMP_500_600,ATIME_180_360,Annealing Still/Strring_False,Annealing Atomosphere Inert_False,Annealing Atomosphere Reductive_False,Post-processing Acid Wash etc. _False,CL_0.3_0.6,SL_0,Support is not Carbon_False,Glassy Carbon,LSV_0_5,EPC_0.1_1,263
10.1021/acsami.9b11287,Peoples R China,Jilin Univ,ACS APPLIED MATERIALS & INTERFACES,10.383,12/2/2019,32,1145,0.027947598,MDP_1_Sr,MDP_2_Ir,MDP_3_Cu,MDP_4_None,MDP1PP_75_100,MDP2PP_10_20,MDP3PP_0_5,MDP4PP_0,HTEMP_150_200,HTIME_720_1440,Hydrothermal Stirring,Hydrothermal Strong Reductant in Liquid_False,Hydrothermal Weak Reductant in Liquid_False,Mixed in Solid or Liquid_False,ATEMP_500_600,ATIME_180_360,Annealing Still/Strring_False,Annealing Atomosphere Inert_False,Annealing Atomosphere Reductive_False,Post-processing Acid Wash etc. _False,CL_0.3_0.6,SL_0,Support is not Carbon_False,Glassy Carbon,LSV_0_5,EPC_0.1_1,251
10.1021/acsami.9b11287,Peoples R China,Jilin Univ,ACS APPLIED MATERIALS & INTERFACES,10.383,12/2/2019,32,1145,0.027947598,MDP_1_Sr,MDP_2_Ir,MDP_3_Zn,MDP_4_None,MDP1PP_75_100,MDP2PP_10_20,MDP3PP_0_5,MDP4PP_0,HTEMP_150_200,HTIME_720_1440,Hydrothermal Stirring,Hydrothermal Strong Reductant in Liquid_False,Hydrothermal Weak Reductant in Liquid_False,Mixed in Solid or Liquid_False,ATEMP_500_600,ATIME_180_360,Annealing Still/Strring_False,Annealing Atomosphere Inert_False,Annealing Atomosphere Reductive_False,Post-processing Acid Wash etc. _False,CL_0.3_0.6,SL_0,Support is not Carbon_False,Glassy Carbon,LSV_0_5,EPC_0.1_1,275
10.1021/acsami.9b11287,Peoples R China,Jilin Univ,ACS APPLIED MATERIALS & INTERFACES,10.383,12/2/2019,32,1145,0.027947598,MDP_1_Sr,MDP_2_Ir,MDP_3_Co,MDP_4_None,MDP1PP_75_100,MDP2PP_10_20,MDP3PP_0_5,MDP4PP_0,HTEMP_150_200,HTIME_720_1440,Hydrothermal Stirring,Hydrothermal Strong Reductant in Liquid_False,Hydrothermal Weak Reductant in Liquid_False,Mixed in Solid or Liquid_False,ATEMP_500_600,ATIME_180_360,Annealing Still/Strring_False,Annealing Atomosphere Inert_False,Annealing Atomosphere Reductive_False,Post-processing Acid Wash etc. _False,CL_0.3_0.6,SL_0,Support is not Carbon_False,Glassy Carbon,LSV_0_5,EPC_0.1_1,247
10.1021/acsami.9b11287,Peoples R China,Jilin Univ,ACS APPLIED MATERIALS & INTERFACES,10.383,12/2/2019,32,1145,0.027947598,MDP_1_Sr,MDP_2_Ir,MDP_3_Co,MDP_4_None,MDP1PP_75_100,MDP2PP_10_20,MDP3PP_0_5,MDP4PP_0,HTEMP_150_200,HTIME_720_1440,Hydrothermal Stirring,Hydrothermal Strong Reductant in Liquid_False,Hydrothermal Weak Reductant in Liquid_False,Mixed in Solid or Liquid_False,ATEMP_500_600,ATIME_180_360,Annealing Still/Strring_False,Annealing Atomosphere Inert_False,Annealing Atomosphere Reductive_False,Post-processing Acid Wash etc. _False,CL_0.3_0.6,SL_0,Support is not Carbon_False,Glassy Carbon,LSV_0_5,EPC_0.1_1,238
10.1021/acsami.9b11287,Peoples R China,Jilin Univ,ACS APPLIED MATERIALS & INTERFACES,10.383,12/2/2019,32,1145,0.027947598,MDP_1_Sr,MDP_2_Ir,MDP_3_None,MDP_4_None,MDP1PP_75_100,MDP2PP_10_20,MDP3PP_0,MDP4PP_0,HTEMP_150_200,HTIME_720_1440,Hydrothermal Stirring,Hydrothermal Strong Reductant in Liquid_False,Hydrothermal Weak Reductant in Liquid_False,Mixed in Solid or Liquid_False,ATEMP_500_600,ATIME_180_360,Annealing Still/Strring_False,Annealing Atomosphere Inert_False,Annealing Atomosphere Reductive_False,Post-processing Acid Wash etc. _False,CL_0.3_0.6,SL_0,Support is not Carbon_False,Glassy Carbon,LSV_0_5,EPC_0.1_1,252
10.1021/acs.chemmater.0c00081,Peoples R China,Jilin Univ,CHEMISTRY OF MATERIALS,10.508,6/5/2020,18,959,0.018769552,MDP_1_Ba,MDP_2_Ir,MDP_3_Ti,MDP_4_None,MDP1PP_50_75,MDP2PP_30_40,MDP3PP_15_25,MDP4PP_0,HTEMP_RTEMP,HTIME_180_360,Hydrothermal Stirring,Hydrothermal Strong Reductant in Liquid_False,Hydrothermal Weak Reductant in Liquid_False,Mixed in Solid or Liquid_True,ATEMP_1200_1000,ATIME_OVER1440,Annealing Still/Strring_False,Annealing Atomosphere Inert_False,Annealing Atomosphere Reductive_False,Post-processing Acid Wash etc. _False,CL_0.2_0.3,SL_0,Support is not Carbon_False,Glassy Carbon,LSV_0_5,EPC_0.1_1,332
10.1021/acs.chemmater.0c00081,Peoples R China,Jilin Univ,CHEMISTRY OF MATERIALS,10.508,6/5/2020,18,959,0.018769552,MDP_1_Ba,MDP_2_Ir,MDP_3_Ti,MDP_4_None,MDP1PP_75_100,MDP2PP_0_10,MDP3PP_0_5,MDP4PP_0,HTEMP_RTEMP,HTIME_180_360,Hydrothermal Stirring,Hydrothermal Strong Reductant in Liquid_False,Hydrothermal Weak Reductant in Liquid_False,Mixed in Solid or Liquid_False,ATEMP_600_800,ATIME_360_720,Annealing Still/Strring_False,Annealing Atomosphere Inert_False,Annealing Atomosphere Reductive_False,Post-processing Acid Wash etc._True,CL_0.2_0.3,SL_0,Support is not Carbon_False,Glassy Carbon,LSV_0_5,EPC_0.1_1,274
10.1002/anie.202006756,Peoples R China,Jilin Univ,ANGEWANDTE CHEMIE-INTERNATIONAL EDITION,16.823,7/7/2020,52,927,0.05609493,MDP_1_Sr,MDP_2_Ir,MDP_3_None,MDP_4_None,MDP1PP_75_100,MDP2PP_0_10,MDP3PP_0,MDP4PP_0,HTEMP_150_200,HTIME_720_1440,Hydrothermal Stirring,Hydrothermal Strong Reductant in Liquid_False,Hydrothermal Weak Reductant in Liquid_False,Mixed in Solid or Liquid_False,ATEMP_600_800,ATIME_360_720,Annealing Still/Strring_False,Annealing Atomosphere Inert_False,Annealing Atomosphere Reductive_False,Post-processing Acid Wash etc._True,CL_0.2_0.3,SL_0,Support is not Carbon_False,Glassy Carbon,LSV_0_5,EPC_0.1_1,293
10.1002/anie.202006756,Peoples R China,Jilin Univ,ANGEWANDTE CHEMIE-INTERNATIONAL EDITION,16.823,7/7/2020,52,927,0.05609493,MDP_1_Sr,MDP_2_Ti,MDP_3_Ir,MDP_4_None,MDP1PP_50_75,MDP2PP_30_40,MDP3PP_15_25,MDP4PP_0,HTEMP_RTEMP,HTIME_1440_2880,Hydrothermal Stirring,Hydrothermal Strong Reductant in Liquid_False,Hydrothermal Weak Reductant in Liquid_False,Mixed in Solid or Liquid_False,ATEMP_600_800,ATIME_180_360,Annealing Still/Strring_False,Annealing Atomosphere Inert_False,Annealing Atomosphere Reductive_False,Post-processing Acid Wash etc. _False,CL_0.2_0.3,SL_0,Support is not Carbon_False,Glassy Carbon,LSV_0_5,EPC_0.1_1,265
10.1016/j.jechem.2021.09.016,Peoples R China,Jilin Univ,JOURNAL OF ENERGY CHEMISTRY,13.599,6/1/2022,6,233,0.025751073,MDP_1_Sr,MDP_2_Ir,MDP_3_None,MDP_4_None,MDP1PP_75_100,MDP2PP_0_10,MDP3PP_0,MDP4PP_0,HTEMP_150_200,HTIME_720_1440,Hydrothermal Still,Hydrothermal Strong Reductant in Liquid_False,Hydrothermal Weak Reductant in Liquid_False,Mixed in Solid or Liquid_False,ATEMP_600_800,ATIME_720_1440,Annealing Still/Strring_False,Annealing Atomosphere Inert_False,Annealing Atomosphere Reductive_False,Post-processing Acid Wash etc. _False,CL_0.2_0.3,SL_0,Support is not Carbon_False,Glassy Carbon,LSV_0_5,EPC_0.1_1,243
10.1002/anie.201900796,Peoples R China,Jilin Univ,ANGEWANDTE CHEMIE-INTERNATIONAL EDITION,16.823,7/24/2019,121,1276,0.094827586,MDP_1_Sr,MDP_2_Ir,MDP_3_Ti,MDP_4_None,MDP1PP_75_100,MDP2PP_0_10,MDP3PP_5_15,MDP4PP_0,HTEMP_150_200,HTIME_720_1440,Hydrothermal Still,Hydrothermal Strong Reductant in Liquid_False,Hydrothermal Weak Reductant in Liquid_False,Mixed in Solid or Liquid_False,ATEMP_600_800,ATIME_360_720,Annealing Still/Strring_False,Annealing Atomosphere Inert_False,Annealing Atomosphere Reductive_False,Post-processing Acid Wash etc. _False,CL_0.2_0.3,SL_0,Support is not Carbon_False,Glassy Carbon,LSV_0_5,EPC_0.1_1,247
10.1002/anie.201900796,Peoples R China,Jilin Univ,ANGEWANDTE CHEMIE-INTERNATIONAL EDITION,16.823,7/24/2019,121,1276,0.094827586,MDP_1_Ir,MDP_2_None,MDP_3_None,MDP_4_None,MDP1PP_100,MDP2PP_0,MDP3PP_0,MDP4PP_0,HTEMP_150_200,HTIME_720_1440,Hydrothermal Still,Hydrothermal Strong Reductant in Liquid_False,Hydrothermal Weak Reductant in Liquid_False,Mixed in Solid or Liquid_False,ATEMP_600_800,ATIME_360_720,Annealing Still/Strring_False,Annealing Atomosphere Inert_False,Annealing Atomosphere Reductive_False,Post-processing Acid Wash etc. _False,CL_0.2_0.3,SL_0,Support is not Carbon_False,Glassy Carbon,LSV_0_5,EPC_0.1_1,319
10.1002/adma.202208539,Peoples R China,State Key Laboratory of Inorganic Synthesis and Preparative Chemistry,"Advanced materials (Deerfield Beach, Fla.)",32.086,1/3/2023,0,17,0,MDP_1_Sr,MDP_2_Ir,MDP_3_None,MDP_4_None,MDP1PP_75_100,MDP2PP_10_20,MDP3PP_0,MDP4PP_0,HTEMP_150_200,HTIME_720_1440,Hydrothermal Still,Hydrothermal Strong Reductant in Liquid_False,Hydrothermal Weak Reductant in Liquid_True,Mixed in Solid or Liquid_False,ATEMP_500_600,ATIME_360_720,Annealing Still/Strring_False,Annealing Atomosphere Inert_False,Annealing Atomosphere Reductive_False,Post-processing Acid Wash etc._True,CL_0.2_0.3,SL_0,Support is not Carbon_False,Glassy Carbon,LSV_0_5,EPC_0.1_1,270
10.1002/adma.202208539,Peoples R China,State Key Laboratory of Inorganic Synthesis and Preparative Chemistry,"Advanced materials (Deerfield Beach, Fla.)",32.086,1/3/2023,0,17,0,MDP_1_Sr,MDP_2_Ir,MDP_3_None,MDP_4_None,MDP1PP_75_100,MDP2PP_0_10,MDP3PP_0,MDP4PP_0,HTEMP_150_200,HTIME_720_1440,Hydrothermal Still,Hydrothermal Strong Reductant in Liquid_False,Hydrothermal Weak Reductant in Liquid_True,Mixed in Solid or Liquid_False,ATEMP_500_600,ATIME_360_720,Annealing Still/Strring_False,Annealing Atomosphere Inert_False,Annealing Atomosphere Reductive_False,Post-processing Acid Wash etc._True,CL_0.2_0.3,SL_0,Support is not Carbon_False,Glassy Carbon,LSV_0_5,EPC_0.1_1,248
10.1002/adma.202208539,Peoples R China,State Key Laboratory of Inorganic Synthesis and Preparative Chemistry,"Advanced materials (Deerfield Beach, Fla.)",32.086,1/3/2023,0,17,0,MDP_1_Sr,MDP_2_Ir,MDP_3_None,MDP_4_None,MDP1PP_75_100,MDP2PP_0_10,MDP3PP_0,MDP4PP_0,HTEMP_150_200,HTIME_720_1440,Hydrothermal Still,Hydrothermal Strong Reductant in Liquid_False,Hydrothermal Weak Reductant in Liquid_True,Mixed in Solid or Liquid_False,ATEMP_500_600,ATIME_360_720,Annealing Still/Strring_False,Annealing Atomosphere Inert_False,Annealing Atomosphere Reductive_False,Post-processing Acid Wash etc._True,CL_0.2_0.3,SL_0,Support is not Carbon_False,Glassy Carbon,LSV_0_5,EPC_0.1_1,200
10.1016/j.jechem.2021.09.016,Peoples R China,Jilin Univ,JOURNAL OF ENERGY CHEMISTRY,13.599,6/1/2022,6,233,0.025751073,MDP_1_Sr,MDP_2_Ir,MDP_3_None,MDP_4_None,MDP1PP_50_75,MDP2PP_40_51,MDP3PP_0,MDP4PP_0,HTEMP_RTEMP,HTIME_60_180,Hydrothermal Stirring,Hydrothermal Strong Reductant in Liquid_False,Hydrothermal Weak Reductant in Liquid_False,Mixed in Solid or Liquid_False,ATEMP_1200_1000,ATIME_60_120,Annealing Still/Strring_False,Annealing Atomosphere Inert_False,Annealing Atomosphere Reductive_False,Post-processing Acid Wash etc._True,CL_0.2_0.3,SL_0,Support is not Carbon_False,Glassy Carbon,LSV_0_5,EPC_0.1_1,310
10.1021/acsenergylett.7b01032,Peoples R China,East China Univ Sci & Technol,ACS ENERGY LETTERS,23.991,12/1/2017,62,1876,0.033049041,MDP_1_Ir,MDP_2_Co,MDP_3_Ni,MDP_4_None,MDP1PP_50_75,MDP2PP_30_40,MDP3PP_15_25,MDP4PP_0,HTEMP_200_250,HTIME_360_720,Hydrothermal Still,Hydrothermal Strong Reductant in Liquid_False,Hydrothermal Weak Reductant in Liquid_False,Mixed in Solid or Liquid_False,ATEMP_400_500,ATIME_360_720,Annealing Still/Strring_False,Annealing Atomosphere Inert_False,Annealing Atomosphere Reductive_False,Post-processing Acid Wash etc. _False,CL_0.2_0.3,SL_0,Support is not Carbon_False,Carbon Paper,LSV_0_5,EPC_0.1_1,287
10.1021/acsenergylett.7b01032,Peoples R China,East China Univ Sci & Technol,ACS ENERGY LETTERS,23.991,12/1/2017,62,1876,0.033049041,MDP_1_Ir,MDP_2_Co,MDP_3_Ni,MDP_4_None,MDP1PP_50_75,MDP2PP_20_30,MDP3PP_15_25,MDP4PP_0,HTEMP_200_250,HTIME_360_720,Hydrothermal Still,Hydrothermal Strong Reductant in Liquid_False,Hydrothermal Weak Reductant in Liquid_False,Mixed in Solid or Liquid_False,ATEMP_400_500,ATIME_360_720,Annealing Still/Strring_False,Annealing Atomosphere Inert_False,Annealing Atomosphere Reductive_False,Post-processing Acid Wash etc. _False,CL_0.2_0.3,SL_0,Support is not Carbon_False,Carbon Paper,LSV_0_5,EPC_0.1_1,304
10.1021/acsenergylett.7b01032,Peoples R China,East China Univ Sci & Technol,ACS ENERGY LETTERS,23.991,12/1/2017,62,1876,0.033049041,MDP_1_Ir,MDP_2_Co,MDP_3_Ni,MDP_4_None,MDP1PP_50_75,MDP2PP_10_20,MDP3PP_5_15,MDP4PP_0,HTEMP_200_250,HTIME_360_720,Hydrothermal Still,Hydrothermal Strong Reductant in Liquid_False,Hydrothermal Weak Reductant in Liquid_False,Mixed in Solid or Liquid_False,ATEMP_400_500,ATIME_360_720,Annealing Still/Strring_False,Annealing Atomosphere Inert_False,Annealing Atomosphere Reductive_False,Post-processing Acid Wash etc. _False,CL_0.2_0.3,SL_0,Support is not Carbon_False,Carbon Paper,LSV_0_5,EPC_0.1_1,309
