Repository: ruiding-uchicago/DASH

This is the Machine Learning Databases and Script folder.
All scripts and data files are created by Dr. Rui Ding first author of research work:
<Leveraging Data Mining, Active Learning, and Domain Adaptation in a Multi-Stage, Machine Learning-Driven Approach for the Efficient Discovery of Advanced Acidic Oxygen Evolution Electrocatalysts>
https://arxiv.org/abs/2407.04877z
Please check the original paper for more details and the discussion.
Also, please cite if use the code in whole or in part.

File: Machine Learning Databases and Script/Unsupervised Data Mining/Apriori associate rule mining/Activity/OER_activity.csv (part 29 of 29)
DOI,Country,Facility,Journal,Impact Factor,Published Date,Cited Times,Number of days until 01/20/2023,Average cited times per day,Metal_Dopant_1,Metal_Dopant_2,Metal_Dopant_3,Metal_Dopant_4,Metal_Dopant_1 Proportion in Precursor ,Metal_Dopant_2 Proportion in Precursor ,Metal_Dopant_3 Proportion in Precursor ,Metal_Dopant_4 Proportion in Precursor ,Hydrothermal Temperature (Celcius degree),Hydrothermal Time (min),Hydrothermal Still/Strring (0/1),Hydrothermal Strong Reductant in Liquid (0/1),Hydrothermal Weak Reductant in Liquid (0/1),Mixed in Solid or Liquid (0/1),Annealing Temperature (Celcius Degree),Annealing Time (min),Annealing Still/Strring (0/1),Annealing Atomosphere Inert (0/1),Annealing Atomosphere Reductive (0/1),Post-processing Acid Wash etc. (0/1),Catalyst Loading (mg cm -2),Support Material Loading (mg cm -2),Support is not Carbon (0/1),Electrode Type_Glassy Carbon/Carbon Paper or Ti Mesh (0/1),LSV Scanning Speed (mV s-1),Electrolyte Proton Concentration (M),Overpotential (mV @10 mA cm-2)
10.1021/acsenergylett.7b01032,Peoples R China,East China Univ Sci & Technol,ACS ENERGY LETTERS,23.991,12/1/2017,62,1876,0.033049041,MDP_1_Ir,MDP_2_Co,MDP_3_Ni,MDP_4_None,MDP1PP_50_75,MDP2PP_10_20,MDP3PP_5_15,MDP4PP_0,HTEMP_200_250,HTIME_360_720,Hydrothermal Still,Hydrothermal Strong Reductant in Liquid_False,Hydrothermal Weak Reductant in Liquid_False,Mixed in Solid or Liquid_False,ATEMP_400_500,ATIME_360_720,Annealing Still/Strring_False,Annealing Atomosphere Inert_False,Annealing Atomosphere Reductive_False,Post-processing Acid Wash etc. _False,CL_0.2_0.3,SL_0,Support is not Carbon_False,Carbon Paper,LSV_0_5,EPC_0.1_1,328
10.1021/acsenergylett.7b01032,Peoples R China,East China Univ Sci & Technol,ACS ENERGY LETTERS,23.991,12/1/2017,62,1876,0.033049041,MDP_1_Ir,MDP_2_Co,MDP_3_Ni,MDP_4_None,MDP1PP_50_75,MDP2PP_10_20,MDP3PP_5_15,MDP4PP_0,HTEMP_200_250,HTIME_360_720,Hydrothermal Still,Hydrothermal Strong Reductant in Liquid_False,Hydrothermal Weak Reductant in Liquid_False,Mixed in Solid or Liquid_False,ATEMP_400_500,ATIME_360_720,Annealing Still/Strring_False,Annealing Atomosphere Inert_False,Annealing Atomosphere Reductive_False,Post-processing Acid Wash etc. _False,CL_0.2_0.3,SL_0,Support is not Carbon_False,Carbon Paper,LSV_0_5,EPC_0.1_1,323
10.1021/acsenergylett.7b01032,Peoples R China,East China Univ Sci & Technol,ACS ENERGY LETTERS,23.991,12/1/2017,62,1876,0.033049041,MDP_1_Ir,MDP_2_Co,MDP_3_Ni,MDP_4_None,MDP1PP_75_100,MDP2PP_10_20,MDP3PP_5_15,MDP4PP_0,HTEMP_200_250,HTIME_360_720,Hydrothermal Still,Hydrothermal Strong Reductant in Liquid_False,Hydrothermal Weak Reductant in Liquid_False,Mixed in Solid or Liquid_False,ATEMP_400_500,ATIME_360_720,Annealing Still/Strring_False,Annealing Atomosphere Inert_False,Annealing Atomosphere Reductive_False,Post-processing Acid Wash etc. _False,CL_0.2_0.3,SL_0,Support is not Carbon_False,Carbon Paper,LSV_0_5,EPC_0.1_1,329
10.1021/acsenergylett.7b01032,Peoples R China,East China Univ Sci & Technol,ACS ENERGY LETTERS,23.991,12/1/2017,62,1876,0.033049041,MDP_1_Ir,MDP_2_Co,MDP_3_Ni,MDP_4_None,MDP1PP_75_100,MDP2PP_0_10,MDP3PP_0_5,MDP4PP_0,HTEMP_200_250,HTIME_360_720,Hydrothermal Still,Hydrothermal Strong Reductant in Liquid_False,Hydrothermal Weak Reductant in Liquid_False,Mixed in Solid or Liquid_False,ATEMP_400_500,ATIME_360_720,Annealing Still/Strring_False,Annealing Atomosphere Inert_False,Annealing Atomosphere Reductive_False,Post-processing Acid Wash etc. _False,CL_0.2_0.3,SL_0,Support is not Carbon_False,Carbon Paper,LSV_0_5,EPC_0.1_1,357
10.1039/D0TA03351K,Peoples R China,Hainan Univ,JOURNAL OF MATERIALS CHEMISTRY A,14.511,7/14/2020,17,920,0.018478261,MDP_1_Ir,MDP_2_None,MDP_3_None,MDP_4_None,MDP1PP_100,MDP2PP_0,MDP3PP_0,MDP4PP_0,HTEMP_150_200,HTIME_720_1440,Hydrothermal Still,Hydrothermal Strong Reductant in Liquid_False,Hydrothermal Weak Reductant in Liquid_False,Mixed in Solid or Liquid_False,ATEMP_600_800,ATIME_360_720,Annealing Still/Strring_False,Annealing Atomosphere Inert_False,Annealing Atomosphere Reductive_False,Post-processing Acid Wash etc. _False,CL_0.2_0.3,SL_0,Support is not Carbon_False,Carbon Paper,LSV_0_5,EPC_0.1_1,370
10.1021/acsami.5b10159,Peoples R China,E China Univ Sci & Technol,ACS APPLIED MATERIALS & INTERFACES,10.383,1/13/2016,64,2564,0.024960998,MDP_1_K,MDP_2_Ir,MDP_3_None,MDP_4_None,MDP1PP_75_100,MDP2PP_0_10,MDP3PP_0,MDP4PP_0,HTEMP_150_200,HTIME_360_720,Hydrothermal Still,Hydrothermal Strong Reductant in Liquid_False,Hydrothermal Weak Reductant in Liquid_False,Mixed in Solid or Liquid_False,ATEMP_600_800,ATIME_360_720,Annealing Still/Strring_False,Annealing Atomosphere Inert_False,Annealing Atomosphere Reductive_False,Post-processing Acid Wash etc. _False,CL_0.2_0.3,SL_0,Support is not Carbon_False,Carbon Paper,LSV_0_5,EPC_0.1_1,350
10.1021/acsami.5b10159,Peoples R China,E China Univ Sci & Technol,ACS APPLIED MATERIALS & INTERFACES,10.383,1/13/2016,64,2564,0.024960998,MDP_1_K,MDP_2_Ir,MDP_3_None,MDP_4_None,MDP1PP_75_100,MDP2PP_0_10,MDP3PP_0,MDP4PP_0,HTEMP_200_250,HTIME_360_720,Hydrothermal Still,Hydrothermal Strong Reductant in Liquid_False,Hydrothermal Weak Reductant in Liquid_False,Mixed in Solid or Liquid_False,ATEMP_600_800,ATIME_360_720,Annealing Still/Strring_False,Annealing Atomosphere Inert_False,Annealing Atomosphere Reductive_False,Post-processing Acid Wash etc. _False,CL_0.2_0.3,SL_0,Support is not Carbon_False,Carbon Paper,LSV_0_5,EPC_0.1_1,374
10.1021/acsami.5b10159,Peoples R China,E China Univ Sci & Technol,ACS APPLIED MATERIALS & INTERFACES,10.383,1/13/2016,64,2564,0.024960998,MDP_1_K,MDP_2_Ir,MDP_3_None,MDP_4_None,MDP1PP_75_100,MDP2PP_0_10,MDP3PP_0,MDP4PP_0,HTEMP_150_200,HTIME_360_720,Hydrothermal Still,Hydrothermal Strong Reductant in Liquid_False,Hydrothermal Weak Reductant in Liquid_False,Mixed in Solid or Liquid_False,ATEMP_600_800,ATIME_360_720,Annealing Still/Strring_False,Annealing Atomosphere Inert_False,Annealing Atomosphere Reductive_False,Post-processing Acid Wash etc. _False,CL_0.2_0.3,SL_0,Support is not Carbon_False,Carbon Paper,LSV_0_5,EPC_0.1_1,355
10.1039/D0TA03351K,Peoples R China,Hainan Univ,JOURNAL OF MATERIALS CHEMISTRY A,14.511,7/14/2020,17,920,0.018478261,MDP_1_La,MDP_2_Ir,MDP_3_None,MDP_4_None,MDP1PP_50_75,MDP2PP_30_40,MDP3PP_0,MDP4PP_0,HTEMP_150_200,HTIME_720_1440,Hydrothermal Still,Hydrothermal Strong Reductant in Liquid_False,Hydrothermal Weak Reductant in Liquid_False,Mixed in Solid or Liquid_False,ATEMP_400_500,ATIME_360_720,Annealing Still/Strring_False,Annealing Atomosphere Inert_False,Annealing Atomosphere Reductive_False,Post-processing Acid Wash etc. _False,CL_0.2_0.3,SL_0,Support is not Carbon_False,Carbon Paper,LSV_0_5,EPC_0.1_1,263
10.1039/D0TA03351K,Peoples R China,Hainan Univ,JOURNAL OF MATERIALS CHEMISTRY A,14.511,7/14/2020,17,920,0.018478261,MDP_1_Ir,MDP_2_None,MDP_3_None,MDP_4_None,MDP1PP_100,MDP2PP_0,MDP3PP_0,MDP4PP_0,HTEMP_150_200,HTIME_720_1440,Hydrothermal Still,Hydrothermal Strong Reductant in Liquid_False,Hydrothermal Weak Reductant in Liquid_False,Mixed in Solid or Liquid_False,ATEMP_200_300,ATIME_360_720,Annealing Still/Strring_False,Annealing Atomosphere Inert_False,Annealing Atomosphere Reductive_False,Post-processing Acid Wash etc. _False,CL_0.2_0.3,SL_0,Support is not Carbon_False,Carbon Paper,LSV_0_5,EPC_0.1_1,330
10.1039/C5SC01251A,Peoples R China,E China Univ Sci & Technol,CHEMICAL SCIENCE,9.969,8/9/2015,147,2721,0.054024256,MDP_1_Cu,MDP_2_Ir,MDP_3_None,MDP_4_None,MDP1PP_50_75,MDP2PP_40_51,MDP3PP_0,MDP4PP_0,HTEMP_250_300,HTIME_720_1440,Hydrothermal Still,Hydrothermal Strong Reductant in Liquid_False,Hydrothermal Weak Reductant in Liquid_False,Mixed in Solid or Liquid_False,ATEMP_600_800,ATIME_0_60,Annealing Still/Strring_False,Annealing Atomosphere Inert_False,Annealing Atomosphere Reductive_False,Post-processing Acid Wash etc. _False,CL_0.2_0.3,SL_0,Support is not Carbon_False,Carbon Paper,LSV_0_5,EPC_0.1_1,368
10.1039/C5SC01251A,Peoples R China,E China Univ Sci & Technol,CHEMICAL SCIENCE,9.969,8/9/2015,147,2721,0.054024256,MDP_1_Cu,MDP_2_Ir,MDP_3_None,MDP_4_None,MDP1PP_50_75,MDP2PP_30_40,MDP3PP_0,MDP4PP_0,HTEMP_250_300,HTIME_720_1440,Hydrothermal Still,Hydrothermal Strong Reductant in Liquid_False,Hydrothermal Weak Reductant in Liquid_False,Mixed in Solid or Liquid_False,ATEMP_600_800,ATIME_0_60,Annealing Still/Strring_False,Annealing Atomosphere Inert_False,Annealing Atomosphere Reductive_False,Post-processing Acid Wash etc. _False,CL_0.2_0.3,SL_0,Support is not Carbon_False,Carbon Paper,LSV_0_5,EPC_0.1_1,391
10.1039/C5SC01251A,Peoples R China,E China Univ Sci & Technol,CHEMICAL SCIENCE,9.969,8/9/2015,147,2721,0.054024256,MDP_1_Ir,MDP_2_Cu,MDP_3_None,MDP_4_None,MDP1PP_50_75,MDP2PP_30_40,MDP3PP_0,MDP4PP_0,HTEMP_250_300,HTIME_720_1440,Hydrothermal Still,Hydrothermal Strong Reductant in Liquid_False,Hydrothermal Weak Reductant in Liquid_False,Mixed in Solid or Liquid_False,ATEMP_600_800,ATIME_0_60,Annealing Still/Strring_False,Annealing Atomosphere Inert_False,Annealing Atomosphere Reductive_False,Post-processing Acid Wash etc. _False,CL_0.2_0.3,SL_0,Support is not Carbon_False,Carbon Paper,LSV_0_5,EPC_0.1_1,351
10.1039/C5SC01251A,Peoples R China,E China Univ Sci & Technol,CHEMICAL SCIENCE,9.969,8/9/2015,147,2721,0.054024256,MDP_1_Ir,MDP_2_Cu,MDP_3_None,MDP_4_None,MDP1PP_75_100,MDP2PP_10_20,MDP3PP_0,MDP4PP_0,HTEMP_250_300,HTIME_720_1440,Hydrothermal Still,Hydrothermal Strong Reductant in Liquid_False,Hydrothermal Weak Reductant in Liquid_False,Mixed in Solid or Liquid_False,ATEMP_600_800,ATIME_0_60,Annealing Still/Strring_False,Annealing Atomosphere Inert_False,Annealing Atomosphere Reductive_False,Post-processing Acid Wash etc. _False,CL_0.2_0.3,SL_0,Support is not Carbon_False,Carbon Paper,LSV_0_5,EPC_0.1_1,375
10.1002/adma.202001430,Peoples R China,Jilin Univ,ADVANCED MATERIALS,32.086,7/27/2020,53,907,0.058434399,MDP_1_Sr,MDP_2_Ir,MDP_3_Zr,MDP_4_None,MDP1PP_50_75,MDP2PP_20_30,MDP3PP_15_25,MDP4PP_0,HTEMP_150_200,HTIME_360_720,Hydrothermal Still,Hydrothermal Strong Reductant in Liquid_False,Hydrothermal Weak Reductant in Liquid_False,Mixed in Solid or Liquid_False,ATEMP_600_800,ATIME_180_360,Annealing Still/Strring_False,Annealing Atomosphere Inert_False,Annealing Atomosphere Reductive_False,Post-processing Acid Wash etc._True,CL_0.1_0.2,SL_0,Support is not Carbon_False,Glassy Carbon,LSV_0_5,EPC_0.1_1,274
10.1002/adma.202001430,Peoples R China,Jilin Univ,ADVANCED MATERIALS,32.086,7/27/2020,53,907,0.058434399,MDP_1_Sr,MDP_2_Zr,MDP_3_Ir,MDP_4_None,MDP1PP_25_50,MDP2PP_30_40,MDP3PP_15_25,MDP4PP_0,HTEMP_150_200,HTIME_360_720,Hydrothermal Still,Hydrothermal Strong Reductant in Liquid_False,Hydrothermal Weak Reductant in Liquid_False,Mixed in Solid or Liquid_False,ATEMP_600_800,ATIME_180_360,Annealing Still/Strring_False,Annealing Atomosphere Inert_False,Annealing Atomosphere Reductive_False,Post-processing Acid Wash etc._True,CL_0.1_0.2,SL_0,Support is not Carbon_False,Glassy Carbon,LSV_0_5,EPC_0.1_1,314
10.1002/adma.202001430,Peoples R China,Jilin Univ,ADVANCED MATERIALS,32.086,7/27/2020,53,907,0.058434399,MDP_1_Sr,MDP_2_Ir,MDP_3_Zr,MDP_4_None,MDP1PP_50_75,MDP2PP_20_30,MDP3PP_5_15,MDP4PP_0,HTEMP_150_200,HTIME_360_720,Hydrothermal Still,Hydrothermal Strong Reductant in Liquid_False,Hydrothermal Weak Reductant in Liquid_False,Mixed in Solid or Liquid_False,ATEMP_600_800,ATIME_180_360,Annealing Still/Strring_False,Annealing Atomosphere Inert_False,Annealing Atomosphere Reductive_False,Post-processing Acid Wash etc._True,CL_0.1_0.2,SL_0,Support is not Carbon_False,Glassy Carbon,LSV_0_5,EPC_0.1_1,240
10.1002/adma.202001430,Peoples R China,Jilin Univ,ADVANCED MATERIALS,32.086,7/27/2020,53,907,0.058434399,MDP_1_Sr,MDP_2_Ir,MDP_3_Zr,MDP_4_None,MDP1PP_50_75,MDP2PP_20_30,MDP3PP_5_15,MDP4PP_0,HTEMP_150_200,HTIME_360_720,Hydrothermal Still,Hydrothermal Strong Reductant in Liquid_False,Hydrothermal Weak Reductant in Liquid_False,Mixed in Solid or Liquid_False,ATEMP_600_800,ATIME_180_360,Annealing Still/Strring_False,Annealing Atomosphere Inert_False,Annealing Atomosphere Reductive_False,Post-processing Acid Wash etc._True,CL_0.1_0.2,SL_0,Support is not Carbon_False,Glassy Carbon,LSV_0_5,EPC_0.1_1,255
10.1002/adma.202001430,Peoples R China,Jilin Univ,ADVANCED MATERIALS,32.086,7/27/2020,53,907,0.058434399,MDP_1_Sr,MDP_2_Ir,MDP_3_None,MDP_4_None,MDP1PP_50_75,MDP2PP_20_30,MDP3PP_0,MDP4PP_0,HTEMP_150_200,HTIME_360_720,Hydrothermal Still,Hydrothermal Strong Reductant in Liquid_False,Hydrothermal Weak Reductant in Liquid_False,Mixed in Solid or Liquid_False,ATEMP_600_800,ATIME_180_360,Annealing Still/Strring_False,Annealing Atomosphere Inert_False,Annealing Atomosphere Reductive_False,Post-processing Acid Wash etc._True,CL_0.1_0.2,SL_0,Support is not Carbon_False,Glassy Carbon,LSV_0_5,EPC_0.1_1,267
10.1021/acscatal.2c01241,Peoples R China,Jilin Univ,ACS CATALYSIS,13.7,12/27/2022,3,24,0.125,MDP_1_Sr,MDP_2_Ir,MDP_3_None,MDP_4_None,MDP1PP_50_75,MDP2PP_30_40,MDP3PP_0,MDP4PP_0,HTEMP_RTEMP,HTIME_180_360,Hydrothermal Stirring,Hydrothermal Strong Reductant in Liquid_False,Hydrothermal Weak Reductant in Liquid_True,Mixed in Solid or Liquid_False,ATEMP_OVER1200,ATIME_720_1440,Annealing Still/Strring_False,Annealing Atomosphere Inert_False,Annealing Atomosphere Reductive_False,Post-processing Acid Wash etc._True,CL_0.05_0.1,SL_0,Support is not Carbon_False,Glassy Carbon,LSV_0_5,EPC_0.1_1,371
10.1021/acscatal.2c01241,Peoples R China,Jilin Univ,ACS CATALYSIS,13.7,12/27/2022,3,24,0.125,MDP_1_Sr,MDP_2_Ir,MDP_3_None,MDP_4_None,MDP1PP_50_75,MDP2PP_30_40,MDP3PP_0,MDP4PP_0,HTEMP_RTEMP,HTIME_180_360,Hydrothermal Stirring,Hydrothermal Strong Reductant in Liquid_False,Hydrothermal Weak Reductant in Liquid_True,Mixed in Solid or Liquid_False,ATEMP_OVER1200,ATIME_720_1440,Annealing Still/Strring_False,Annealing Atomosphere Inert_False,Annealing Atomosphere Reductive_False,Post-processing Acid Wash etc._True,CL_0.05_0.1,SL_0,Support is not Carbon_False,Glassy Carbon,LSV_0_5,EPC_0.1_1,343
10.1021/acscatal.2c01241,Peoples R China,Jilin Univ,ACS CATALYSIS,13.7,12/27/2022,3,24,0.125,MDP_1_Sr,MDP_2_Ir,MDP_3_None,MDP_4_None,MDP1PP_50_75,MDP2PP_30_40,MDP3PP_0,MDP4PP_0,HTEMP_RTEMP,HTIME_180_360,Hydrothermal Stirring,Hydrothermal Strong Reductant in Liquid_False,Hydrothermal Weak Reductant in Liquid_True,Mixed in Solid or Liquid_False,ATEMP_OVER1200,ATIME_720_1440,Annealing Still/Strring_False,Annealing Atomosphere Inert_False,Annealing Atomosphere Reductive_False,Post-processing Acid Wash etc._True,CL_0.05_0.1,SL_0,Support is not Carbon_False,Glassy Carbon,LSV_0_5,EPC_0.1_1,310
10.1021/acsaem.9b01642,Wales,Cardiff Univ,ACS APPLIED ENERGY MATERIALS,6.959,2/21/2020,16,1064,0.015037594,MDP_1_Li,MDP_2_Ir,MDP_3_None,MDP_4_None,MDP1PP_75_100,MDP2PP_10_20,MDP3PP_0,MDP4PP_0,HTEMP_RTEMP,HTIME_720_1440,Hydrothermal Stirring,Hydrothermal Strong Reductant in Liquid_False,Hydrothermal Weak Reductant in Liquid_False,Mixed in Solid or Liquid_False,ATEMP_RT,ATIME_0,Annealing Still/Strring_False,Annealing Atomosphere Inert_False,Annealing Atomosphere Reductive_False,Post-processing Acid Wash etc. _False,CL_0.1_0.2,SL_0,Support is not Carbon_False,Glassy Carbon,LSV_0_5,EPC_0.1_1,284
10.1021/acsaem.9b01642,Wales,Cardiff Univ,ACS APPLIED ENERGY MATERIALS,6.959,2/21/2020,16,1064,0.015037594,MDP_1_Li,MDP_2_Ir,MDP_3_None,MDP_4_None,MDP1PP_75_100,MDP2PP_0_10,MDP3PP_0,MDP4PP_0,HTEMP_RTEMP,HTIME_720_1440,Hydrothermal Stirring,Hydrothermal Strong Reductant in Liquid_False,Hydrothermal Weak Reductant in Liquid_False,Mixed in Solid or Liquid_False,ATEMP_RT,ATIME_0,Annealing Still/Strring_False,Annealing Atomosphere Inert_False,Annealing Atomosphere Reductive_False,Post-processing Acid Wash etc. _False,CL_0.1_0.2,SL_0,Support is not Carbon_False,Glassy Carbon,LSV_0_5,EPC_0.1_1,283
10.1016/j.apcatb.2018.10.041,Peoples R China,East China Univ Sci & Technol,APPLIED CATALYSIS B-ENVIRONMENTAL,24.319,2/19/2019,75,1431,0.052410901,MDP_1_Ni,MDP_2_Co,MDP_3_Ir,MDP_4_None,MDP1PP_50_75,MDP2PP_30_40,MDP3PP_5_15,MDP4PP_0,HTEMP_200_250,HTIME_360_720,Hydrothermal Still,Hydrothermal Strong Reductant in Liquid_False,Hydrothermal Weak Reductant in Liquid_False,Mixed in Solid or Liquid_False,ATEMP_400_500,ATIME_360_720,Annealing Still/Strring_False,Annealing Atomosphere Inert_False,Annealing Atomosphere Reductive_False,Post-processing Acid Wash etc. _False,CL_0.2_0.3,SL_0,Support is not Carbon_False,Carbon Paper,LSV_0_5,EPC_0.1_1,311
10.1016/j.apcatb.2018.10.041,Peoples R China,East China Univ Sci & Technol,APPLIED CATALYSIS B-ENVIRONMENTAL,24.319,2/19/2019,75,1431,0.052410901,MDP_1_Ni,MDP_2_Co,MDP_3_Ir,MDP_4_None,MDP1PP_50_75,MDP2PP_40_51,MDP3PP_5_15,MDP4PP_0,HTEMP_200_250,HTIME_360_720,Hydrothermal Still,Hydrothermal Strong Reductant in Liquid_False,Hydrothermal Weak Reductant in Liquid_False,Mixed in Solid or Liquid_False,ATEMP_400_500,ATIME_360_720,Annealing Still/Strring_False,Annealing Atomosphere Inert_False,Annealing Atomosphere Reductive_False,Post-processing Acid Wash etc. _False,CL_0.2_0.3,SL_0,Support is not Carbon_False,Carbon Paper,LSV_0_5,EPC_0.1_1,287
10.1016/j.apcatb.2018.10.041,Peoples R China,East China Univ Sci & Technol,APPLIED CATALYSIS B-ENVIRONMENTAL,24.319,2/19/2019,75,1431,0.052410901,MDP_1_Ni,MDP_2_Co,MDP_3_Ir,MDP_4_None,MDP1PP_50_75,MDP2PP_40_51,MDP3PP_5_15,MDP4PP_0,HTEMP_200_250,HTIME_360_720,Hydrothermal Still,Hydrothermal Strong Reductant in Liquid_False,Hydrothermal Weak Reductant in Liquid_False,Mixed in Solid or Liquid_False,ATEMP_400_500,ATIME_360_720,Annealing Still/Strring_False,Annealing Atomosphere Inert_False,Annealing Atomosphere Reductive_False,Post-processing Acid Wash etc. _False,CL_0.2_0.3,SL_0,Support is not Carbon_False,Carbon Paper,LSV_0_5,EPC_0.1_1,329
10.1039/C6TA03011D,Peoples R China,East China Univ Sci & Technol,JOURNAL OF MATERIALS CHEMISTRY A,14.511,10/5/2016,52,2298,0.022628372,MDP_1_Mn,MDP_2_Ir,MDP_3_None,MDP_4_None,MDP1PP_75_100,MDP2PP_10_20,MDP3PP_0,MDP4PP_0,HTEMP_200_250,HTIME_360_720,Hydrothermal Still,Hydrothermal Strong Reductant in Liquid_False,Hydrothermal Weak Reductant in Liquid_False,Mixed in Solid or Liquid_False,ATEMP_200_300,ATIME_360_720,Annealing Still/Strring_False,Annealing Atomosphere Inert_False,Annealing Atomosphere Reductive_False,Post-processing Acid Wash etc. _False,CL_0.2_0.3,SL_0,Support is not Carbon_False,Carbon Paper,LSV_0_5,EPC_0.1_1,340
10.1038/srep38429,Peoples R China,East China Univ Sci & Technol,SCIENTIFIC REPORTS,4.997,12/2/2016,66,2240,0.029464286,MDP_1_Pb,MDP_2_Ir,MDP_3_None,MDP_4_None,MDP1PP_50_75,MDP2PP_30_40,MDP3PP_0,MDP4PP_0,HTEMP_250_300,HTIME_720_1440,Hydrothermal Still,Hydrothermal Strong Reductant in Liquid_False,Hydrothermal Weak Reductant in Liquid_False,Mixed in Solid or Liquid_False,ATEMP_600_800,ATIME_360_720,Annealing Still/Strring_False,Annealing Atomosphere Inert_False,Annealing Atomosphere Reductive_False,Post-processing Acid Wash etc. _False,CL_0.2_0.3,SL_0,Support is not Carbon_False,Carbon Paper,LSV_0_5,EPC_0.1_1,421
10.1038/srep38429,Peoples R China,East China Univ Sci & Technol,SCIENTIFIC REPORTS,4.997,12/2/2016,66,2240,0.029464286,MDP_1_Pb,MDP_2_Ir,MDP_3_None,MDP_4_None,MDP1PP_75_100,MDP2PP_20_30,MDP3PP_0,MDP4PP_0,HTEMP_250_300,HTIME_720_1440,Hydrothermal Still,Hydrothermal Strong Reductant in Liquid_False,Hydrothermal Weak Reductant in Liquid_False,Mixed in Solid or Liquid_False,ATEMP_600_800,ATIME_360_720,Annealing Still/Strring_False,Annealing Atomosphere Inert_False,Annealing Atomosphere Reductive_False,Post-processing Acid Wash etc. _False,CL_0.2_0.3,SL_0,Support is not Carbon_False,Carbon Paper,LSV_0_5,EPC_0.1_1,392
10.1021/acsaem.9b00658,USA,Stanford Univ,ACS APPLIED ENERGY MATERIALS,6.959,9/13/2019,39,1225,0.031836735,MDP_1_Sr,MDP_2_Ir,MDP_3_None,MDP_4_None,MDP1PP_50_75,MDP2PP_30_40,MDP3PP_0,MDP4PP_0,HTEMP_RTEMP,HTIME_180_360,Hydrothermal Stirring,Hydrothermal Strong Reductant in Liquid_False,Hydrothermal Weak Reductant in Liquid_False,Mixed in Solid or Liquid_True,ATEMP_OVER1200,ATIME_0_60,Annealing Still/Strring_False,Annealing Atomosphere Inert_False,Annealing Atomosphere Reductive_False,Post-processing Acid Wash etc. _False,CL_0.1_0.2,SL_0.5_1,Support is not Carbon_False,Glassy Carbon,LSV_5_10,EPC_0.1_1,286
10.1021/acsaem.9b00658,USA,Stanford Univ,ACS APPLIED ENERGY MATERIALS,6.959,9/13/2019,39,1225,0.031836735,MDP_1_Sr,MDP_2_Ir,MDP_3_None,MDP_4_None,MDP1PP_50_75,MDP2PP_40_51,MDP3PP_0,MDP4PP_0,HTEMP_RTEMP,HTIME_180_360,Hydrothermal Stirring,Hydrothermal Strong Reductant in Liquid_False,Hydrothermal Weak Reductant in Liquid_False,Mixed in Solid or Liquid_True,ATEMP_800_1000,ATIME_720_1440,Annealing Still/Strring_False,Annealing Atomosphere Inert_False,Annealing Atomosphere Reductive_False,Post-processing Acid Wash etc. _False,CL_0.1_0.2,SL_0.5_1,Support is not Carbon_False,Glassy Carbon,LSV_5_10,EPC_0.1_1,353
10.1021/acsaem.9b00658,USA,Stanford Univ,ACS APPLIED ENERGY MATERIALS,6.959,9/13/2019,39,1225,0.031836735,MDP_1_Sr,MDP_2_Ir,MDP_3_None,MDP_4_None,MDP1PP_75_100,MDP2PP_20_30,MDP3PP_0,MDP4PP_0,HTEMP_RTEMP,HTIME_180_360,Hydrothermal Stirring,Hydrothermal Strong Reductant in Liquid_False,Hydrothermal Weak Reductant in Liquid_False,Mixed in Solid or Liquid_True,ATEMP_OVER1200,ATIME_0_60,Annealing Still/Strring_False,Annealing Atomosphere Inert_False,Annealing Atomosphere Reductive_False,Post-processing Acid Wash etc. _False,CL_0.2_0.3,SL_0.2_0.5,Support is not Carbon_False,Glassy Carbon,LSV_5_10,EPC_0.1_1,287
10.1021/acsaem.9b00658,USA,Stanford Univ,ACS APPLIED ENERGY MATERIALS,6.959,9/13/2019,39,1225,0.031836735,MDP_1_Ir,MDP_2_None,MDP_3_None,MDP_4_None,MDP1PP_100,MDP2PP_0,MDP3PP_0,MDP4PP_0,HTEMP_RTEMP,HTIME_180_360,Hydrothermal Stirring,Hydrothermal Strong Reductant in Liquid_False,Hydrothermal Weak Reductant in Liquid_False,Mixed in Solid or Liquid_True,ATEMP_800_1000,ATIME_720_1440,Annealing Still/Strring_False,Annealing Atomosphere Inert_False,Annealing Atomosphere Reductive_False,Post-processing Acid Wash etc. _False,CL_0.05_0.1,SL_0.2_0.5,Support is not Carbon_False,Glassy Carbon,LSV_5_10,EPC_0.1_1,396
10.1149/08008.1077ecst,France,Univ Paris Diderot,"
POLYMER ELECTROLYTE FUEL CELLS 17",0,3/2/2018,2,1785,0.001120448,MDP_1_Ir,MDP_2_None,MDP_3_None,MDP_4_None,MDP1PP_100,MDP2PP_0,MDP3PP_0,MDP4PP_0,HTEMP_RTEMP,HTIME_0_60,Hydrothermal Stirring,Hydrothermal Strong Reductant in Liquid_False,Hydrothermal Weak Reductant in Liquid_False,Mixed in Solid or Liquid_False,ATEMP_400_500,ATIME_0_60,Annealing Still/Strring_False,Annealing Atomosphere Inert_False,Annealing Atomosphere Reductive_False,Post-processing Acid Wash etc. _False,CL_0.1_0.2,SL_0.2_0.5,Support is not Carbon_False,Glassy Carbon,LSV_5_10,EPC_0.1_1,220
10.1038/s41467-019-13519-1,Peoples R China,Soochow Univ,NATURE COMMUNICATIONS,17.694,12/24/2019,148,1123,0.131789849,MDP_1_Te,MDP_2_Ru,MDP_3_None,MDP_4_None,MDP1PP_50_75,MDP2PP_30_40,MDP3PP_0,MDP4PP_0,HTEMP_150_200,HTIME_180_360,Hydrothermal Still,Hydrothermal Strong Reductant in Liquid_True,Hydrothermal Weak Reductant in Liquid_False,Mixed in Solid or Liquid_False,ATEMP_200_300,ATIME_180_360,Annealing Still/Strring_False,Annealing Atomosphere Inert_False,Annealing Atomosphere Reductive_False,Post-processing Acid Wash etc. _False,CL_0.05,SL_0.1_0.2,Support is not Carbon_False,Glassy Carbon,LSV_5_10,EPC_0.1_1,302
10.1021/jacs.8b09402,Australia,Univ New South Wales,JOURNAL OF THE AMERICAN CHEMICAL SOCIETY,16.383,12/28/2018,60,1484,0.040431267,MDP_1_Ru,MDP_2_Pd,MDP_3_None,MDP_4_None,MDP1PP_75_100,MDP2PP_10_20,MDP3PP_0,MDP4PP_0,HTEMP_100_150,HTIME_720_1440,Hydrothermal Stirring,Hydrothermal Strong Reductant in Liquid_False,Hydrothermal Weak Reductant in Liquid_True,Mixed in Solid or Liquid_False,ATEMP_RT,ATIME_0,Annealing Still/Strring_False,Annealing Atomosphere Inert_False,Annealing Atomosphere Reductive_True,Post-processing Acid Wash etc. _False,CL_0.3_0.6,SL_0,Support is not Carbon_False,Glassy Carbon,LSV_5_10,EPC_0.1_1,225
10.1021/acscatal.2c00856,South Korea,Sogang Univ,ACS CATALYSIS,13.7,6/24/2022,1,210,0.004761905,MDP_1_Co,MDP_2_Ir,MDP_3_None,MDP_4_None,MDP1PP_75_100,MDP2PP_20_30,MDP3PP_0,MDP4PP_0,HTEMP_RTEMP,HTIME_180_360,Hydrothermal Stirring,Hydrothermal Strong Reductant in Liquid_True,Hydrothermal Weak Reductant in Liquid_False,Mixed in Solid or Liquid_False,ATEMP_200_300,ATIME_120_180,Annealing Still/Strring_False,Annealing Atomosphere Inert_True,Annealing Atomosphere Reductive_False,Post-processing Acid Wash etc. _False,CL_0.05_0.1,SL_0,Support is not Carbon_False,Carbon Paper,LSV_5_10,EPC_0.1_1,300
10.1021/acscatal.2c00856,South Korea,Sogang Univ,ACS CATALYSIS,13.7,6/24/2022,1,210,0.004761905,MDP_1_Ir,MDP_2_None,MDP_3_None,MDP_4_None,MDP1PP_100,MDP2PP_0,MDP3PP_0,MDP4PP_0,HTEMP_RTEMP,HTIME_180_360,Hydrothermal Stirring,Hydrothermal Strong Reductant in Liquid_True,Hydrothermal Weak Reductant in Liquid_False,Mixed in Solid or Liquid_False,ATEMP_200_300,ATIME_120_180,Annealing Still/Strring_False,Annealing Atomosphere Inert_True,Annealing Atomosphere Reductive_False,Post-processing Acid Wash etc. _False,CL_0.05_0.1,SL_0,Support is not Carbon_False,Carbon Paper,LSV_5_10,EPC_0.1_1,326
10.1021/acscatal.2c00856,South Korea,Sogang Univ,ACS CATALYSIS,13.7,6/24/2022,1,210,0.004761905,MDP_1_Os,MDP_2_Ir,MDP_3_None,MDP_4_None,MDP1PP_75_100,MDP2PP_20_30,MDP3PP_0,MDP4PP_0,HTEMP_RTEMP,HTIME_180_360,Hydrothermal Still,Hydrothermal Strong Reductant in Liquid_False,Hydrothermal Weak Reductant in Liquid_False,Mixed in Solid or Liquid_False,ATEMP_1200_1000,ATIME_0_60,Annealing Still/Strring_False,Annealing Atomosphere Inert_False,Annealing Atomosphere Reductive_True,Post-processing Acid Wash etc. _False,CL_0.05_0.1,SL_0,Support is not Carbon_False,Carbon Paper,LSV_5_10,EPC_0.1_1,302
10.1021/acscatal.2c00856,South Korea,Sogang Univ,ACS CATALYSIS,13.7,6/24/2022,1,210,0.004761905,MDP_1_Co,MDP_2_Ir,MDP_3_None,MDP_4_None,MDP1PP_75_100,MDP2PP_0_10,MDP3PP_0,MDP4PP_0,HTEMP_RTEMP,HTIME_180_360,Hydrothermal Still,Hydrothermal Strong Reductant in Liquid_False,Hydrothermal Weak Reductant in Liquid_False,Mixed in Solid or Liquid_False,ATEMP_300_400,ATIME_180_360,Annealing Still/Strring_False,Annealing Atomosphere Inert_True,Annealing Atomosphere Reductive_False,Post-processing Acid Wash etc. _False,CL_0.05,SL_0,Support is not Carbon_False,Carbon Paper,LSV_5_10,EPC_0.1_1,306
10.1021/acscatal.2c00856,South Korea,Sogang Univ,ACS CATALYSIS,13.7,6/24/2022,1,210,0.004761905,MDP_1_Co,MDP_2_Ir,MDP_3_None,MDP_4_None,MDP1PP_50_75,MDP2PP_40_51,MDP3PP_0,MDP4PP_0,HTEMP_RTEMP,HTIME_180_360,Hydrothermal Still,Hydrothermal Strong Reductant in Liquid_False,Hydrothermal Weak Reductant in Liquid_False,Mixed in Solid or Liquid_False,ATEMP_1200_1000,ATIME_0_60,Annealing Still/Strring_False,Annealing Atomosphere Inert_False,Annealing Atomosphere Reductive_True,Post-processing Acid Wash etc. _False,CL_0.05,SL_0,Support is not Carbon_False,Carbon Paper,LSV_5_10,EPC_0.1_1,345
10.1021/acscatal.2c00856,South Korea,Sogang Univ,ACS CATALYSIS,13.7,6/24/2022,1,210,0.004761905,MDP_1_Co,MDP_2_Ir,MDP_3_None,MDP_4_None,MDP1PP_75_100,MDP2PP_20_30,MDP3PP_0,MDP4PP_0,HTEMP_RTEMP,HTIME_180_360,Hydrothermal Still,Hydrothermal Strong Reductant in Liquid_False,Hydrothermal Weak Reductant in Liquid_False,Mixed in Solid or Liquid_False,ATEMP_1200_1000,ATIME_0_60,Annealing Still/Strring_False,Annealing Atomosphere Inert_False,Annealing Atomosphere Reductive_True,Post-processing Acid Wash etc. _False,CL_0.05,SL_0,Support is not Carbon_False,Carbon Paper,LSV_5_10,EPC_0.1_1,289
10.1021/acscatal.2c00856,South Korea,Sogang Univ,ACS CATALYSIS,13.7,6/24/2022,1,210,0.004761905,MDP_1_Co,MDP_2_Ir,MDP_3_None,MDP_4_None,MDP1PP_75_100,MDP2PP_10_20,MDP3PP_0,MDP4PP_0,HTEMP_RTEMP,HTIME_180_360,Hydrothermal Still,Hydrothermal Strong Reductant in Liquid_False,Hydrothermal Weak Reductant in Liquid_False,Mixed in Solid or Liquid_False,ATEMP_1200_1000,ATIME_0_60,Annealing Still/Strring_False,Annealing Atomosphere Inert_False,Annealing Atomosphere Reductive_True,Post-processing Acid Wash etc. _False,CL_0.05,SL_0,Support is not Carbon_False,Carbon Paper,LSV_5_10,EPC_0.1_1,288
10.1002/advs.202201654,Peoples R China,Chinese Acad Sci,ADVANCED SCIENCE,17.521,6/26/2022,2,208,0.009615385,MDP_1_Sn,MDP_2_Ru,MDP_3_Co,MDP_4_Sb,MDP1PP_25_50,MDP2PP_30_40,MDP3PP_15_25,MDP4PP_0_5,HTEMP_RTEMP,HTIME_1440_2880,Hydrothermal Stirring,Hydrothermal Strong Reductant in Liquid_False,Hydrothermal Weak Reductant in Liquid_False,Mixed in Solid or Liquid_False,ATEMP_300_400,ATIME_120_180,Annealing Still/Strring_False,Annealing Atomosphere Inert_False,Annealing Atomosphere Reductive_False,Post-processing Acid Wash etc. _False,CL_1_5,SL_0.5_1,Support is not Carbon_True,Glassy Carbon,LSV_5_10,EPC_0_0.1,113
10.1002/advs.202201654,Peoples R China,Chinese Acad Sci,ADVANCED SCIENCE,17.521,6/26/2022,2,208,0.009615385,MDP_1_Sn,MDP_2_Ru,MDP_3_Co,MDP_4_Sb,MDP1PP_25_50,MDP2PP_30_40,MDP3PP_15_25,MDP4PP_0_5,HTEMP_RTEMP,HTIME_1440_2880,Hydrothermal Stirring,Hydrothermal Strong Reductant in Liquid_False,Hydrothermal Weak Reductant in Liquid_False,Mixed in Solid or Liquid_False,ATEMP_300_400,ATIME_120_180,Annealing Still/Strring_False,Annealing Atomosphere Inert_False,Annealing Atomosphere Reductive_False,Post-processing Acid Wash etc._True,CL_0.6_1,SL_0.5_1,Support is not Carbon_True,Glassy Carbon,LSV_5_10,EPC_0_0.1,89
